Repository: MasterAI-EAM/Darwin

## Models
```angular2html
model 1：
davinci:ft-greendynamics:custom-model-name-2023-04-01-06-53-54
ft-bnJ3Ums4MQlh3YPgCfrypnRL

model 2：
davinci:ft-greendynamics:custom-model-name-2023-04-01-10-28-23
ft-izfAT1rhkcA91wuu7GR6NmJZ
```

## Execution
1. Data Processing
After getting data in a csv file with formation of `prompt, completion`, run:
```angular2html
openai tools fine_tunes.prepare_data -f <csv_data>
```
It will generate a json data with a formation fitting openai model fit in

2. Train model & get suffix name
```angular2html
openai api fine_tunes.create -t <prepared_json_file> -m davinci --suffix "custom model name"
```
3.

File: MDP_FAIR/Classification/finetune_classification240_train_prepared.jsonl (part 1 of 9)
{"prompt":"Substrate stack sequence: SLG | FTO, ETL stack sequence: TiO2-c | TiO2-mp, ETL additives compounds: Unknown, ETL deposition procedure: Spray-pyrolys | Spin-coating, ETL thickness: Unknown, Perovskite dimension list of layers: 3, Perovskite composition a ions: Cs; FA; MA, Perovskite composition a ions coefficients: 0.05; 0.76; 0.16, Perovskite composition b ions: Pb, Perovskite composition b ions coefficients: 1, Perovskite composition c ions: Br; I, Perovskite composition c ions coefficients: 1.5; 1.5, Perovskite additives compounds: Unknown, Perovskite additives concentrations: Unknown, Perovskite band gap: Unknown, ETL thickness: Unknown, Perovskite deposition solvents: DMF; DMSO, Perovskite deposition procedure: Spin-coating, Perovskite deposition thermal annealing temperature: 100, Perovskite deposition thermal annealing time: 60, Perovskite deposition solvents mixing ratios: 4; 1, Perovskite deposition synthesis atmosphere: Unknown, Perovskite deposition aggregation state of reactants: Liquid, HTL stack sequence: Spiro-MeOTAD, HTL additives compounds: Li-TFSI; TBP, HTL deposition procedure: Spin-coating, HTL thickness list: Unknown, Backcontact stack sequence: Au, Backcontact additives compounds: Unknown, Backcontact deposition procedure: Evaporation, Backcontact thickness list: Unknown, Cell area measured: 0.16, Cell number of cells per substrate: 0, Cell architecture: nip, Cell flexible: FALSE, Cell semitransparent: FALSE, Cell semitransparent wavelength range: Unknown; Unknown, Module: FALSE, JV average over n number of cells: 1, JV light intensity: 0.03, JV light spectra: Indoor light ->","completion":" JV default Voc: 0.778, JV default Jsc: 3.053, JV default FF: 0.742, JV default PCE: TOP\n"}
{"prompt":"Substrate stack sequence: SLG | FTO, ETL stack sequence: TiO2-c | TiO2-mp, ETL additives compounds: Unknown, ETL deposition procedure: Spray-pyrolys | Spin-coating, ETL thickness: Unknown, Perovskite dimension list of layers: 3, Perovskite composition a ions: Cs; FA; MA, Perovskite composition a ions coefficients: 0.05; 0.76; 0.16, Perovskite composition b ions: Pb, Perovskite composition b ions coefficients: 1, Perovskite composition c ions: Br; I, Perovskite composition c ions coefficients: 1.5; 1.5, Perovskite additives compounds: Unknown, Perovskite additives concentrations: Unknown, Perovskite band gap: Unknown, ETL thickness: Unknown, Perovskite deposition solvents: DMF; DMSO, Perovskite deposition procedure: Spin-coating, Perovskite deposition thermal annealing temperature: 100, Perovskite deposition thermal annealing time: 60, Perovskite deposition solvents mixing ratios: 4; 1, Perovskite deposition synthesis atmosphere: Unknown, Perovskite deposition aggregation state of reactants: Liquid, HTL stack sequence: Spiro-MeOTAD, HTL additives compounds: Li-TFSI; TBP, HTL deposition procedure: Spin-coating, HTL thickness list: Unknown, Backcontact stack sequence: Au, Backcontact additives compounds: Unknown, Backcontact deposition procedure: Evaporation, Backcontact thickness list: Unknown, Cell area measured: 0.16, Cell number of cells per substrate: 0, Cell architecture: nip, Cell flexible: FALSE, Cell semitransparent: FALSE, Cell semitransparent wavelength range: Unknown; Unknown, Module: FALSE, JV average over n number of cells: 2, JV light intensity: 0.03, JV light spectra: Indoor light ->","completion":" JV default Voc: 0.776, JV default Jsc: 2.984, JV default FF: 0.727, JV default PCE: TOP\n"}
{"prompt":"Substrate stack sequence: SLG | FTO, ETL stack sequence: TiO2-c | TiO2-mp, ETL additives compounds: Unknown, ETL deposition procedure: Spray-pyrolys | Spin-coating, ETL thickness: Unknown, Perovskite dimension list of layers: 3, Perovskite composition a ions: Cs; FA; MA, Perovskite composition a ions coefficients: 0.05; 0.76; 0.16, Perovskite composition b ions: Pb, Perovskite composition b ions coefficients: 1, Perovskite composition c ions: Br; I, Perovskite composition c ions coefficients: 1.5; 1.5, Perovskite additives compounds: Unknown, Perovskite additives concentrations: Unknown, Perovskite band gap: Unknown, ETL thickness: Unknown, Perovskite deposition solvents: DMF; DMSO, Perovskite deposition procedure: Spin-coating, Perovskite deposition thermal annealing temperature: 100, Perovskite deposition thermal annealing time: 60, Perovskite deposition solvents mixing ratios: 4; 1, Perovskite deposition synthesis atmosphere: Unknown, Perovskite deposition aggregation state of reactants: Liquid, HTL stack sequence: Spiro-MeOTAD, HTL additives compounds: Li-TFSI; TBP, HTL deposition procedure: Spin-coating, HTL thickness list: Unknown, Backcontact stack sequence: Au, Backcontact additives compounds: Unknown, Backcontact deposition procedure: Evaporation, Backcontact thickness list: Unknown, Cell area measured: 0.16, Cell number of cells per substrate: 0, Cell architecture: nip, Cell flexible: FALSE, Cell semitransparent: FALSE, Cell semitransparent wavelength range: Unknown; Unknown, Module: FALSE, JV average over n number of cells: 1, JV light intensity: 0.03, JV light spectra: Indoor light ->","completion":" JV default Voc: 0.815, JV default Jsc: 3.102, JV default FF: 0.78, JV default PCE: TOP\n"}
{"prompt":"Substrate stack sequence: SLG | FTO, ETL stack sequence: TiO2-c | TiO2-mp, ETL additives compounds: Unknown, ETL deposition procedure: Spray-pyrolys | Spin-coating, ETL thickness: Unknown, Perovskite dimension list of layers: 3, Perovskite composition a ions: Cs; FA; MA, Perovskite composition a ions coefficients: 0.05; 0.76; 0.16, Perovskite composition b ions: Pb, Perovskite composition b ions coefficients: 1, Perovskite composition c ions: Br; I, Perovskite composition c ions coefficients: 1.5; 1.5, Perovskite additives compounds: Unknown, Perovskite additives concentrations: Unknown, Perovskite band gap: Unknown, ETL thickness: Unknown, Perovskite deposition solvents: DMF; DMSO, Perovskite deposition procedure: Spin-coating, Perovskite deposition thermal annealing temperature: 100, Perovskite deposition thermal annealing time: 60, Perovskite deposition solvents mixing ratios: 4; 1, Perovskite deposition synthesis atmosphere: Unknown, Perovskite deposition aggregation state of reactants: Liquid, HTL stack sequence: Spiro-MeOTAD, HTL additives compounds: Li-TFSI; TBP, HTL deposition procedure: Spin-coating, HTL thickness list: Unknown, Backcontact stack sequence: Au, Backcontact additives compounds: Unknown, Backcontact deposition procedure: Evaporation, Backcontact thickness list: Unknown, Cell area measured: 0.16, Cell number of cells per substrate: 0, Cell architecture: nip, Cell flexible: FALSE, Cell semitransparent: FALSE, Cell semitransparent wavelength range: Unknown; Unknown, Module: FALSE, JV average over n number of cells: 2, JV light intensity: 0.03, JV light spectra: Indoor light ->","completion":" JV default Voc: 0.812, JV default Jsc: 2.99, JV default FF: 0.698, JV default PCE: TOP\n"}
{"prompt":"Substrate stack sequence: SLG | ITO, ETL stack sequence: PCBM-60 | BCP, ETL additives compounds: Unknown, ETL deposition procedure: Spin-coating | Spin-coating, ETL thickness: Unknown, Perovskite dimension list of layers: 3, Perovskite composition a ions: MA, Perovskite composition a ions coefficients: 1, Perovskite composition b ions: Pb, Perovskite composition b ions coefficients: 1, Perovskite composition c ions: I, Perovskite composition c ions coefficients: 3, Perovskite additives compounds: Cl, Perovskite additives concentrations: Unknown, Perovskite band gap: 1.61, ETL thickness: Unknown, Perovskite deposition solvents: DMF, Perovskite deposition procedure: Spin-coating, Perovskite deposition thermal annealing temperature: 100, Perovskite deposition thermal annealing time: 15, Perovskite deposition solvents mixing ratios: 1, Perovskite deposition synthesis atmosphere: N2, Perovskite deposition aggregation state of reactants: Liquid, HTL stack sequence: NiO-c, HTL additives compounds: Unknown, HTL deposition procedure: Spin-coating, HTL thickness list: Unknown, Backcontact stack sequence: Ag, Backcontact additives compounds: Unknown, Backcontact deposition procedure: Evaporation, Backcontact thickness list: 100, Cell area measured: 0.1, Cell number of cells per substrate: 0, Cell architecture: pin, Cell flexible: FALSE, Cell semitransparent: FALSE, Cell semitransparent wavelength range: Unknown; Unknown, Module: FALSE, JV average over n number of cells: 1, JV light intensity: 0.2754, JV light spectra: Indoor light ->","completion":" JV default Voc: 0.901, JV default Jsc: 0.125, JV default FF: 0.766, JV default PCE: TOP\n"}
{"prompt":"Substrate stack sequence: SLG | ITO, ETL stack sequence: PCBM-60 | BCP, ETL additives compounds: Unknown, ETL deposition procedure: Spin-coating | Spin-coating, ETL thickness: Unknown, Perovskite dimension list of layers: 3, Perovskite composition a ions: MA, Perovskite composition a ions coefficients: 1, Perovskite composition b ions: Pb, Perovskite composition b ions coefficients: 1, Perovskite composition c ions: Br; I, Perovskite composition c ions coefficients: 1; 2, Perovskite additives compounds: Unknown, Perovskite additives concentrations: Unknown, Perovskite band gap: 1.79, ETL thickness: Unknown, Perovskite deposition solvents: DMF, Perovskite deposition procedure: Spin-coating, Perovskite deposition thermal annealing temperature: 100, Perovskite deposition thermal annealing time: 15, Perovskite deposition solvents mixing ratios: 1, Perovskite deposition synthesis atmosphere: N2, Perovskite deposition aggregation state of reactants: Liquid, HTL stack sequence: NiO-c, HTL additives compounds: Unknown, HTL deposition procedure: Spin-coating, HTL thickness list: Unknown, Backcontact stack sequence: Ag, Backcontact additives compounds: Unknown, Backcontact deposition procedure: Evaporation, Backcontact thickness list: 100, Cell area measured: 0.1, Cell number of cells per substrate: 0, Cell architecture: pin, Cell flexible: FALSE, Cell semitransparent: FALSE, Cell semitransparent wavelength range: Unknown; Unknown, Module: FALSE, JV average over n number of cells: 1, JV light intensity: 0.2754, JV light spectra: Indoor light ->","completion":" JV default Voc: 0.999, JV default Jsc: 0.12, JV default FF: 0.757, JV default PCE: TOP\n"}
{"prompt":"Substrate stack sequence: SLG | ITO, ETL stack sequence: PCBM-60 | BCP, ETL additives compounds: Unknown, ETL deposition procedure: Spin-coating | Spin-coating, ETL thickness: Unknown, Perovskite dimension list of layers: 3, Perovskite composition a ions: MA, Perovskite composition a ions coefficients: 1, Perovskite composition b ions: Pb, Perovskite composition b ions coefficients: 1, Perovskite composition c ions: Br; I, Perovskite composition c ions coefficients: 1; 2, Perovskite additives compounds: Cl, Perovskite additives concentrations: Unknown, Perovskite band gap: 1.8, ETL thickness: Unknown, Perovskite deposition solvents: DMF >> IPA, Perovskite deposition procedure: Spin-coating >> Spin-coating, Perovskite deposition thermal annealing temperature: 100.0 >> Unknown, Perovskite deposition thermal annealing time: 15.0 >> Unknown, Perovskite deposition solvents mixing ratios: 1 >> 1, Perovskite deposition synthesis atmosphere: N2 >> N2, Perovskite deposition aggregation state of reactants: Liquid >> Liquid, HTL stack sequence: NiO-c, HTL additives compounds: Unknown, HTL deposition procedure: Spin-coating, HTL thickness list: Unknown, Backcontact stack sequence: Ag, Backcontact additives compounds: Unknown, Backcontact deposition procedure: Evaporation, Backcontact thickness list: 100, Cell area measured: 0.1, Cell number of cells per substrate: 0, Cell architecture: pin, Cell flexible: FALSE, Cell semitransparent: FALSE, Cell semitransparent wavelength range: Unknown; Unknown, Module: FALSE, JV average over n number of cells: 1, JV light intensity: 0.2754, JV light spectra: Indoor light ->","completion":" JV default Voc: 1.028, JV default Jsc: 0.124, JV default FF: 0.768, JV default PCE: TOP\n"}
{"prompt":"Substrate stack sequence: SLG | ITO, ETL stack sequence: PCBM-60 | BCP, ETL additives compounds: Unknown, ETL deposition procedure: Spin-coating | Spin-coating, ETL thickness: Unknown, Perovskite dimension list of layers: 3, Perovskite composition a ions: MA, Perovskite composition a ions coefficients: 1, Perovskite composition b ions: Pb, Perovskite composition b ions coefficients: 1, Perovskite composition c ions: Br; I, Perovskite composition c ions coefficients: 1; 2, Perovskite additives compounds: Cl, Perovskite additives concentrations: Unknown, Perovskite band gap: 1.8, ETL thickness: Unknown, Perovskite deposition solvents: DMF >> IPA, Perovskite deposition procedure: Spin-coating >> Spin-coating, Perovskite deposition thermal annealing temperature: 100.0 >> Unknown, Perovskite deposition thermal annealing time: 15.0 >> Unknown, Perovskite deposition solvents mixing ratios: 1 >> 1, Perovskite deposition synthesis atmosphere: N2 >> N2, Perovskite deposition aggregation state of reactants: Liquid >> Liquid, HTL stack sequence: NiO-c, HTL additives compounds: Unknown, HTL deposition procedure: Spin-coating, HTL thickness list: Unknown, Backcontact stack sequence: Ag, Backcontact additives compounds: Unknown, Backcontact deposition procedure: Evaporation, Backcontact thickness list: 100, Cell area measured: 0.1, Cell number of cells per substrate: 0, Cell architecture: pin, Cell flexible: FALSE, Cell semitransparent: FALSE, Cell semitransparent wavelength range: Unknown; Unknown, Module: FALSE, JV average over n number of cells: 1, JV light intensity: 0.2754, JV light spectra: Indoor light ->","completion":" JV default Voc: 0.97, JV default Jsc: 0.128, JV default FF: 0.679, JV default PCE: TOP\n"}
{"prompt":"Substrate stack sequence: SLG | ITO, ETL stack sequence: TiO2-c | TiO2-mp, ETL additives compounds: Unknown, ETL deposition procedure: ALD | Spin-coating, ETL thickness: 11.0 | 150.0, Perovskite dimension list of layers: 3, Perovskite composition a ions: MA, Perovskite composition a ions coefficients: 1, Perovskite composition b ions: Pb, Perovskite composition b ions coefficients: 1, Perovskite composition c ions: I, Perovskite composition c ions coefficients: 3, Perovskite additives compounds: Unknown, Perovskite additives concentrations: Unknown, Perovskite band gap: 1.6, ETL thickness: 11.0 | 150.0, Perovskite deposition solvents: DMSO, Perovskite deposition procedure: Spin-coating, Perovskite deposition thermal annealing temperature: 100, Perovskite deposition thermal annealing time: 15, Perovskite deposition solvents mixing ratios: 1, Perovskite deposition synthesis atmosphere: N2, Perovskite deposition aggregation state of reactants: Liquid, HTL stack sequence: Spiro-MeOTAD, HTL additives compounds: Li-TFSI; TBP, HTL deposition procedure: Spin-coating, HTL thickness list: 200, Backcontact stack sequence: Au, Backcontact additives compounds: Unknown, Backcontact deposition procedure: Evaporation, Backcontact thickness list: 80, Cell area measured: 0.12, Cell number of cells per substrate: 0, Cell architecture: nip, Cell flexible: FALSE, Cell semitransparent: FALSE, Cell semitransparent wavelength range: Unknown; Unknown, Module: FALSE, JV average over n number of cells: 8, JV light intensity: 0.146, JV light spectra: Indoor light ->","completion":" JV default Voc: 0.775, JV default Jsc: 0.058, JV default FF: 0.72, JV default PCE: TOP\n"}
{"prompt":"Substrate stack sequence: SLG | ITO, ETL stack sequence: PCBM-60 | TmPyPB, ETL additives compounds: Unknown, ETL deposition procedure: Spin-coating | Evaporation, ETL thickness: 120.0 | 7.0, Perovskite dimension list of layers: 3, Perovskite composition a ions: MA, Perovskite composition a ions coefficients: 1, Perovskite composition b ions: Pb, Perovskite composition b ions coefficients: 1, Perovskite composition c ions: I, Perovskite composition c ions coefficients: 3, Perovskite additives compounds: Cl, Perovskite additives concentrations: Unknown, Perovskite band gap: 1.6, ETL thickness: 120.0 | 7.0, Perovskite deposition solvents: DMF, Perovskite deposition procedure: Spin-coating, Perovskite deposition thermal annealing temperature: 100, Perovskite deposition thermal annealing time: 10, Perovskite deposition solvents mixing ratios: 1, Perovskite deposition synthesis atmosphere: N2, Perovskite deposition aggregation state of reactants: Liquid, HTL stack sequence: PEDOT:PSS, HTL additives compounds: Unknown, HTL deposition procedure: Spin-coating, HTL thickness list: Unknown, Backcontact stack sequence: Ag, Backcontact additives compounds: Unknown, Backcontact deposition procedure: Evaporation, Backcontact thickness list: 150, Cell area measured: 0.051, Cell number of cells per substrate: 0, Cell architecture: pin, Cell flexible: FALSE, Cell semitransparent: FALSE, Cell semitransparent wavelength range: Unknown; Unknown, Module: FALSE, JV average over n number of cells: 1, JV light intensity: 0.146, JV light spectra: Indoor light ->","completion":" JV default Voc: 0.84, JV default Jsc: 0.132, JV default FF: 0.75, JV default PCE: TOP\n"}
{"prompt":"Substrate stack sequence: SLG | FTO, ETL stack sequence: TiO2-c | TiO2-mp, ETL additives compounds: Unknown, ETL deposition procedure: Spray-pyrolys | Spin-coating, ETL thickness: Unknown, Perovskite dimension list of layers: 3, Perovskite composition a ions: MA, Perovskite composition a ions coefficients: 1, Perovskite composition b ions: Pb, Perovskite composition b ions coefficients: 1, Perovskite composition c ions: I, Perovskite composition c ions coefficients: 3, Perovskite additives compounds: Unknown, Perovskite additives concentrations: Unknown, Perovskite band gap: 1.6, ETL thickness: Unknown, Perovskite deposition solvents: DMF; DMSO, Perovskite deposition procedure: Spin-coating, Perovskite deposition thermal annealing temperature: 100, Perovskite deposition thermal annealing time: 30, Perovskite deposition solvents mixing ratios: 6; 4, Perovskite deposition synthesis atmosphere: Unknown, Perovskite deposition aggregation state of reactants: Liquid, HTL stack sequence: TPA-BPFN-TPA, HTL additives compounds: Unknown, HTL deposition procedure: Spin-coating, HTL thickness list: Unknown, Backcontact stack sequence: Ag, Backcontact additives compounds: Unknown, Backcontact deposition procedure: Evaporation, Backcontact thickness list: 80, Cell area measured: 0.1, Cell number of cells per substrate: 0, Cell architecture: nip, Cell flexible: FALSE, Cell semitransparent: FALSE, Cell semitransparent wavelength range: Unknown; Unknown, Module: FALSE, JV average over n number of cells: 43, JV light intensity: 0.146, JV light spectra: Indoor light ->","completion":" JV default Voc: 0.796, JV default Jsc: 18.6, JV default FF: 0.74, JV default PCE: TOP\n"}
{"prompt":"Substrate stack sequence: SLG | FTO, ETL stack sequence: TiO2-c | TiO2-mp, ETL additives compounds: Unknown, ETL deposition procedure: Spray-pyrolys | Spin-coating, ETL thickness: Unknown | 200.0, Perovskite dimension list of layers: 3, Perovskite composition a ions: Cs; FA; MA, Perovskite composition a ions coefficients: 0.05; 0.79; 0.16, Perovskite composition b ions: Pb, Perovskite composition b ions coefficients: 1, Perovskite composition c ions: Br; I, Perovskite composition c ions coefficients: 0.51; 2.49, Perovskite additives compounds: Unknown, Perovskite additives concentrations: Unknown, Perovskite band gap: Unknown, ETL thickness: Unknown | 200.0, Perovskite deposition solvents: DMF; DMSO, Perovskite deposition procedure: Spin-coating, Perovskite deposition thermal annealing temperature: 100, Perovskite deposition thermal annealing time: 60, Perovskite deposition solvents mixing ratios: 4; 1, Perovskite deposition synthesis atmosphere: Unknown, Perovskite deposition aggregation state of reactants: Liquid, HTL stack sequence: Spiro-MeOTAD, HTL additives compounds: FK209; Li-TFSI; TBP, HTL deposition procedure: Spin-coating, HTL thickness list: Unknown, Backcontact stack sequence: Au, Backcontact additives compounds: Unknown, Backcontact deposition procedure: Evaporation, Backcontact thickness list: 70, Cell area measured: 0.15, Cell number of cells per substrate: 0, Cell architecture: nip, Cell flexible: FALSE, Cell semitransparent: FALSE, Cell semitransparent wavelength range: Unknown; Unknown, Module: FALSE, JV average over n number of cells: 1, JV light intensity: 0.03, JV light spectra: Indoor light ->","completion":" JV default Voc: 0.804, JV default Jsc: 27.31, JV default FF: 0.748, JV default PCE: TOP\n"}
{"prompt":"Substrate stack sequence: SLG | FTO, ETL stack sequence: PCBM-60, ETL additives compounds: Unknown, ETL deposition procedure: Spin-coating, ETL thickness: Unknown, Perovskite dimension list of layers: 3, Perovskite composition a ions: MA, Perovskite composition a ions coefficients: 1, Perovskite composition b ions: Pb, Perovskite composition b ions coefficients: 1, Perovskite composition c ions: I, Perovskite composition c ions coefficients: 3, Perovskite additives compounds: Unknown, Perovskite additives concentrations: Unknown, Perovskite band gap: 1.6, ETL thickness: Unknown, Perovskite deposition solvents: DMSO; GBL, Perovskite deposition procedure: Spin-coating, Perovskite deposition thermal annealing temperature: 100, Perovskite deposition thermal annealing time: 10, Perovskite deposition solvents mixing ratios: 3; 7, Perovskite deposition synthesis atmosphere: N2, Perovskite deposition aggregation state of reactants: Liquid, HTL stack sequence: NiO-c, HTL additives compounds: Unknown, HTL deposition procedure: Spin-coating, HTL thickness list: Unknown, Backcontact stack sequence: Ag, Backcontact additives compounds: Unknown, Backcontact deposition procedure: Evaporation, Backcontact thickness list: 100, Cell area measured: 0.09, Cell number of cells per substrate: 0, Cell architecture: pin, Cell flexible: FALSE, Cell semitransparent: FALSE, Cell semitransparent wavelength range: Unknown; Unknown, Module: FALSE, JV average over n number of cells: 1, JV light intensity: 0.146, JV light spectra: Indoor light ->","completion":" JV default Voc: 0.86, JV default Jsc: 0.126, JV default FF: 0.64, JV default PCE: TOP\n"}
{"prompt":"Substrate stack sequence: SLG | FTO, ETL stack sequence: PCBM-60 | BCP, ETL additives compounds: Unknown, ETL deposition procedure: Spin-coating | Spin-coating, ETL thickness: Unknown, Perovskite dimension list of layers: 3, Perovskite composition a ions: MA, Perovskite composition a ions coefficients: 1, Perovskite composition b ions: Pb, Perovskite composition b ions coefficients: 1, Perovskite composition c ions: I, Perovskite composition c ions coefficients: 3, Perovskite additives compounds: Unknown, Perovskite additives concentrations: Unknown, Perovskite band gap: 1.6, ETL thickness: Unknown, Perovskite deposition solvents: DMSO; GBL, Perovskite deposition procedure: Spin-coating, Perovskite deposition thermal annealing temperature: 100, Perovskite deposition thermal annealing time: 10, Perovskite deposition solvents mixing ratios: 3; 7, Perovskite deposition synthesis atmosphere: N2, Perovskite deposition aggregation state of reactants: Liquid, HTL stack sequence: NiO-c, HTL additives compounds: Unknown, HTL deposition procedure: Spin-coating, HTL thickness list: Unknown, Backcontact stack sequence: Ag, Backcontact additives compounds: Unknown, Backcontact deposition procedure: Evaporation, Backcontact thickness list: 100, Cell area measured: 0.09, Cell number of cells per substrate: 0, Cell architecture: pin, Cell flexible: FALSE, Cell semitransparent: FALSE, Cell semitransparent wavelength range: Unknown; Unknown, Module: FALSE, JV average over n number of cells: 1, JV light intensity: 0.146, JV light spectra: Indoor light ->","completion":" JV default Voc: 0.86, JV default Jsc: 0.135, JV default FF: 0.67, JV default PCE: TOP\n"}
{"prompt":"Substrate stack sequence: SLG | FTO, ETL stack sequence: PCBM-60 | [BMIM]BF4, ETL additives compounds: Unknown, ETL deposition procedure: Spin-coating | Spin-coating, ETL thickness: Unknown, Perovskite dimension list of layers: 3, Perovskite composition a ions: MA, Perovskite composition a ions coefficients: 1, Perovskite composition b ions: Pb, Perovskite composition b ions coefficients: 1, Perovskite composition c ions: I, Perovskite composition c ions coefficients: 3, Perovskite additives compounds: Unknown, Perovskite additives concentrations: Unknown, Perovskite band gap: 1.6, ETL thickness: Unknown, Perovskite deposition solvents: DMSO; GBL, Perovskite deposition procedure: Spin-coating, Perovskite deposition thermal annealing temperature: 100, Perovskite deposition thermal annealing time: 10, Perovskite deposition solvents mixing ratios: 3; 7, Perovskite deposition synthesis atmosphere: N2, Perovskite deposition aggregation state of reactants: Liquid, HTL stack sequence: NiO-c, HTL additives compounds: Unknown, HTL deposition procedure: Spin-coating, HTL thickness list: Unknown, Backcontact stack sequence: Ag, Backcontact additives compounds: Unknown, Backcontact deposition procedure: Evaporation, Backcontact thickness list: 100, Cell area measured: 0.09, Cell number of cells per substrate: 0, Cell architecture: pin, Cell flexible: FALSE, Cell semitransparent: FALSE, Cell semitransparent wavelength range: Unknown; Unknown, Module: FALSE, JV average over n number of cells: 1, JV light intensity: 0.146, JV light spectra: Indoor light ->","completion":" JV default Voc: 0.87, JV default Jsc: 0.15, JV default FF: 0.75, JV default PCE: TOP\n"}
{"prompt":"Substrate stack sequence: SLG | FTO, ETL stack sequence: PCBM-60 | BCP, ETL additives compounds: Unknown, ETL deposition procedure: Spin-coating | Spin-coating, ETL thickness: Unknown, Perovskite dimension list of layers: 3, Perovskite composition a ions: MA, Perovskite composition a ions coefficients: 1, Perovskite composition b ions: Pb, Perovskite composition b ions coefficients: 1, Perovskite composition c ions: I, Perovskite composition c ions coefficients: 3, Perovskite additives compounds: Unknown, Perovskite additives concentrations: Unknown, Perovskite band gap: 1.6, ETL thickness: Unknown, Perovskite deposition solvents: DMSO; GBL, Perovskite deposition procedure: Spin-coating, Perovskite deposition thermal annealing temperature: 100, Perovskite deposition thermal annealing time: 10, Perovskite deposition solvents mixing ratios: 3; 7, Perovskite deposition synthesis atmosphere: N2, Perovskite deposition aggregation state of reactants: Liquid, HTL stack sequence: NiO-c, HTL additives compounds: Unknown, HTL deposition procedure: Spin-coating, HTL thickness list: Unknown, Backcontact stack sequence: Ag, Backcontact additives compounds: Unknown, Backcontact deposition procedure: Evaporation, Backcontact thickness list: 100, Cell area measured: 0.1, Cell number of cells per substrate: 0, Cell architecture: pin, Cell flexible: FALSE, Cell semitransparent: FALSE, Cell semitransparent wavelength range: Unknown; Unknown, Module: FALSE, JV average over n number of cells: 1, JV light intensity: 0.146, JV light spectra: Indoor light ->","completion":" JV default Voc: 0.85, JV default Jsc: 0.135, JV default FF: 0.67, JV default PCE: TOP\n"}
{"prompt":"Substrate stack sequence: SLG | FTO, ETL stack sequence: PCBM-60 | [BMIM]BF4, ETL additives compounds: Unknown, ETL deposition procedure: Spin-coating | Spin-coating, ETL thickness: Unknown, Perovskite dimension list of layers: 3, Perovskite composition a ions: MA, Perovskite composition a ions coefficients: 1, Perovskite composition b ions: Pb, Perovskite composition b ions coefficients: 1, Perovskite composition c ions: I, Perovskite composition c ions coefficients: 3, Perovskite additives compounds: Unknown, Perovskite additives concentrations: Unknown, Perovskite band gap: 1.6, ETL thickness: Unknown, Perovskite deposition solvents: DMSO; GBL, Perovskite deposition procedure: Spin-coating, Perovskite deposition thermal annealing temperature: 100, Perovskite deposition thermal annealing time: 10, Perovskite deposition solvents mixing ratios: 3; 7, Perovskite deposition synthesis atmosphere: N2, Perovskite deposition aggregation state of reactants: Liquid, HTL stack sequence: NiO-c, HTL additives compounds: Unknown, HTL deposition procedure: Spin-coating, HTL thickness list: Unknown, Backcontact stack sequence: Ag, Backcontact additives compounds: Unknown, Backcontact deposition procedure: Evaporation, Backcontact thickness list: 100, Cell area measured: 0.1, Cell number of cells per substrate: 0, Cell architecture: pin, Cell flexible: FALSE, Cell semitransparent: FALSE, Cell semitransparent wavelength range: Unknown; Unknown, Module: FALSE, JV average over n number of cells: 1, JV light intensity: 0.146, JV light spectra: Indoor light ->","completion":" JV default Voc: 0.87, JV default Jsc: 0.15, JV default FF: 0.75, JV default PCE: TOP\n"}
{"prompt":"Substrate stack sequence: SLG | FTO, ETL stack sequence: PCBM-60 | [BMIM]BF4, ETL additives compounds: Unknown, ETL deposition procedure: Spin-coating | Spin-coating, ETL thickness: Unknown, Perovskite dimension list of layers: 3, Perovskite composition a ions: MA, Perovskite composition a ions coefficients: 1, Perovskite composition b ions: Pb, Perovskite composition b ions coefficients: 1, Perovskite composition c ions: I, Perovskite composition c ions coefficients: 3, Perovskite additives compounds: Unknown, Perovskite additives concentrations: Unknown, Perovskite band gap: 1.6, ETL thickness: Unknown, Perovskite deposition solvents: DMSO; GBL, Perovskite deposition procedure: Spin-coating, Perovskite deposition thermal annealing temperature: 100, Perovskite deposition thermal annealing time: 10, Perovskite deposition solvents mixing ratios: 3; 7, Perovskite deposition synthesis atmosphere: N2, Perovskite deposition aggregation state of reactants: Liquid, HTL stack sequence: NiO-c, HTL additives compounds: Unknown, HTL deposition procedure: Spin-coating, HTL thickness list: Unknown, Backcontact stack sequence: Ag, Backcontact additives compounds: Unknown, Backcontact deposition procedure: Evaporation, Backcontact thickness list: 100, Cell area measured: 4, Cell number of cells per substrate: 0, Cell architecture: pin, Cell flexible: FALSE, Cell semitransparent: FALSE, Cell semitransparent wavelength range: Unknown; Unknown, Module: FALSE, JV average over n number of cells: 1, JV light intensity: 0.146, JV light spectra: Indoor light ->","completion":" JV default Voc: 0.69, JV default Jsc: 0.07, JV default FF: 0.74, JV default PCE: TOP\n"}
{"prompt":"Substrate stack sequence: SLG | FTO, ETL stack sequence: TiO2-c, ETL additives compounds: TiCl4, ETL deposition procedure: Spin-coating, ETL thickness: 40, Perovskite dimension list of layers: 3, Perovskite composition a ions: MA, Perovskite composition a ions coefficients: 1, Perovskite composition b ions: Pb, Perovskite composition b ions coefficients: 1, Perovskite composition c ions: I, Perovskite composition c ions coefficients: 3, Perovskite additives compounds: Unknown, Perovskite additives concentrations: Unknown, Perovskite band gap: 1.6, ETL thickness: 40, Perovskite deposition solvents: DMF; DMSO, Perovskite deposition procedure: Spin-coating, Perovskite deposition thermal annealing temperature: 100, Perovskite deposition thermal annealing time: 10, Perovskite deposition solvents mixing ratios: 7; 3, Perovskite deposition synthesis atmosphere: N2, Perovskite deposition aggregation state of reactants: Liquid, HTL stack sequence: Spiro-MeOTAD, HTL additives compounds: Li-TFSI; TBP, HTL deposition procedure: Spin-coating, HTL thickness list: 300, Backcontact stack sequence: Ag, Backcontact additives compounds: Unknown, Backcontact deposition procedure: Evaporation, Backcontact thickness list: 80, Cell area measured: 0.1, Cell number of cells per substrate: 0, Cell architecture: nip, Cell flexible: FALSE, Cell semitransparent: FALSE, Cell semitransparent wavelength range: Unknown; Unknown, Module: FALSE, JV average over n number of cells: 1, JV light intensity: 100, JV light spectra: AM 1.5 ->","completion":" JV default Voc: 1.11, JV default Jsc: 23.3, JV default FF: 0.78, JV default PCE: HIGH\n"}
{"prompt":"Substrate stack sequence: SLG | ITO, ETL stack sequence: SnO2-c, ETL additives compounds: Unknown, ETL deposition procedure: Spin-coating, ETL thickness: 50, Perovskite dimension list of layers: 3, Perovskite composition a ions: MA, Perovskite composition a ions coefficients: 1, Perovskite composition b ions: Pb, Perovskite composition b ions coefficients: 1, Perovskite composition c ions: I, Perovskite composition c ions coefficients: 3, Perovskite additives compounds: NiCl2, Perovskite additives concentrations: 0.03, Perovskite band gap: 1.6, ETL thickness: 50, Perovskite deposition solvents: DMF >> IPA, Perovskite deposition procedure: Spin-coating >> Spin-coating, Perovskite deposition thermal annealing temperature: 70.0 >> 135.0, Perovskite deposition thermal annealing time: 5.0 >> 15.0, Perovskite deposition solvents mixing ratios: 1 >> 1, Perovskite deposition synthesis atmosphere: N2 >> N2, Perovskite deposition aggregation state of reactants: Liquid >> Liquid, HTL stack sequence: Spiro-MeOTAD, HTL additives compounds: Li-TFSI; TBP, HTL deposition procedure: Spin-coating, HTL thickness list: 200, Backcontact stack sequence: Au, Backcontact additives compounds: Unknown, Backcontact deposition procedure: Evaporation, Backcontact thickness list: 100, Cell area measured: 0.108, Cell number of cells per substrate: 0, Cell architecture: nip, Cell flexible: FALSE, Cell semitransparent: FALSE, Cell semitransparent wavelength range: Unknown; Unknown, Module: FALSE, JV average over n number of cells: 1, JV light intensity: 100, JV light spectra: AM 1.5 ->","completion":" JV default Voc: 1.13, JV default Jsc: 22.64, JV default FF: 0.81, JV default PCE: HIGH\n"}
{"prompt":"Substrate stack sequence: SLG | FTO, ETL stack sequence: TiO2-c, ETL additives compounds: Unknown, ETL deposition procedure: CBD, ETL thickness: 40, Perovskite dimension list of layers: 3, Perovskite composition a ions: FA; MA, Perovskite composition a ions coefficients: 0.85; 0.15, Perovskite composition b ions: Pb, Perovskite composition b ions coefficients: 1, Perovskite composition c ions: I, Perovskite composition c ions coefficients: 3, Perovskite additives compounds: CsAc, Perovskite additives concentrations: 0.012, Perovskite band gap: 1.53, ETL thickness: 40, Perovskite deposition solvents: DMF; DMSO, Perovskite deposition procedure: Spin-coating, Perovskite deposition thermal annealing temperature: 150, Perovskite deposition thermal annealing time: 30, Perovskite deposition solvents mixing ratios: 4; 1, Perovskite deposition synthesis atmosphere: N2, Perovskite deposition aggregation state of reactants: Liquid, HTL stack sequence: Spiro-MeOTAD, HTL additives compounds: Li-TFSI; TBP, HTL deposition procedure: Spin-coating, HTL thickness list: 173, Backcontact stack sequence: Au, Backcontact additives compounds: Unknown, Backcontact deposition procedure: Evaporation, Backcontact thickness list: 80, Cell area measured: 0.09, Cell number of cells per substrate: 0, Cell architecture: nip, Cell flexible: FALSE, Cell semitransparent: FALSE, Cell semitransparent wavelength range: Unknown; Unknown, Module: FALSE, JV average over n number of cells: 1, JV light intensity: 100, JV light spectra: AM 1.5 ->","completion":" JV default Voc: 1.12, JV default Jsc: 24.92, JV default FF: 0.786, JV default PCE: HIGH\n"}
{"prompt":"Substrate stack sequence: SLG | FTO, ETL stack sequence: SnO2-c, ETL additives compounds: Y, ETL deposition procedure: Spin-coating, ETL thickness: 60, Perovskite dimension list of layers: 3, Perovskite composition a ions: Cs; FA; MA, Perovskite composition a ions coefficients: 0.05; 0.81; 0.14, Perovskite composition b ions: Pb, Perovskite composition b ions coefficients: 1, Perovskite composition c ions: Br; I, Perovskite composition c ions coefficients: 0.45; 2.55, Perovskite additives compounds: Unknown, Perovskite additives concentrations: Unknown, Perovskite band gap: 1.6, ETL thickness: 60, Perovskite deposition solvents: DMF; DMSO, Perovskite deposition procedure: Spin-coating, Perovskite deposition thermal annealing temperature: 100, Perovskite deposition thermal annealing time: 50, Perovskite deposition solvents mixing ratios: 4; 1, Perovskite deposition synthesis atmosphere: N2, Perovskite deposition aggregation state of reactants: Liquid, HTL stack sequence: Spiro-MeOTAD, HTL additives compounds: Li-TFSI; TBP, HTL deposition procedure: Spin-coating, HTL thickness list: 175, Backcontact stack sequence: Au, Backcontact additives compounds: Unknown, Backcontact deposition procedure: Evaporation, Backcontact thickness list: 100, Cell area measured: 0.12, Cell number of cells per substrate: 0, Cell architecture: nip, Cell flexible: FALSE, Cell semitransparent: FALSE, Cell semitransparent wavelength range: Unknown; Unknown, Module: FALSE, JV average over n number of cells: 1, JV light intensity: 100, JV light spectra: AM 1.5 ->","completion":" JV default Voc: 1.13, JV default Jsc: 23.56, JV default FF: 0.778, JV default PCE: HIGH\n"}
{"prompt":"Substrate stack sequence: SLG | FTO, ETL stack sequence: SnO2-c, ETL additives compounds: Y, ETL deposition procedure: Spin-coating, ETL thickness: 60, Perovskite dimension list of layers: 3, Perovskite composition a ions: Cs; FA; MA, Perovskite composition a ions coefficients: 0.05; 0.81; 0.14, Perovskite composition b ions: Pb, Perovskite composition b ions coefficients: 1, Perovskite composition c ions: Br; I, Perovskite composition c ions coefficients: 0.45; 2.55, Perovskite additives compounds: Unknown, Perovskite additives concentrations: Unknown, Perovskite band gap: 1.6, ETL thickness: 60, Perovskite deposition solvents: DMF; DMSO, Perovskite deposition procedure: Spin-coating, Perovskite deposition thermal annealing temperature: 100, Perovskite deposition thermal annealing time: 50, Perovskite deposition solvents mixing ratios: 4; 1, Perovskite deposition synthesis atmosphere: N2, Perovskite deposition aggregation state of reactants: Liquid, HTL stack sequence: Spiro-MeOTAD, HTL additives compounds: Li-TFSI; TBP, HTL deposition procedure: Spin-coating, HTL thickness list: 175, Backcontact stack sequence: Au, Backcontact additives compounds: Unknown, Backcontact deposition procedure: Evaporation, Backcontact thickness list: 100, Cell area measured: 0.12, Cell number of cells per substrate: 0, Cell architecture: nip, Cell flexible: FALSE, Cell semitransparent: FALSE, Cell semitransparent wavelength range: Unknown; Unknown, Module: FALSE, JV average over n number of cells: 20, JV light intensity: 100, JV light spectra: AM 1.5 ->","completion":" JV default Voc: 1.124, JV default Jsc: 23.22, JV default FF: 0.782, JV default PCE: HIGH\n"}
