Repository: MasterAI-EAM/Darwin

## Models
```angular2html
model 1：
davinci:ft-greendynamics:custom-model-name-2023-04-01-06-53-54
ft-bnJ3Ums4MQlh3YPgCfrypnRL

model 2：
davinci:ft-greendynamics:custom-model-name-2023-04-01-10-28-23
ft-izfAT1rhkcA91wuu7GR6NmJZ
```

## Execution
1. Data Processing
After getting data in a csv file with formation of `prompt, completion`, run:
```angular2html
openai tools fine_tunes.prepare_data -f <csv_data>
```
It will generate a json data with a formation fitting openai model fit in

2. Train model & get suffix name
```angular2html
openai api fine_tunes.create -t <prepared_json_file> -m davinci --suffix "custom model name"
```
3.

File: MDP_FAIR/Regression/not good test/finetune_regression240_prepared_test.jsonl (part 1 of 2)
{"prompt":"Substrate stack sequence: SLG | FTO, ETL stack sequence: TiO2-c | TiO2-mp, ETL additives compounds: Unknown, ETL deposition procedure: ALD | Spin-coating, ETL thickness: 16.0 | Unknown, Perovskite dimension list of layers: 3, Perovskite composition a ions: MA, Perovskite composition a ions coefficients: 1, Perovskite composition b ions: Pb, Perovskite composition b ions coefficients: 1, Perovskite composition c ions: I, Perovskite composition c ions coefficients: 3, Perovskite additives compounds: Unknown, Perovskite additives concentrations: Unknown, Perovskite band gap: 1.6, ETL thickness: 16.0 | Unknown, Perovskite deposition solvents: DMF, Perovskite deposition procedure: Spin-coating, Perovskite deposition thermal annealing temperature: Unknown, Perovskite deposition thermal annealing time: Unknown, Perovskite deposition solvents mixing ratios: 1, Perovskite deposition synthesis atmosphere: Unknown, Perovskite deposition aggregation state of reactants: Liquid, HTL stack sequence: none, HTL additives compounds: Unknown, HTL deposition procedure: Unknown, HTL thickness list: Unknown, Backcontact stack sequence: Carbon, Backcontact additives compounds: Unknown, Backcontact deposition procedure: Doctor blading, Backcontact thickness list: 10000, Cell area measured: 0.1, Cell number of cells per substrate: 0, Cell architecture: nip, Cell flexible: FALSE, Cell semitransparent: FALSE, Cell semitransparent wavelength range: Unknown; Unknown, Module: FALSE, JV average over n number of cells: 12, JV light intensity: 100, JV light spectra: AM 1.5\n","completion":" JV default Voc: 0.835, JV default Jsc: 12.07, JV default FF: 0.319, JV default PCE: 3.21\n"}
{"prompt":"Substrate stack sequence: SLG | FTO, ETL stack sequence: TiO2-c | TiO2-mp, ETL additives compounds: Unknown, ETL deposition procedure: ALD | Spin-coating, ETL thickness: 60.0 | Unknown, Perovskite dimension list of layers: 3, Perovskite composition a ions: MA, Perovskite composition a ions coefficients: 1, Perovskite composition b ions: Pb, Perovskite composition b ions coefficients: 1, Perovskite composition c ions: I, Perovskite composition c ions coefficients: 3, Perovskite additives compounds: Unknown, Perovskite additives concentrations: Unknown, Perovskite band gap: 1.6, ETL thickness: 60.0 | Unknown, Perovskite deposition solvents: DMF, Perovskite deposition procedure: Spin-coating, Perovskite deposition thermal annealing temperature: Unknown, Perovskite deposition thermal annealing time: Unknown, Perovskite deposition solvents mixing ratios: 1, Perovskite deposition synthesis atmosphere: Unknown, Perovskite deposition aggregation state of reactants: Liquid, HTL stack sequence: none, HTL additives compounds: Unknown, HTL deposition procedure: Unknown, HTL thickness list: Unknown, Backcontact stack sequence: Carbon, Backcontact additives compounds: Unknown, Backcontact deposition procedure: Doctor blading, Backcontact thickness list: 10000, Cell area measured: 0.1, Cell number of cells per substrate: 0, Cell architecture: nip, Cell flexible: FALSE, Cell semitransparent: FALSE, Cell semitransparent wavelength range: Unknown; Unknown, Module: FALSE, JV average over n number of cells: 12, JV light intensity: 100, JV light spectra: AM 1.5\n","completion":" JV default Voc: 0.845, JV default Jsc: 11.57, JV default FF: 0.357, JV default PCE: 3.54\n"}
{"prompt":"Substrate stack sequence: SLG | FTO, ETL stack sequence: TiO2-c | TiO2-mp, ETL additives compounds: Unknown, ETL deposition procedure: Spin-coating | Spin-coating, ETL thickness: 30.0 | 200.0, Perovskite dimension list of layers: 3, Perovskite composition a ions: MA, Perovskite composition a ions coefficients: 1, Perovskite composition b ions: Pb, Perovskite composition b ions coefficients: 1, Perovskite composition c ions: Br; I, Perovskite composition c ions coefficients: 0.15; 2.85, Perovskite additives compounds: Unknown, Perovskite additives concentrations: Unknown, Perovskite band gap: Unknown, ETL thickness: 30.0 | 200.0, Perovskite deposition solvents: DMF, Perovskite deposition procedure: Spin-coating, Perovskite deposition thermal annealing temperature: 100, Perovskite deposition thermal annealing time: 10, Perovskite deposition solvents mixing ratios: 1, Perovskite deposition synthesis atmosphere: Air, Perovskite deposition aggregation state of reactants: Liquid, HTL stack sequence: Spiro-MeOTAD, HTL additives compounds: Li-TFSI; TBP, HTL deposition procedure: Spin-coating, HTL thickness list: Unknown, Backcontact stack sequence: Au, Backcontact additives compounds: Unknown, Backcontact deposition procedure: Evaporation, Backcontact thickness list: 80, Cell area measured: 0.21, Cell number of cells per substrate: 0, Cell architecture: nip, Cell flexible: FALSE, Cell semitransparent: FALSE, Cell semitransparent wavelength range: Unknown; Unknown, Module: FALSE, JV average over n number of cells: 6, JV light intensity: 100, JV light spectra: AM 1.5\n","completion":" JV default Voc: 1, JV default Jsc: 14.7, JV default FF: 0.6, JV default PCE: 9\n"}
{"prompt":"Substrate stack sequence: SLG | FTO, ETL stack sequence: TiO2-c | TiO2-mp, ETL additives compounds: Unknown, ETL deposition procedure: Spin-coating | Spin-coating, ETL thickness: 30.0 | 200.0, Perovskite dimension list of layers: 3, Perovskite composition a ions: MA, Perovskite composition a ions coefficients: 1, Perovskite composition b ions: Pb, Perovskite composition b ions coefficients: 1, Perovskite composition c ions: Br; I, Perovskite composition c ions coefficients: 0.15; 2.85, Perovskite additives compounds: Unknown, Perovskite additives concentrations: Unknown, Perovskite band gap: Unknown, ETL thickness: 30.0 | 200.0, Perovskite deposition solvents: DMF, Perovskite deposition procedure: Spin-coating, Perovskite deposition thermal annealing temperature: 100, Perovskite deposition thermal annealing time: 10, Perovskite deposition solvents mixing ratios: 1, Perovskite deposition synthesis atmosphere: Air, Perovskite deposition aggregation state of reactants: Liquid, HTL stack sequence: Spiro-MeOTAD, HTL additives compounds: Li-TFSI; TBP, HTL deposition procedure: Spin-coating, HTL thickness list: Unknown, Backcontact stack sequence: Au, Backcontact additives compounds: Unknown, Backcontact deposition procedure: Evaporation, Backcontact thickness list: 80, Cell area measured: 0.21, Cell number of cells per substrate: 0, Cell architecture: nip, Cell flexible: FALSE, Cell semitransparent: FALSE, Cell semitransparent wavelength range: Unknown; Unknown, Module: FALSE, JV average over n number of cells: 6, JV light intensity: 100, JV light spectra: AM 1.5\n","completion":" JV default Voc: 1, JV default Jsc: 15.6, JV default FF: 0.4, JV default PCE: 7\n"}
{"prompt":"Substrate stack sequence: SLG | FTO, ETL stack sequence: TiO2-c | TiO2-mp, ETL additives compounds: Unknown, ETL deposition procedure: Spin-coating | Spin-coating, ETL thickness: 30.0 | 200.0, Perovskite dimension list of layers: 3, Perovskite composition a ions: MA, Perovskite composition a ions coefficients: 1, Perovskite composition b ions: Pb, Perovskite composition b ions coefficients: 1, Perovskite composition c ions: Br; I, Perovskite composition c ions coefficients: 0.15; 2.85, Perovskite additives compounds: Unknown, Perovskite additives concentrations: Unknown, Perovskite band gap: Unknown, ETL thickness: 30.0 | 200.0, Perovskite deposition solvents: DMF, Perovskite deposition procedure: Spin-coating, Perovskite deposition thermal annealing temperature: 100, Perovskite deposition thermal annealing time: 10, Perovskite deposition solvents mixing ratios: 1, Perovskite deposition synthesis atmosphere: Air, Perovskite deposition aggregation state of reactants: Liquid, HTL stack sequence: Spiro-MeOTAD, HTL additives compounds: Li-TFSI; TBP, HTL deposition procedure: Spin-coating, HTL thickness list: Unknown, Backcontact stack sequence: Au, Backcontact additives compounds: Unknown, Backcontact deposition procedure: Evaporation, Backcontact thickness list: 80, Cell area measured: 0.21, Cell number of cells per substrate: 0, Cell architecture: nip, Cell flexible: FALSE, Cell semitransparent: FALSE, Cell semitransparent wavelength range: Unknown; Unknown, Module: FALSE, JV average over n number of cells: 6, JV light intensity: 100, JV light spectra: AM 1.5\n","completion":" JV default Voc: 0.6, JV default Jsc: 9.5, JV default FF: 0.2, JV default PCE: 1.5\n"}
{"prompt":"Substrate stack sequence: SLG | FTO, ETL stack sequence: TiO2-c | TiO2-mp, ETL additives compounds: Unknown, ETL deposition procedure: Spin-coating | Spin-coating, ETL thickness: 30.0 | 200.0, Perovskite dimension list of layers: 3, Perovskite composition a ions: MA, Perovskite composition a ions coefficients: 1, Perovskite composition b ions: Pb, Perovskite composition b ions coefficients: 1, Perovskite composition c ions: Br; I, Perovskite composition c ions coefficients: 0.15; 2.85, Perovskite additives compounds: Unknown, Perovskite additives concentrations: Unknown, Perovskite band gap: Unknown, ETL thickness: 30.0 | 200.0, Perovskite deposition solvents: DMF, Perovskite deposition procedure: Spin-coating, Perovskite deposition thermal annealing temperature: 100, Perovskite deposition thermal annealing time: 10, Perovskite deposition solvents mixing ratios: 1, Perovskite deposition synthesis atmosphere: Air, Perovskite deposition aggregation state of reactants: Liquid, HTL stack sequence: Spiro-MeOTAD, HTL additives compounds: Li-TFSI; TBP, HTL deposition procedure: Spin-coating, HTL thickness list: Unknown, Backcontact stack sequence: Au, Backcontact additives compounds: Unknown, Backcontact deposition procedure: Evaporation, Backcontact thickness list: 80, Cell area measured: 0.21, Cell number of cells per substrate: 0, Cell architecture: nip, Cell flexible: FALSE, Cell semitransparent: FALSE, Cell semitransparent wavelength range: Unknown; Unknown, Module: FALSE, JV average over n number of cells: 6, JV light intensity: 100, JV light spectra: AM 1.5\n","completion":" JV default Voc: 1, JV default Jsc: 9.9, JV default FF: 0.7, JV default PCE: 7.3\n"}
{"prompt":"Substrate stack sequence: SLG | FTO, ETL stack sequence: PCBM-60, ETL additives compounds: Unknown, ETL deposition procedure: Spin-coating, ETL thickness: Unknown, Perovskite dimension list of layers: 3, Perovskite composition a ions: MA, Perovskite composition a ions coefficients: 1, Perovskite composition b ions: Pb, Perovskite composition b ions coefficients: 1, Perovskite composition c ions: I, Perovskite composition c ions coefficients: 3, Perovskite additives compounds: Unknown, Perovskite additives concentrations: Unknown, Perovskite band gap: 1.6, ETL thickness: Unknown, Perovskite deposition solvents: DMF; DMSO >> IPA, Perovskite deposition procedure: Spin-coating >> Spin-coating, Perovskite deposition thermal annealing temperature: Unknown >> 120, Perovskite deposition thermal annealing time: Unknown >> 20.0, Perovskite deposition solvents mixing ratios: 5; 1 >> 1, Perovskite deposition synthesis atmosphere: N2 >> N2, Perovskite deposition aggregation state of reactants: Liquid >> Liquid, HTL stack sequence: NiO-c, HTL additives compounds: Cu, HTL deposition procedure: Spin-coating, HTL thickness list: Unknown, Backcontact stack sequence: Ag, Backcontact additives compounds: Unknown, Backcontact deposition procedure: Evaporation, Backcontact thickness list: 100, Cell area measured: 0.09, Cell number of cells per substrate: 0, Cell architecture: pin, Cell flexible: FALSE, Cell semitransparent: FALSE, Cell semitransparent wavelength range: Unknown; Unknown, Module: FALSE, JV average over n number of cells: 30, JV light intensity: 100, JV light spectra: AM 1.5\n","completion":" JV default Voc: 1.03, JV default Jsc: 21.11, JV default FF: 0.78, JV default PCE: 17\n"}
{"prompt":"Substrate stack sequence: SLG | FTO, ETL stack sequence: PCBM-60, ETL additives compounds: Unknown, ETL deposition procedure: Spin-coating, ETL thickness: Unknown, Perovskite dimension list of layers: 3, Perovskite composition a ions: MA, Perovskite composition a ions coefficients: 1, Perovskite composition b ions: Pb, Perovskite composition b ions coefficients: 1, Perovskite composition c ions: I, Perovskite composition c ions coefficients: 3, Perovskite additives compounds: Unknown, Perovskite additives concentrations: Unknown, Perovskite band gap: 1.6, ETL thickness: Unknown, Perovskite deposition solvents: DMF; DMSO >> IPA, Perovskite deposition procedure: Spin-coating >> Spin-coating, Perovskite deposition thermal annealing temperature: Unknown >> 120, Perovskite deposition thermal annealing time: Unknown >> 20.0, Perovskite deposition solvents mixing ratios: 5; 1 >> 1, Perovskite deposition synthesis atmosphere: N2 >> N2, Perovskite deposition aggregation state of reactants: Liquid >> Liquid, HTL stack sequence: PEDOT:PSS, HTL additives compounds: Unknown, HTL deposition procedure: Spin-coating, HTL thickness list: Unknown, Backcontact stack sequence: Ag, Backcontact additives compounds: Unknown, Backcontact deposition procedure: Evaporation, Backcontact thickness list: 100, Cell area measured: 0.09, Cell number of cells per substrate: 0, Cell architecture: pin, Cell flexible: FALSE, Cell semitransparent: FALSE, Cell semitransparent wavelength range: Unknown; Unknown, Module: FALSE, JV average over n number of cells: 30, JV light intensity: 100, JV light spectra: AM 1.5\n","completion":" JV default Voc: 0.94, JV default Jsc: 20.24, JV default FF: 0.71, JV default PCE: 13.6\n"}
{"prompt":"Substrate stack sequence: SLG | FTO, ETL stack sequence: CeOx, ETL additives compounds: Unknown, ETL deposition procedure: Spin-coating, ETL thickness: Unknown, Perovskite dimension list of layers: 3, Perovskite composition a ions: MA, Perovskite composition a ions coefficients: 1, Perovskite composition b ions: Pb, Perovskite composition b ions coefficients: 1, Perovskite composition c ions: I, Perovskite composition c ions coefficients: 3, Perovskite additives compounds: Unknown, Perovskite additives concentrations: Unknown, Perovskite band gap: 1.5, ETL thickness: Unknown, Perovskite deposition solvents: DMF >> none, Perovskite deposition procedure: Spin-coating >> Evaporation, Perovskite deposition thermal annealing temperature: Unknown >> 150, Perovskite deposition thermal annealing time: Unknown >> 120.0, Perovskite deposition solvents mixing ratios: 1 >> 1, Perovskite deposition synthesis atmosphere: Unknown >> Vacuum, Perovskite deposition aggregation state of reactants: Liquid >> Gas, HTL stack sequence: Spiro-MeOTAD, HTL additives compounds: Li-TFSI; TBP, HTL deposition procedure: Spin-coating, HTL thickness list: Unknown, Backcontact stack sequence: Ag, Backcontact additives compounds: Unknown, Backcontact deposition procedure: Evaporation, Backcontact thickness list: Unknown, Cell area measured: 0.06, Cell number of cells per substrate: 0, Cell architecture: nip, Cell flexible: FALSE, Cell semitransparent: FALSE, Cell semitransparent wavelength range: Unknown; Unknown, Module: FALSE, JV average over n number of cells: 2, JV light intensity: 100, JV light spectra: AM 1.5\n","completion":" JV default Voc: 1.036, JV default Jsc: 21.44, JV default FF: 0.619, JV default PCE: 16.34\n"}
{"prompt":"Substrate stack sequence: SLG | FTO, ETL stack sequence: PCBM-60, ETL additives compounds: Unknown, ETL deposition procedure: Spin-coating, ETL thickness: Unknown, Perovskite dimension list of layers: 3, Perovskite composition a ions: MA, Perovskite composition a ions coefficients: 1, Perovskite composition b ions: Pb, Perovskite composition b ions coefficients: 1, Perovskite composition c ions: I, Perovskite composition c ions coefficients: 3, Perovskite additives compounds: Unknown, Perovskite additives concentrations: Unknown, Perovskite band gap: 1.5, ETL thickness: Unknown, Perovskite deposition solvents: DMF >> none, Perovskite deposition procedure: Spin-coating >> Evaporation, Perovskite deposition thermal annealing temperature: Unknown >> 150, Perovskite deposition thermal annealing time: Unknown >> 120.0, Perovskite deposition solvents mixing ratios: 1 >> 1, Perovskite deposition synthesis atmosphere: Unknown >> Vacuum, Perovskite deposition aggregation state of reactants: Liquid >> Gas, HTL stack sequence: Spiro-MeOTAD, HTL additives compounds: Li-TFSI; TBP, HTL deposition procedure: Spin-coating, HTL thickness list: Unknown, Backcontact stack sequence: Ag, Backcontact additives compounds: Unknown, Backcontact deposition procedure: Evaporation, Backcontact thickness list: Unknown, Cell area measured: 0.06, Cell number of cells per substrate: 0, Cell architecture: nip, Cell flexible: FALSE, Cell semitransparent: FALSE, Cell semitransparent wavelength range: Unknown; Unknown, Module: FALSE, JV average over n number of cells: 2, JV light intensity: 100, JV light spectra: AM 1.5\n","completion":" JV default Voc: 0.912, JV default Jsc: 20.32, JV default FF: 0.54, JV default PCE: 16.34\n"}
{"prompt":"Substrate stack sequence: SLG | FTO, ETL stack sequence: TiO2-c, ETL additives compounds: Unknown, ETL deposition procedure: Spin-coating, ETL thickness: Unknown, Perovskite dimension list of layers: 3, Perovskite composition a ions: MA, Perovskite composition a ions coefficients: 1, Perovskite composition b ions: Pb, Perovskite composition b ions coefficients: 1, Perovskite composition c ions: I, Perovskite composition c ions coefficients: 3, Perovskite additives compounds: Unknown, Perovskite additives concentrations: Unknown, Perovskite band gap: 1.5, ETL thickness: Unknown, Perovskite deposition solvents: DMF >> none, Perovskite deposition procedure: Spin-coating >> Evaporation, Perovskite deposition thermal annealing temperature: Unknown >> 150, Perovskite deposition thermal annealing time: Unknown >> 120.0, Perovskite deposition solvents mixing ratios: 1 >> 1, Perovskite deposition synthesis atmosphere: Unknown >> Vacuum, Perovskite deposition aggregation state of reactants: Liquid >> Gas, HTL stack sequence: Spiro-MeOTAD, HTL additives compounds: Li-TFSI; TBP, HTL deposition procedure: Spin-coating, HTL thickness list: Unknown, Backcontact stack sequence: Ag, Backcontact additives compounds: Unknown, Backcontact deposition procedure: Evaporation, Backcontact thickness list: Unknown, Cell area measured: 0.06, Cell number of cells per substrate: 0, Cell architecture: nip, Cell flexible: FALSE, Cell semitransparent: FALSE, Cell semitransparent wavelength range: Unknown; Unknown, Module: FALSE, JV average over n number of cells: 2, JV light intensity: 100, JV light spectra: AM 1.5\n","completion":" JV default Voc: 1.024, JV default Jsc: 21.62, JV default FF: 0.687, JV default PCE: 16.34\n"}
{"prompt":"Substrate stack sequence: SLG | FTO, ETL stack sequence: CeOx | PCBM-60, ETL additives compounds: Unknown, ETL deposition procedure: Spin-coating | Spin-coating, ETL thickness: Unknown, Perovskite dimension list of layers: 3, Perovskite composition a ions: MA, Perovskite composition a ions coefficients: 1, Perovskite composition b ions: Pb, Perovskite composition b ions coefficients: 1, Perovskite composition c ions: I, Perovskite composition c ions coefficients: 3, Perovskite additives compounds: Unknown, Perovskite additives concentrations: Unknown, Perovskite band gap: 1.5, ETL thickness: Unknown, Perovskite deposition solvents: DMF >> none, Perovskite deposition procedure: Spin-coating >> Evaporation, Perovskite deposition thermal annealing temperature: Unknown >> 150, Perovskite deposition thermal annealing time: Unknown >> 120.0, Perovskite deposition solvents mixing ratios: 1 >> 1, Perovskite deposition synthesis atmosphere: Unknown >> Vacuum, Perovskite deposition aggregation state of reactants: Liquid >> Gas, HTL stack sequence: Spiro-MeOTAD, HTL additives compounds: Li-TFSI; TBP, HTL deposition procedure: Spin-coating, HTL thickness list: Unknown, Backcontact stack sequence: Ag, Backcontact additives compounds: Unknown, Backcontact deposition procedure: Evaporation, Backcontact thickness list: Unknown, Cell area measured: 0.06, Cell number of cells per substrate: 0, Cell architecture: nip, Cell flexible: FALSE, Cell semitransparent: FALSE, Cell semitransparent wavelength range: Unknown; Unknown, Module: FALSE, JV average over n number of cells: 2, JV light intensity: 100, JV light spectra: AM 1.5\n","completion":" JV default Voc: 1.057, JV default Jsc: 22.9, JV default FF: 0.696, JV default PCE: 16.34\n"}
{"prompt":"Substrate stack sequence: SLG | FTO, ETL stack sequence: TiO2-c, ETL additives compounds: Unknown, ETL deposition procedure: Spin-coating, ETL thickness: 65, Perovskite dimension list of layers: 3, Perovskite composition a ions: MA, Perovskite composition a ions coefficients: 1, Perovskite composition b ions: Pb, Perovskite composition b ions coefficients: 1, Perovskite composition c ions: I, Perovskite composition c ions coefficients: 3, Perovskite additives compounds: Unknown, Perovskite additives concentrations: Unknown, Perovskite band gap: 1.6, ETL thickness: 65, Perovskite deposition solvents: DMSO; GBL, Perovskite deposition procedure: Spin-coating, Perovskite deposition thermal annealing temperature: 100, Perovskite deposition thermal annealing time: 15, Perovskite deposition solvents mixing ratios: 3; 7, Perovskite deposition synthesis atmosphere: Air, Perovskite deposition aggregation state of reactants: Liquid, HTL stack sequence: Spiro-MeOTAD | MoOx, HTL additives compounds: Li-TFSI; TBP, HTL deposition procedure: Spin-coating | Evaporation, HTL thickness list: Unknown | 15.0, Backcontact stack sequence: Al, Backcontact additives compounds: Unknown, Backcontact deposition procedure: Evaporation, Backcontact thickness list: 185, Cell area measured: 0.06, Cell number of cells per substrate: 0, Cell architecture: nip, Cell flexible: FALSE, Cell semitransparent: FALSE, Cell semitransparent wavelength range: Unknown; Unknown, Module: FALSE, JV average over n number of cells: 1, JV light intensity: 100, JV light spectra: AM 1.5\n","completion":" JV default Voc: 1.013, JV default Jsc: 17.395, JV default FF: 0.685, JV default PCE: 12.23\n"}
{"prompt":"Substrate stack sequence: SLG | FTO, ETL stack sequence: TiO2-c, ETL additives compounds: Unknown, ETL deposition procedure: Spin-coating, ETL thickness: 65, Perovskite dimension list of layers: 3, Perovskite composition a ions: MA, Perovskite composition a ions coefficients: 1, Perovskite composition b ions: Pb, Perovskite composition b ions coefficients: 1, Perovskite composition c ions: I, Perovskite composition c ions coefficients: 3, Perovskite additives compounds: Unknown, Perovskite additives concentrations: Unknown, Perovskite band gap: 1.6, ETL thickness: 65, Perovskite deposition solvents: DMSO; GBL, Perovskite deposition procedure: Spin-coating, Perovskite deposition thermal annealing temperature: 100, Perovskite deposition thermal annealing time: 15, Perovskite deposition solvents mixing ratios: 3; 7, Perovskite deposition synthesis atmosphere: Air, Perovskite deposition aggregation state of reactants: Liquid, HTL stack sequence: Spiro-MeOTAD | MoOx, HTL additives compounds: Li-TFSI; TBP, HTL deposition procedure: Spin-coating | Evaporation, HTL thickness list: Unknown | 15.0, Backcontact stack sequence: Al, Backcontact additives compounds: Unknown, Backcontact deposition procedure: Evaporation, Backcontact thickness list: 185, Cell area measured: 0.06, Cell number of cells per substrate: 0, Cell architecture: nip, Cell flexible: FALSE, Cell semitransparent: FALSE, Cell semitransparent wavelength range: Unknown; Unknown, Module: FALSE, JV average over n number of cells: 1, JV light intensity: 100, JV light spectra: AM 1.5\n","completion":" JV default Voc: 1.015, JV default Jsc: 17.603, JV default FF: 0.713, JV default PCE: 12.74\n"}
{"prompt":"Substrate stack sequence: SLG | FTO, ETL stack sequence: TiO2-c, ETL additives compounds: Unknown, ETL deposition procedure: Spin-coating, ETL thickness: 65, Perovskite dimension list of layers: 3, Perovskite composition a ions: MA, Perovskite composition a ions coefficients: 1, Perovskite composition b ions: Pb, Perovskite composition b ions coefficients: 1, Perovskite composition c ions: I, Perovskite composition c ions coefficients: 3, Perovskite additives compounds: Unknown, Perovskite additives concentrations: Unknown, Perovskite band gap: 1.6, ETL thickness: 65, Perovskite deposition solvents: DMSO; GBL, Perovskite deposition procedure: Spin-coating, Perovskite deposition thermal annealing temperature: 100, Perovskite deposition thermal annealing time: 15, Perovskite deposition solvents mixing ratios: 3; 7, Perovskite deposition synthesis atmosphere: Air, Perovskite deposition aggregation state of reactants: Liquid, HTL stack sequence: Spiro-MeOTAD | MoOx, HTL additives compounds: Li-TFSI; TBP, HTL deposition procedure: Spin-coating | Evaporation, HTL thickness list: Unknown | 15.0, Backcontact stack sequence: Al, Backcontact additives compounds: Unknown, Backcontact deposition procedure: Evaporation, Backcontact thickness list: 185, Cell area measured: 0.06, Cell number of cells per substrate: 0, Cell architecture: nip, Cell flexible: FALSE, Cell semitransparent: FALSE, Cell semitransparent wavelength range: Unknown; Unknown, Module: FALSE, JV average over n number of cells: 1, JV light intensity: 100, JV light spectra: AM 1.5\n","completion":" JV default Voc: 1.008, JV default Jsc: 17.296, JV default FF: 0.726, JV default PCE: 12.67\n"}
{"prompt":"Substrate stack sequence: SLG | FTO, ETL stack sequence: TiO2-c, ETL additives compounds: Unknown, ETL deposition procedure: Spin-coating, ETL thickness: 65, Perovskite dimension list of layers: 3, Perovskite composition a ions: MA, Perovskite composition a ions coefficients: 1, Perovskite composition b ions: Pb, Perovskite composition b ions coefficients: 1, Perovskite composition c ions: I, Perovskite composition c ions coefficients: 3, Perovskite additives compounds: Unknown, Perovskite additives concentrations: Unknown, Perovskite band gap: 1.6, ETL thickness: 65, Perovskite deposition solvents: DMSO; GBL, Perovskite deposition procedure: Spin-coating, Perovskite deposition thermal annealing temperature: 100, Perovskite deposition thermal annealing time: 15, Perovskite deposition solvents mixing ratios: 3; 7, Perovskite deposition synthesis atmosphere: Air, Perovskite deposition aggregation state of reactants: Liquid, HTL stack sequence: Spiro-MeOTAD | MoOx, HTL additives compounds: Li-TFSI; TBP, HTL deposition procedure: Spin-coating | Evaporation, HTL thickness list: Unknown | 15.0, Backcontact stack sequence: Al, Backcontact additives compounds: Unknown, Backcontact deposition procedure: Evaporation, Backcontact thickness list: 185, Cell area measured: 0.06, Cell number of cells per substrate: 0, Cell architecture: nip, Cell flexible: FALSE, Cell semitransparent: FALSE, Cell semitransparent wavelength range: Unknown; Unknown, Module: FALSE, JV average over n number of cells: 1, JV light intensity: 100, JV light spectra: AM 1.5\n","completion":" JV default Voc: 1.022, JV default Jsc: 17.412, JV default FF: 0.694, JV default PCE: 12.38\n"}
{"prompt":"Substrate stack sequence: SLG | FTO, ETL stack sequence: TiO2-c, ETL additives compounds: Unknown, ETL deposition procedure: Spin-coating, ETL thickness: 65, Perovskite dimension list of layers: 3, Perovskite composition a ions: MA, Perovskite composition a ions coefficients: 1, Perovskite composition b ions: Pb, Perovskite composition b ions coefficients: 1, Perovskite composition c ions: I, Perovskite composition c ions coefficients: 3, Perovskite additives compounds: Unknown, Perovskite additives concentrations: Unknown, Perovskite band gap: 1.6, ETL thickness: 65, Perovskite deposition solvents: DMSO; GBL, Perovskite deposition procedure: Spin-coating, Perovskite deposition thermal annealing temperature: 100, Perovskite deposition thermal annealing time: 15, Perovskite deposition solvents mixing ratios: 3; 7, Perovskite deposition synthesis atmosphere: Air, Perovskite deposition aggregation state of reactants: Liquid, HTL stack sequence: Spiro-MeOTAD | MoOx, HTL additives compounds: Li-TFSI; TBP, HTL deposition procedure: Spin-coating | Evaporation, HTL thickness list: Unknown | 15.0, Backcontact stack sequence: Al, Backcontact additives compounds: Unknown, Backcontact deposition procedure: Evaporation, Backcontact thickness list: 185, Cell area measured: 0.06, Cell number of cells per substrate: 0, Cell architecture: nip, Cell flexible: FALSE, Cell semitransparent: FALSE, Cell semitransparent wavelength range: Unknown; Unknown, Module: FALSE, JV average over n number of cells: 1, JV light intensity: 100, JV light spectra: AM 1.5\n","completion":" JV default Voc: 1.017, JV default Jsc: 17.723, JV default FF: 0.701, JV default PCE: 12.62\n"}
{"prompt":"Substrate stack sequence: SLG | FTO, ETL stack sequence: TiO2-c, ETL additives compounds: Unknown, ETL deposition procedure: Spin-coating, ETL thickness: 65, Perovskite dimension list of layers: 3, Perovskite composition a ions: MA, Perovskite composition a ions coefficients: 1, Perovskite composition b ions: Pb, Perovskite composition b ions coefficients: 1, Perovskite composition c ions: I, Perovskite composition c ions coefficients: 3, Perovskite additives compounds: Unknown, Perovskite additives concentrations: Unknown, Perovskite band gap: 1.6, ETL thickness: 65, Perovskite deposition solvents: DMSO; GBL, Perovskite deposition procedure: Spin-coating, Perovskite deposition thermal annealing temperature: 100, Perovskite deposition thermal annealing time: 15, Perovskite deposition solvents mixing ratios: 3; 7, Perovskite deposition synthesis atmosphere: Air, Perovskite deposition aggregation state of reactants: Liquid, HTL stack sequence: Spiro-MeOTAD | MoOx, HTL additives compounds: Li-TFSI; TBP, HTL deposition procedure: Spin-coating | Evaporation, HTL thickness list: Unknown | 15.0, Backcontact stack sequence: Al, Backcontact additives compounds: Unknown, Backcontact deposition procedure: Evaporation, Backcontact thickness list: 185, Cell area measured: 0.06, Cell number of cells per substrate: 0, Cell architecture: nip, Cell flexible: FALSE, Cell semitransparent: FALSE, Cell semitransparent wavelength range: Unknown; Unknown, Module: FALSE, JV average over n number of cells: 1, JV light intensity: 100, JV light spectra: AM 1.5\n","completion":" JV default Voc: 1.013, JV default Jsc: 17.834, JV default FF: 0.711, JV default PCE: 12.84\n"}
{"prompt":"Substrate stack sequence: SLG | FTO, ETL stack sequence: TiO2-c, ETL additives compounds: Unknown, ETL deposition procedure: Spin-coating, ETL thickness: 65, Perovskite dimension list of layers: 3, Perovskite composition a ions: MA, Perovskite composition a ions coefficients: 1, Perovskite composition b ions: Pb, Perovskite composition b ions coefficients: 1, Perovskite composition c ions: I, Perovskite composition c ions coefficients: 3, Perovskite additives compounds: Unknown, Perovskite additives concentrations: Unknown, Perovskite band gap: 1.6, ETL thickness: 65, Perovskite deposition solvents: DMSO; GBL, Perovskite deposition procedure: Spin-coating, Perovskite deposition thermal annealing temperature: 100, Perovskite deposition thermal annealing time: 15, Perovskite deposition solvents mixing ratios: 3; 7, Perovskite deposition synthesis atmosphere: Air, Perovskite deposition aggregation state of reactants: Liquid, HTL stack sequence: Spiro-MeOTAD | MoOx, HTL additives compounds: Li-TFSI; TBP, HTL deposition procedure: Spin-coating | Evaporation, HTL thickness list: Unknown | 15.0, Backcontact stack sequence: Al, Backcontact additives compounds: Unknown, Backcontact deposition procedure: Evaporation, Backcontact thickness list: 185, Cell area measured: 0.06, Cell number of cells per substrate: 0, Cell architecture: nip, Cell flexible: FALSE, Cell semitransparent: FALSE, Cell semitransparent wavelength range: Unknown; Unknown, Module: FALSE, JV average over n number of cells: 1, JV light intensity: 100, JV light spectra: AM 1.5\n","completion":" JV default Voc: 0.992, JV default Jsc: 17.346, JV default FF: 0.73, JV default PCE: 12.56\n"}
{"prompt":"Substrate stack sequence: SLG | FTO, ETL stack sequence: TiO2-c, ETL additives compounds: Unknown, ETL deposition procedure: Spin-coating, ETL thickness: 65, Perovskite dimension list of layers: 3, Perovskite composition a ions: MA, Perovskite composition a ions coefficients: 1, Perovskite composition b ions: Pb, Perovskite composition b ions coefficients: 1, Perovskite composition c ions: I, Perovskite composition c ions coefficients: 3, Perovskite additives compounds: Unknown, Perovskite additives concentrations: Unknown, Perovskite band gap: 1.6, ETL thickness: 65, Perovskite deposition solvents: DMSO; GBL, Perovskite deposition procedure: Spin-coating, Perovskite deposition thermal annealing temperature: 100, Perovskite deposition thermal annealing time: 15, Perovskite deposition solvents mixing ratios: 3; 7, Perovskite deposition synthesis atmosphere: Air, Perovskite deposition aggregation state of reactants: Liquid, HTL stack sequence: Spiro-MeOTAD | MoOx, HTL additives compounds: Li-TFSI; TBP, HTL deposition procedure: Spin-coating | Evaporation, HTL thickness list: Unknown | 15.0, Backcontact stack sequence: Al, Backcontact additives compounds: Unknown, Backcontact deposition procedure: Evaporation, Backcontact thickness list: 185, Cell area measured: 0.06, Cell number of cells per substrate: 0, Cell architecture: nip, Cell flexible: FALSE, Cell semitransparent: FALSE, Cell semitransparent wavelength range: Unknown; Unknown, Module: FALSE, JV average over n number of cells: 1, JV light intensity: 100, JV light spectra: AM 1.5\n","completion":" JV default Voc: 1.023, JV default Jsc: 17.314, JV default FF: 0.666, JV default PCE: 11.78\n"}
{"prompt":"Substrate stack sequence: SLG | FTO, ETL stack sequence: TiO2-c, ETL additives compounds: Unknown, ETL deposition procedure: Spin-coating, ETL thickness: 65, Perovskite dimension list of layers: 3, Perovskite composition a ions: MA, Perovskite composition a ions coefficients: 1, Perovskite composition b ions: Pb, Perovskite composition b ions coefficients: 1, Perovskite composition c ions: I, Perovskite composition c ions coefficients: 3, Perovskite additives compounds: Unknown, Perovskite additives concentrations: Unknown, Perovskite band gap: 1.6, ETL thickness: 65, Perovskite deposition solvents: DMSO; GBL, Perovskite deposition procedure: Spin-coating, Perovskite deposition thermal annealing temperature: 100, Perovskite deposition thermal annealing time: 15, Perovskite deposition solvents mixing ratios: 3; 7, Perovskite deposition synthesis atmosphere: Air, Perovskite deposition aggregation state of reactants: Liquid, HTL stack sequence: Spiro-MeOTAD | MoOx, HTL additives compounds: Li-TFSI; TBP, HTL deposition procedure: Spin-coating | Evaporation, HTL thickness list: Unknown | 15.0, Backcontact stack sequence: Al, Backcontact additives compounds: Unknown, Backcontact deposition procedure: Evaporation, Backcontact thickness list: 185, Cell area measured: 0.06, Cell number of cells per substrate: 0, Cell architecture: nip, Cell flexible: FALSE, Cell semitransparent: FALSE, Cell semitransparent wavelength range: Unknown; Unknown, Module: FALSE, JV average over n number of cells: 1, JV light intensity: 100, JV light spectra: AM 1.5\n","completion":" JV default Voc: 1.006, JV default Jsc: 17.45, JV default FF: 0.716, JV default PCE: 12.58\n"}
{"prompt":"Substrate stack sequence: SLG | FTO, ETL stack sequence: TiO2-c, ETL additives compounds: Unknown, ETL deposition procedure: Spin-coating, ETL thickness: 65, Perovskite dimension list of layers: 3, Perovskite composition a ions: MA, Perovskite composition a ions coefficients: 1, Perovskite composition b ions: Pb, Perovskite composition b ions coefficients: 1, Perovskite composition c ions: I, Perovskite composition c ions coefficients: 3, Perovskite additives compounds: Unknown, Perovskite additives concentrations: Unknown, Perovskite band gap: 1.6, ETL thickness: 65, Perovskite deposition solvents: DMSO; GBL, Perovskite deposition procedure: Spin-coating, Perovskite deposition thermal annealing temperature: 100, Perovskite deposition thermal annealing time: 15, Perovskite deposition solvents mixing ratios: 3; 7, Perovskite deposition synthesis atmosphere: Air, Perovskite deposition aggregation state of reactants: Liquid, HTL stack sequence: Spiro-MeOTAD | MoOx, HTL additives compounds: Li-TFSI; TBP, HTL deposition procedure: Spin-coating | Evaporation, HTL thickness list: Unknown | 15.0, Backcontact stack sequence: Al, Backcontact additives compounds: Unknown, Backcontact deposition procedure: Evaporation, Backcontact thickness list: 185, Cell area measured: 0.06, Cell number of cells per substrate: 0, Cell architecture: nip, Cell flexible: FALSE, Cell semitransparent: FALSE, Cell semitransparent wavelength range: Unknown; Unknown, Module: FALSE, JV average over n number of cells: 1, JV light intensity: 100, JV light spectra: AM 1.5\n","completion":" JV default Voc: 0.999, JV default Jsc: 17.421, JV default FF: 0.719, JV default PCE: 12.51\n"}
{"prompt":"Substrate stack sequence: SLG | FTO, ETL stack sequence: TiO2-c, ETL additives compounds: Unknown, ETL deposition procedure: Spin-coating, ETL thickness: 65, Perovskite dimension list of layers: 3, Perovskite composition a ions: MA, Perovskite composition a ions coefficients: 1, Perovskite composition b ions: Pb, Perovskite composition b ions coefficients: 1, Perovskite composition c ions: I, Perovskite composition c ions coefficients: 3, Perovskite additives compounds: Unknown, Perovskite additives concentrations: Unknown, Perovskite band gap: 1.6, ETL thickness: 65, Perovskite deposition solvents: DMSO; GBL, Perovskite deposition procedure: Spin-coating, Perovskite deposition thermal annealing temperature: 100, Perovskite deposition thermal annealing time: 15, Perovskite deposition solvents mixing ratios: 3; 7, Perovskite deposition synthesis atmosphere: Air, Perovskite deposition aggregation state of reactants: Liquid, HTL stack sequence: Spiro-MeOTAD | MoOx, HTL additives compounds: Li-TFSI; TBP, HTL deposition procedure: Spin-coating | Evaporation, HTL thickness list: Unknown | 15.0, Backcontact stack sequence: Al, Backcontact additives compounds: Unknown, Backcontact deposition procedure: Evaporation, Backcontact thickness list: 185, Cell area measured: 0.06, Cell number of cells per substrate: 0, Cell architecture: nip, Cell flexible: FALSE, Cell semitransparent: FALSE, Cell semitransparent wavelength range: Unknown; Unknown, Module: FALSE, JV average over n number of cells: 1, JV light intensity: 100, JV light spectra: AM 1.5\n","completion":" JV default Voc: 0.998, JV default Jsc: 17.7, JV default FF: 0.724, JV default PCE: 12.78\n"}
