Repository: MasterAI-EAM/Darwin

# Darwin: A Tailored GPT for the Scientific Domain 🇦🇺
**Organization: [University of New South Wales（UNSW) AI4Science](https://www.masterai.com.au) & [GreenDynamics AI](https://www.greendynamics.com.au)**

Darwin is an open-source project dedicated to pretrain and fine-tune the LLaMA model on scientific literature and datasets. Specifically designed for the scientific domain with an emphasis on materials science, chemistry, and physics, Darwin integrates structured and unstructured scientific knowledge to enhance the efficacy of language models in scientific research. 

> **Usage and License Notices**: <a rel="license" href="http://creativecommons.org/licenses/by-nc-sa/4.0/"><img alt="Creative Commons License" style="border-width:0" src="https://i.creativecommons.org/l/by-nc-sa/4.0/88x31.png" /></a>
Darwin is licensed and intended for research use only. The dataset is licensed under CC BY NC 4.0, allowing non-commercial use. Models trained using this dataset should not be used outside of research purposes. The weight diff is also under CC BY NC 4.0 license

## Update
**[2024.11.20]**

**Key Achievements**
1. Proved that Darwin’s fine-tuning strategies (QA + multi-task) substantially improve performance on diverse ML tasks.
2. Established Darwin as a competitive model, bridging the gap between specialized ML methods and large-scale generalist models like GPT-4.
 
**Model Performance Insights**
1. Comparison of QA + Multi-task Strategies Across LLaMA Variants
    - Conducted extensive comparisons of QA and multi-task fine-tuning strategies on LLaMA1, LLaMA2, LLaMA3, and LLaMA3.1 models.
    - Finding: LLaMA1 with QA + multi-task fine-tuning achieves the best performance, outperforming all other variants.
2. Evaluation Against Other Models
	- Demonstrated that Darwin consistently surpasses most ML methods, GPT-3.5 fine-tuned models, and even GPT-4 in few-shot learning tasks.
	- Although some specialized models still maintain state-of-the-art results, Darwin achieves competitive performance across a broad range of tasks.
3. Comparison of Full Fine-tuning vs. LoRA
	- Investigated the use of LoRA fine-tuning and observed significantly lower performance compared to full fine-tuning.
4. SFT on Non-pretrained Architectures
	- Successfully applied supervised fine-tuning (SFT) on non-pretrained LLaMA architectures, proving that models can acquire domain-specific knowledge effectively through fine-tuning alone.

**Data Strategies and Insights**
1. Impact of QA Data on Model Performance
	- Verified that both QA fine-tuning and multi-task learning improve model performance, not only for LLaMA but also for other architectures like Mistral.
	- Mixing QA data with general data improves model performance without causing model annealing.
2. Synchronized Data and Format Matching
	- Tested the use of synchronized (sync) data for target tasks.
	- Findings:
	    - Sync data with similar format improves performance significantly.
	    - Sync data with differing formats degrades performance.
3. Multi-task Mixing Strategies (?)
	- Explored various multi-task data mixing strategies: Ranking data by difficulty (using single-task loss as a metric) outperforms random data mixing strategies.
4. Ratio (?)

**[2024.02.15]** SOTA in MatBench by Material Projects: DARWIN is the SOTA model in experimental bandgap prediction tasks and metallic classification tasks, better than Fine-tuned GPT3.5 and dedicated ML models. https://matbench.materialsproject.org/Leaderboards%20Per-Task/matbench_v0.1_matbench_expt_gap/ 

**☆ [2023.09.15]Google Colab Version available:** Try our DARWIN with Google Colab: **[inference.ipynb](https://github.com/MasterAI-EAM/Darwin/blob/main/inference.ipynb)**

## Model Overview

Darwin, based on the 7B LLaMA model, is trained on over 100,000 instruction-following data points generated by the Darwin Scientific Instruction Generator (SIG) from various scientific FAIR datasets and a literature corpus.

## Models
```angular2html
model 1：
davinci:ft-greendynamics:custom-model-name-2023-04-01-06-53-54
ft-bnJ3Ums4MQlh3YPgCfrypnRL

model 2：
davinci:ft-greendynamics:custom-model-name-2023-04-01-10-28-23
ft-izfAT1rhkcA91wuu7GR6NmJZ
```

## Execution
1. Data Processing
After getting data in a csv file with formation of `prompt, completion`, run:
```angular2html
openai tools fine_tunes.prepare_data -f <csv_data>
```
It will generate a json data with a formation fitting openai model fit in

2. Train model & get suffix name
```angular2html
openai api fine_tunes.create -t <prepared_json_file> -m davinci --suffix "custom model name"
```
3. To get the current status of model (with model id & suffix name), run:
```angular2html
openai api fine_tunes.get -i <model_id>
```
If you want to cancel the training model, run:
```angular2html
openai api fine_tunes.cancel -i <model_id>
```
4. Output the model training result
```angular2html
openai api fine_tunes.results -i <model_id> > result.csv
```

File: MDP_FAIR/Regression/finetune_400_prepared.jsonl (part 1 of 13)
{"prompt":"Substrate stack sequence: SLG | FTO, ETL stack sequence: TiO2-c | TiO2-mp, ETL additives compounds: Unknown, ETL deposition procedure: Spray-pyrolys | Spin-coating, Perovskite composition long form: CsSnI3, Perovskite composition short form: CsSnI, Perovskite additives compounds: , Perovskite deposition solvents: DMSO, Perovskite deposition procedure: Spin-coating, Perovskite deposition thermal annealing temperature: 100, Perovskite deposition thermal annealing time: 10, HTL stack sequence: Spiro-MeOTAD, HTL additives compounds: Li(CF3SO2)2N; TBP, HTL deposition procedure: Spin-coating, Backcontact stack sequence: Au, Backcontact additives compounds: , Backcontact deposition procedure: Evaporation, Stability measured: FALSE, Stability average over n number of cells: 1, Stability temperature range: nan; nan, Stability atmosphere: Unknown, Stability time total exposure: , Stability PCE initial value: , Stability PCE end of experiment: , Cell area measured: 0.2, Cell number of cells per substrate: 0, Cell architecture: nip, Cell flexible: FALSE, Cell semitransparent: FALSE, Cell semitransparent wavelength range: nan; nan, Module: FALSE, JV average over n number of cells: 1, JV light intensity: 100, JV light spectra: AM 1.5\n","completion":" JV default Voc: 0.002, JV default Jsc: 0.22, JV default FF: 0.57, JV default PCE: 0\n"}
{"prompt":"Substrate stack sequence: SLG | FTO, ETL stack sequence: TiO2-c | TiO2-mp, ETL additives compounds: Unknown, ETL deposition procedure: Spray-pyrolys | Spin-coating, Perovskite composition long form: CsSnBr0.3I2.7, Perovskite composition short form: CsSnBrI, Perovskite additives compounds: , Perovskite deposition solvents: DMSO, Perovskite deposition procedure: Spin-coating, Perovskite deposition thermal annealing temperature: 100, Perovskite deposition thermal annealing time: 10, HTL stack sequence: Spiro-MeOTAD, HTL additives compounds: Li(CF3SO2)2N; TBP, HTL deposition procedure: Spin-coating, Backcontact stack sequence: Au, Backcontact additives compounds: , Backcontact deposition procedure: Evaporation, Stability measured: FALSE, Stability average over n number of cells: 1, Stability temperature range: nan; nan, Stability atmosphere: Unknown, Stability time total exposure: , Stability PCE initial value: , Stability PCE end of experiment: , Cell area measured: 0.2, Cell number of cells per substrate: 0, Cell architecture: nip, Cell flexible: FALSE, Cell semitransparent: FALSE, Cell semitransparent wavelength range: nan; nan, Module: FALSE, JV average over n number of cells: 1, JV light intensity: 100, JV light spectra: AM 1.5\n","completion":" JV default Voc: 0.12, JV default Jsc: 0.49, JV default FF: 0.25, JV default PCE: 0\n"}
{"prompt":"Substrate stack sequence: SLG | FTO, ETL stack sequence: TiO2-c | TiO2-mp, ETL additives compounds: Unknown, ETL deposition procedure: Spray-pyrolys | Spin-coating, Perovskite composition long form: CsSnBr1.5I1.5, Perovskite composition short form: CsSnBrI, Perovskite additives compounds: , Perovskite deposition solvents: DMSO, Perovskite deposition procedure: Spin-coating, Perovskite deposition thermal annealing temperature: 100, Perovskite deposition thermal annealing time: 10, HTL stack sequence: Spiro-MeOTAD, HTL additives compounds: Li(CF3SO2)2N; TBP, HTL deposition procedure: Spin-coating, Backcontact stack sequence: Au, Backcontact additives compounds: , Backcontact deposition procedure: Evaporation, Stability measured: FALSE, Stability average over n number of cells: 1, Stability temperature range: nan; nan, Stability atmosphere: Unknown, Stability time total exposure: , Stability PCE initial value: , Stability PCE end of experiment: , Cell area measured: 0.2, Cell number of cells per substrate: 0, Cell architecture: nip, Cell flexible: FALSE, Cell semitransparent: FALSE, Cell semitransparent wavelength range: nan; nan, Module: FALSE, JV average over n number of cells: 1, JV light intensity: 100, JV light spectra: AM 1.5\n","completion":" JV default Voc: 0.135, JV default Jsc: 3.69, JV default FF: 0.26, JV default PCE: 0.13\n"}
{"prompt":"Substrate stack sequence: SLG | FTO, ETL stack sequence: TiO2-c | TiO2-mp, ETL additives compounds: Unknown, ETL deposition procedure: Spray-pyrolys | Spin-coating, Perovskite composition long form: CsSnBr2.7I0.3, Perovskite composition short form: CsSnBrI, Perovskite additives compounds: , Perovskite deposition solvents: DMSO, Perovskite deposition procedure: Spin-coating, Perovskite deposition thermal annealing temperature: 100, Perovskite deposition thermal annealing time: 10, HTL stack sequence: Spiro-MeOTAD, HTL additives compounds: Li(CF3SO2)2N; TBP, HTL deposition procedure: Spin-coating, Backcontact stack sequence: Au, Backcontact additives compounds: , Backcontact deposition procedure: Evaporation, Stability measured: FALSE, Stability average over n number of cells: 1, Stability temperature range: nan; nan, Stability atmosphere: Unknown, Stability time total exposure: , Stability PCE initial value: , Stability PCE end of experiment: , Cell area measured: 0.2, Cell number of cells per substrate: 0, Cell architecture: nip, Cell flexible: FALSE, Cell semitransparent: FALSE, Cell semitransparent wavelength range: nan; nan, Module: FALSE, JV average over n number of cells: 1, JV light intensity: 100, JV light spectra: AM 1.5\n","completion":" JV default Voc: 0.227, JV default Jsc: 1.32, JV default FF: 0.41, JV default PCE: 0.12\n"}
{"prompt":"Substrate stack sequence: SLG | FTO, ETL stack sequence: TiO2-c | TiO2-mp, ETL additives compounds: Unknown, ETL deposition procedure: Spray-pyrolys | Spin-coating, Perovskite composition long form: CsSnBr3, Perovskite composition short form: CsSnBr, Perovskite additives compounds: , Perovskite deposition solvents: DMSO, Perovskite deposition procedure: Spin-coating, Perovskite deposition thermal annealing temperature: 100, Perovskite deposition thermal annealing time: 10, HTL stack sequence: Spiro-MeOTAD, HTL additives compounds: Li(CF3SO2)2N; TBP, HTL deposition procedure: Spin-coating, Backcontact stack sequence: Au, Backcontact additives compounds: , Backcontact deposition procedure: Evaporation, Stability measured: FALSE, Stability average over n number of cells: 1, Stability temperature range: nan; nan, Stability atmosphere: Unknown, Stability time total exposure: , Stability PCE initial value: , Stability PCE end of experiment: , Cell area measured: 0.2, Cell number of cells per substrate: 0, Cell architecture: nip, Cell flexible: FALSE, Cell semitransparent: FALSE, Cell semitransparent wavelength range: nan; nan, Module: FALSE, JV average over n number of cells: 1, JV light intensity: 100, JV light spectra: AM 1.5\n","completion":" JV default Voc: 0.19, JV default Jsc: 1.57, JV default FF: 0.34, JV default PCE: 0.1\n"}
{"prompt":"Substrate stack sequence: SLG | FTO, ETL stack sequence: TiO2-c | TiO2-mp, ETL additives compounds: Unknown, ETL deposition procedure: Spray-pyrolys | Spin-coating, Perovskite composition long form: CsSnI3, Perovskite composition short form: CsSnI, Perovskite additives compounds: SnF2, Perovskite deposition solvents: DMSO, Perovskite deposition procedure: Spin-coating, Perovskite deposition thermal annealing temperature: 100, Perovskite deposition thermal annealing time: 10, HTL stack sequence: Spiro-MeOTAD, HTL additives compounds: Li(CF3SO2)2N; TBP, HTL deposition procedure: Spin-coating, Backcontact stack sequence: Au, Backcontact additives compounds: , Backcontact deposition procedure: Evaporation, Stability measured: FALSE, Stability average over n number of cells: 1, Stability temperature range: nan; nan, Stability atmosphere: Unknown, Stability time total exposure: , Stability PCE initial value: , Stability PCE end of experiment: , Cell area measured: 0.2, Cell number of cells per substrate: 0, Cell architecture: nip, Cell flexible: FALSE, Cell semitransparent: FALSE, Cell semitransparent wavelength range: nan; nan, Module: FALSE, JV average over n number of cells: 1, JV light intensity: 100, JV light spectra: AM 1.5\n","completion":" JV default Voc: 0.21, JV default Jsc: 27.67, JV default FF: 0.29, JV default PCE: 1.66\n"}
{"prompt":"Substrate stack sequence: SLG | FTO, ETL stack sequence: TiO2-c | TiO2-mp, ETL additives compounds: Unknown, ETL deposition procedure: Spray-pyrolys | Spin-coating, Perovskite composition long form: CsSnBrI2, Perovskite composition short form: CsSnBrI, Perovskite additives compounds: SnF2, Perovskite deposition solvents: DMSO, Perovskite deposition procedure: Spin-coating, Perovskite deposition thermal annealing temperature: 100, Perovskite deposition thermal annealing time: 10, HTL stack sequence: Spiro-MeOTAD, HTL additives compounds: Li(CF3SO2)2N; TBP, HTL deposition procedure: Spin-coating, Backcontact stack sequence: Au, Backcontact additives compounds: , Backcontact deposition procedure: Evaporation, Stability measured: FALSE, Stability average over n number of cells: 1, Stability temperature range: nan; nan, Stability atmosphere: Unknown, Stability time total exposure: , Stability PCE initial value: , Stability PCE end of experiment: , Cell area measured: 0.2, Cell number of cells per substrate: 0, Cell architecture: nip, Cell flexible: FALSE, Cell semitransparent: FALSE, Cell semitransparent wavelength range: nan; nan, Module: FALSE, JV average over n number of cells: 1, JV light intensity: 100, JV light spectra: AM 1.5\n","completion":" JV default Voc: 0.289, JV default Jsc: 15.06, JV default FF: 0.38, JV default PCE: 1.67\n"}
{"prompt":"Substrate stack sequence: SLG | FTO, ETL stack sequence: TiO2-c | TiO2-mp, ETL additives compounds: Unknown, ETL deposition procedure: Spray-pyrolys | Spin-coating, Perovskite composition long form: CsSnBr2I, Perovskite composition short form: CsSnBrI, Perovskite additives compounds: SnF2, Perovskite deposition solvents: DMSO, Perovskite deposition procedure: Spin-coating, Perovskite deposition thermal annealing temperature: 100, Perovskite deposition thermal annealing time: 10, HTL stack sequence: Spiro-MeOTAD, HTL additives compounds: Li(CF3SO2)2N; TBP, HTL deposition procedure: Spin-coating, Backcontact stack sequence: Au, Backcontact additives compounds: , Backcontact deposition procedure: Evaporation, Stability measured: FALSE, Stability average over n number of cells: 1, Stability temperature range: nan; nan, Stability atmosphere: Unknown, Stability time total exposure: , Stability PCE initial value: , Stability PCE end of experiment: , Cell area measured: 0.2, Cell number of cells per substrate: 0, Cell architecture: nip, Cell flexible: FALSE, Cell semitransparent: FALSE, Cell semitransparent wavelength range: nan; nan, Module: FALSE, JV average over n number of cells: 1, JV light intensity: 100, JV light spectra: AM 1.5\n","completion":" JV default Voc: 0.311, JV default Jsc: 11.57, JV default FF: 0.43, JV default PCE: 1.56\n"}
{"prompt":"Substrate stack sequence: SLG | FTO, ETL stack sequence: TiO2-c | TiO2-mp, ETL additives compounds: Unknown, ETL deposition procedure: Spray-pyrolys | Spin-coating, Perovskite composition long form: CsSnBr3, Perovskite composition short form: CsSnBr, Perovskite additives compounds: SnF2, Perovskite deposition solvents: DMSO, Perovskite deposition procedure: Spin-coating, Perovskite deposition thermal annealing temperature: 100, Perovskite deposition thermal annealing time: 10, HTL stack sequence: Spiro-MeOTAD, HTL additives compounds: Li(CF3SO2)2N; TBP, HTL deposition procedure: Spin-coating, Backcontact stack sequence: Au, Backcontact additives compounds: , Backcontact deposition procedure: Evaporation, Stability measured: FALSE, Stability average over n number of cells: 1, Stability temperature range: nan; nan, Stability atmosphere: Unknown, Stability time total exposure: , Stability PCE initial value: , Stability PCE end of experiment: , Cell area measured: 0.2, Cell number of cells per substrate: 0, Cell architecture: nip, Cell flexible: FALSE, Cell semitransparent: FALSE, Cell semitransparent wavelength range: nan; nan, Module: FALSE, JV average over n number of cells: 1, JV light intensity: 100, JV light spectra: AM 1.5\n","completion":" JV default Voc: 0.41, JV default Jsc: 3.99, JV default FF: 0.58, JV default PCE: 0.95\n"}
{"prompt":"Substrate stack sequence: SLG | FTO, ETL stack sequence: TiO2-c | TiO2-nw, ETL additives compounds: Unknown, ETL deposition procedure: CBD | Hydrothermal, Perovskite composition long form: MAPbI3, Perovskite composition short form: MAPbI, Perovskite additives compounds: Cl, Perovskite deposition solvents: DMF, Perovskite deposition procedure: Spin-coating, Perovskite deposition thermal annealing temperature: 110, Perovskite deposition thermal annealing time: 60, HTL stack sequence: Spiro-MeOTAD, HTL additives compounds: Li-TFSI; TPB, HTL deposition procedure: Spin-coating, Backcontact stack sequence: Au, Backcontact additives compounds: , Backcontact deposition procedure: Evaporation, Stability measured: FALSE, Stability average over n number of cells: 1, Stability temperature range: nan; nan, Stability atmosphere: Unknown, Stability time total exposure: , Stability PCE initial value: , Stability PCE end of experiment: , Cell area measured: 0.1, Cell number of cells per substrate: 0, Cell architecture: nip, Cell flexible: FALSE, Cell semitransparent: FALSE, Cell semitransparent wavelength range: nan; nan, Module: FALSE, JV average over n number of cells: 10, JV light intensity: 100, JV light spectra: AM 1.5\n","completion":" JV default Voc: 0.8, JV default Jsc: 20.4, JV default FF: 0.63, JV default PCE: 10.3\n"}
{"prompt":"Substrate stack sequence: SLG | FTO, ETL stack sequence: TiO2-c | TiO2-nw, ETL additives compounds: Unknown | Er, ETL deposition procedure: CBD | Hydrothermal, Perovskite composition long form: MAPbI3, Perovskite composition short form: MAPbI, Perovskite additives compounds: Cl, Perovskite deposition solvents: DMF, Perovskite deposition procedure: Spin-coating, Perovskite deposition thermal annealing temperature: 110, Perovskite deposition thermal annealing time: 60, HTL stack sequence: Spiro-MeOTAD, HTL additives compounds: Li-TFSI; TPB, HTL deposition procedure: Spin-coating, Backcontact stack sequence: Au, Backcontact additives compounds: , Backcontact deposition procedure: Evaporation, Stability measured: FALSE, Stability average over n number of cells: 1, Stability temperature range: nan; nan, Stability atmosphere: Unknown, Stability time total exposure: , Stability PCE initial value: , Stability PCE end of experiment: , Cell area measured: 0.1, Cell number of cells per substrate: 0, Cell architecture: nip, Cell flexible: FALSE, Cell semitransparent: FALSE, Cell semitransparent wavelength range: nan; nan, Module: FALSE, JV average over n number of cells: 10, JV light intensity: 100, JV light spectra: AM 1.5\n","completion":" JV default Voc: 0.83, JV default Jsc: 21.3, JV default FF: 0.64, JV default PCE: 11.5\n"}
{"prompt":"Substrate stack sequence: SLG | FTO, ETL stack sequence: TiO2-c | TiO2-nw, ETL additives compounds: Unknown | Er; Yb, ETL deposition procedure: CBD | Hydrothermal, Perovskite composition long form: MAPbI3, Perovskite composition short form: MAPbI, Perovskite additives compounds: Cl, Perovskite deposition solvents: DMF, Perovskite deposition procedure: Spin-coating, Perovskite deposition thermal annealing temperature: 110, Perovskite deposition thermal annealing time: 60, HTL stack sequence: Spiro-MeOTAD, HTL additives compounds: Li-TFSI; TPB, HTL deposition procedure: Spin-coating, Backcontact stack sequence: Au, Backcontact additives compounds: , Backcontact deposition procedure: Evaporation, Stability measured: FALSE, Stability average over n number of cells: 1, Stability temperature range: nan; nan, Stability atmosphere: Unknown, Stability time total exposure: , Stability PCE initial value: , Stability PCE end of experiment: , Cell area measured: 0.1, Cell number of cells per substrate: 0, Cell architecture: nip, Cell flexible: FALSE, Cell semitransparent: FALSE, Cell semitransparent wavelength range: nan; nan, Module: FALSE, JV average over n number of cells: 10, JV light intensity: 100, JV light spectra: AM 1.5\n","completion":" JV default Voc: 0.87, JV default Jsc: 21.7, JV default FF: 0.66, JV default PCE: 12.9\n"}
{"prompt":"Substrate stack sequence: SLG | FTO, ETL stack sequence: TiO2-c | TiO2-np, ETL additives compounds: Unknown, ETL deposition procedure: Spin-coating | Spin-coating, Perovskite composition long form: MAPbBr3, Perovskite composition short form: MAPbBr, Perovskite additives compounds: , Perovskite deposition solvents: DMSO; GBL, Perovskite deposition procedure: Spin-coating, Perovskite deposition thermal annealing temperature: 100, Perovskite deposition thermal annealing time: 60, HTL stack sequence: none, HTL additives compounds: , HTL deposition procedure: Unknown, Backcontact stack sequence: Au, Backcontact additives compounds: , Backcontact deposition procedure: Evaporation, Stability measured: FALSE, Stability average over n number of cells: 1, Stability temperature range: nan; nan, Stability atmosphere: Unknown, Stability time total exposure: , Stability PCE initial value: , Stability PCE end of experiment: , Cell area measured: 0.1, Cell number of cells per substrate: 0, Cell architecture: nip, Cell flexible: FALSE, Cell semitransparent: FALSE, Cell semitransparent wavelength range: nan; nan, Module: FALSE, JV average over n number of cells: 60, JV light intensity: 100, JV light spectra: AM 1.5\n","completion":" JV default Voc: 1.11, JV default Jsc: 8.1, JV default FF: 0.58, JV default PCE: 5.2\n"}
{"prompt":"Substrate stack sequence: SLG | FTO, ETL stack sequence: TiO2-c | TiO2-np, ETL additives compounds: Unknown, ETL deposition procedure: Spin-coating | Spin-coating, Perovskite composition long form: MAPbBr3, Perovskite composition short form: MAPbBr, Perovskite additives compounds: , Perovskite deposition solvents: DMSO; GBL, Perovskite deposition procedure: Spin-coating, Perovskite deposition thermal annealing temperature: 100, Perovskite deposition thermal annealing time: 60, HTL stack sequence: none, HTL additives compounds: , HTL deposition procedure: Unknown, Backcontact stack sequence: Au, Backcontact additives compounds: , Backcontact deposition procedure: Evaporation, Stability measured: FALSE, Stability average over n number of cells: 1, Stability temperature range: nan; nan, Stability atmosphere: Unknown, Stability time total exposure: , Stability PCE initial value: , Stability PCE end of experiment: , Cell area measured: 0.1, Cell number of cells per substrate: 0, Cell architecture: nip, Cell flexible: FALSE, Cell semitransparent: FALSE, Cell semitransparent wavelength range: nan; nan, Module: FALSE, JV average over n number of cells: 60, JV light intensity: 100, JV light spectra: AM 1.5\n","completion":" JV default Voc: 1.14, JV default Jsc: 9.6, JV default FF: 0.56, JV default PCE: 6.2\n"}
{"prompt":"Substrate stack sequence: SLG | FTO, ETL stack sequence: TiO2-c | TiO2-np, ETL additives compounds: Unknown, ETL deposition procedure: Spin-coating | Spin-coating, Perovskite composition long form: MAPbBr3, Perovskite composition short form: MAPbBr, Perovskite additives compounds: , Perovskite deposition solvents: DMSO; GBL, Perovskite deposition procedure: Spin-coating, Perovskite deposition thermal annealing temperature: 100, Perovskite deposition thermal annealing time: 60, HTL stack sequence: Spiro-MeOTAD, HTL additives compounds: Co-TPTB; Li-TFSI; TBP, HTL deposition procedure: Spin-coating, Backcontact stack sequence: Au, Backcontact additives compounds: , Backcontact deposition procedure: Evaporation, Stability measured: FALSE, Stability average over n number of cells: 1, Stability temperature range: nan; nan, Stability atmosphere: Unknown, Stability time total exposure: , Stability PCE initial value: , Stability PCE end of experiment: , Cell area measured: 0.1, Cell number of cells per substrate: 0, Cell architecture: nip, Cell flexible: FALSE, Cell semitransparent: FALSE, Cell semitransparent wavelength range: nan; nan, Module: FALSE, JV average over n number of cells: 60, JV light intensity: 100, JV light spectra: AM 1.5\n","completion":" JV default Voc: 1.14, JV default Jsc: 9.6, JV default FF: 0.56, JV default PCE: 6.2\n"}
{"prompt":"Substrate stack sequence: SLG | ITO, ETL stack sequence: PCBM-70 | BCP, ETL additives compounds: Unknown, ETL deposition procedure: Spin-coating | Spin-coating, Perovskite composition long form: MAPbI3, Perovskite composition short form: MAPbI, Perovskite additives compounds: , Perovskite deposition solvents: DMF; DMSO, Perovskite deposition procedure: Spin-coating, Perovskite deposition thermal annealing temperature: 70; 100, Perovskite deposition thermal annealing time: 1.0; 8.0, HTL stack sequence: PEDOT:PSS, HTL additives compounds: , HTL deposition procedure: Spin-coating, Backcontact stack sequence: Ag, Backcontact additives compounds: , Backcontact deposition procedure: Evaporation, Stability measured: TRUE, Stability average over n number of cells: 1, Stability temperature range: 25.0; 25.0, Stability atmosphere: Ambient, Stability time total exposure: 0.083, Stability PCE initial value: 12, Stability PCE end of experiment: 100, Cell area measured: 0.06, Cell number of cells per substrate: 0, Cell architecture: pin, Cell flexible: FALSE, Cell semitransparent: FALSE, Cell semitransparent wavelength range: nan; nan, Module: FALSE, JV average over n number of cells: 1, JV light intensity: 100, JV light spectra: AM 1.5\n","completion":" JV default Voc: 0.85, JV default Jsc: 18.23, JV default FF: 0.81, JV default PCE: 12\n"}
{"prompt":"Substrate stack sequence: SLG | ITO, ETL stack sequence: PCBM-70 | BCP, ETL additives compounds: Unknown, ETL deposition procedure: Spin-coating | Spin-coating, Perovskite composition long form: MAPbI3, Perovskite composition short form: MAPbI, Perovskite additives compounds: , Perovskite deposition solvents: DMF; DMSO, Perovskite deposition procedure: Spin-coating, Perovskite deposition thermal annealing temperature: 70; 100, Perovskite deposition thermal annealing time: 1.0; 8.0, HTL stack sequence: PEDOT:PSS, HTL additives compounds: , HTL deposition procedure: Spin-coating, Backcontact stack sequence: Ag, Backcontact additives compounds: , Backcontact deposition procedure: Evaporation, Stability measured: TRUE, Stability average over n number of cells: 1, Stability temperature range: 25.0; 25.0, Stability atmosphere: Ambient, Stability time total exposure: 0.083, Stability PCE initial value: 9, Stability PCE end of experiment: 100, Cell area measured: 0.06, Cell number of cells per substrate: 0, Cell architecture: pin, Cell flexible: FALSE, Cell semitransparent: FALSE, Cell semitransparent wavelength range: nan; nan, Module: FALSE, JV average over n number of cells: 1, JV light intensity: 100, JV light spectra: AM 1.5\n","completion":" JV default Voc: 0.83, JV default Jsc: 14.44, JV default FF: 0.78, JV default PCE: 9\n"}
{"prompt":"Substrate stack sequence: SLG | ITO, ETL stack sequence: PCBM-70 | BCP, ETL additives compounds: Unknown, ETL deposition procedure: Spin-coating | Spin-coating, Perovskite composition long form: MAPbI3, Perovskite composition short form: MAPbI, Perovskite additives compounds: , Perovskite deposition solvents: DMF; DMSO, Perovskite deposition procedure: Spin-coating, Perovskite deposition thermal annealing temperature: 70; 100, Perovskite deposition thermal annealing time: 1.0; 8.0, HTL stack sequence: PEDOT:PSS, HTL additives compounds: , HTL deposition procedure: Spin-coating, Backcontact stack sequence: Ag, Backcontact additives compounds: , Backcontact deposition procedure: Evaporation, Stability measured: FALSE, Stability average over n number of cells: 1, Stability temperature range: nan; nan, Stability atmosphere: Unknown, Stability time total exposure: , Stability PCE initial value: , Stability PCE end of experiment: , Cell area measured: 0.06, Cell number of cells per substrate: 0, Cell architecture: pin, Cell flexible: FALSE, Cell semitransparent: FALSE, Cell semitransparent wavelength range: nan; nan, Module: FALSE, JV average over n number of cells: 50, JV light intensity: 100, JV light spectra: AM 1.5\n","completion":" JV default Voc: , JV default Jsc: , JV default FF: , JV default PCE: 12.03\n"}
{"prompt":"Substrate stack sequence: SLG | ITO, ETL stack sequence: PCBM-70 | BCP, ETL additives compounds: Unknown, ETL deposition procedure: Spin-coating | Spin-coating, Perovskite composition long form: MAPbI3, Perovskite composition short form: MAPbI, Perovskite additives compounds: , Perovskite deposition solvents: DMF; DMSO, Perovskite deposition procedure: Spin-coating, Perovskite deposition thermal annealing temperature: 70; 100, Perovskite deposition thermal annealing time: 1.0; 8.0, HTL stack sequence: PEDOT:PSS, HTL additives compounds: , HTL deposition procedure: Spin-coating, Backcontact stack sequence: Ag, Backcontact additives compounds: , Backcontact deposition procedure: Evaporation, Stability measured: FALSE, Stability average over n number of cells: 1, Stability temperature range: nan; nan, Stability atmosphere: Unknown, Stability time total exposure: , Stability PCE initial value: , Stability PCE end of experiment: , Cell area measured: 0.06, Cell number of cells per substrate: 0, Cell architecture: pin, Cell flexible: FALSE, Cell semitransparent: FALSE, Cell semitransparent wavelength range: nan; nan, Module: FALSE, JV average over n number of cells: 50, JV light intensity: 100, JV light spectra: AM 1.5\n","completion":" JV default Voc: , JV default Jsc: , JV default FF: , JV default PCE: 8.61\n"}
{"prompt":"Substrate stack sequence: SLG | FTO, ETL stack sequence: TiO2-c, ETL additives compounds: Unknown, ETL deposition procedure: Spin-coating, Perovskite composition long form: MAPbI3, Perovskite composition short form: MAPbI, Perovskite additives compounds: Cl, Perovskite deposition solvents: DMF, Perovskite deposition procedure: Spin-coating, Perovskite deposition thermal annealing temperature: 100, Perovskite deposition thermal annealing time: Unknown, HTL stack sequence: Spiro-MeOTAD, HTL additives compounds: Li-TFSI; TPB, HTL deposition procedure: Spin-coating, Backcontact stack sequence: Au, Backcontact additives compounds: , Backcontact deposition procedure: Evaporation, Stability measured: FALSE, Stability average over n number of cells: 1, Stability temperature range: nan; nan, Stability atmosphere: Unknown, Stability time total exposure: , Stability PCE initial value: , Stability PCE end of experiment: , Cell area measured: 0.08, Cell number of cells per substrate: 0, Cell architecture: nip, Cell flexible: FALSE, Cell semitransparent: FALSE, Cell semitransparent wavelength range: nan; nan, Module: FALSE, JV average over n number of cells: 1, JV light intensity: 100, JV light spectra: AM 1.5\n","completion":" JV default Voc: 0.913, JV default Jsc: 15.77, JV default FF: 0.7, JV default PCE: 10\n"}
{"prompt":"Substrate stack sequence: SLG | FTO, ETL stack sequence: TiO2-c, ETL additives compounds: Unknown, ETL deposition procedure: Spin-coating, Perovskite composition long form: MAPbI3, Perovskite composition short form: MAPbI, Perovskite additives compounds: Cl, Perovskite deposition solvents: DMF, Perovskite deposition procedure: Spin-coating, Perovskite deposition thermal annealing temperature: 100, Perovskite deposition thermal annealing time: Unknown, HTL stack sequence: none, HTL additives compounds: , HTL deposition procedure: Unknown, Backcontact stack sequence: Au, Backcontact additives compounds: , Backcontact deposition procedure: Evaporation, Stability measured: FALSE, Stability average over n number of cells: 1, Stability temperature range: nan; nan, Stability atmosphere: Unknown, Stability time total exposure: , Stability PCE initial value: , Stability PCE end of experiment: , Cell area measured: 0.08, Cell number of cells per substrate: 0, Cell architecture: nip, Cell flexible: FALSE, Cell semitransparent: FALSE, Cell semitransparent wavelength range: nan; nan, Module: FALSE, JV average over n number of cells: 1, JV light intensity: 100, JV light spectra: AM 1.5\n","completion":" JV default Voc: 0.544, JV default Jsc: 2.02, JV default FF: 0.54, JV default PCE: 0.6\n"}
{"prompt":"Substrate stack sequence: SLG | FTO, ETL stack sequence: TiO2-c, ETL additives compounds: Unknown, ETL deposition procedure: CBD, Perovskite composition long form: MAPbI3, Perovskite composition short form: MAPbI, Perovskite additives compounds: , Perovskite deposition solvents: DMSO; GBL, Perovskite deposition procedure: Spin-coating, Perovskite deposition thermal annealing temperature: 100, Perovskite deposition thermal annealing time: 10, HTL stack sequence: Spiro-MeOTAD, HTL additives compounds: , HTL deposition procedure: Spin-coating, Backcontact stack sequence: Au, Backcontact additives compounds: , Backcontact deposition procedure: Evaporation, Stability measured: FALSE, Stability average over n number of cells: 1, Stability temperature range: nan; nan, Stability atmosphere: Unknown, Stability time total exposure: , Stability PCE initial value: , Stability PCE end of experiment: , Cell area measured: 0.04, Cell number of cells per substrate: 0, Cell architecture: nip, Cell flexible: FALSE, Cell semitransparent: FALSE, Cell semitransparent wavelength range: nan; nan, Module: FALSE, JV average over n number of cells: 25, JV light intensity: 100, JV light spectra: AM 1.5\n","completion":" JV default Voc: 1.06, JV default Jsc: 19.2, JV default FF: 0.654, JV default PCE: 13.3\n"}
{"prompt":"Substrate stack sequence: SLG | FTO, ETL stack sequence: TiO2-c, ETL additives compounds: Sn, ETL deposition procedure: CBD, Perovskite composition long form: MAPbI3, Perovskite composition short form: MAPbI, Perovskite additives compounds: , Perovskite deposition solvents: DMSO; GBL, Perovskite deposition procedure: Spin-coating, Perovskite deposition thermal annealing temperature: 100, Perovskite deposition thermal annealing time: 10, HTL stack sequence: Spiro-MeOTAD, HTL additives compounds: , HTL deposition procedure: Spin-coating, Backcontact stack sequence: Au, Backcontact additives compounds: , Backcontact deposition procedure: Evaporation, Stability measured: FALSE, Stability average over n number of cells: 1, Stability temperature range: nan; nan, Stability atmosphere: Unknown, Stability time total exposure: , Stability PCE initial value: , Stability PCE end of experiment: , Cell area measured: 0.04, Cell number of cells per substrate: 0, Cell architecture: nip, Cell flexible: FALSE, Cell semitransparent: FALSE, Cell semitransparent wavelength range: nan; nan, Module: FALSE, JV average over n number of cells: 25, JV light intensity: 100, JV light spectra: AM 1.5\n","completion":" JV default Voc: 1.09, JV default Jsc: 21.2, JV default FF: 0.701, JV default PCE: 16.2\n"}
{"prompt":"Substrate stack sequence: SLG | FTO, ETL stack sequence: TiO2-c, ETL additives compounds: Sn, ETL deposition procedure: CBD, Perovskite composition long form: MAPbI3, Perovskite composition short form: MAPbI, Perovskite additives compounds: , Perovskite deposition solvents: DMSO; GBL, Perovskite deposition procedure: Spin-coating, Perovskite deposition thermal annealing temperature: 100, Perovskite deposition thermal annealing time: 10, HTL stack sequence: Spiro-MeOTAD, HTL additives compounds: , HTL deposition procedure: Spin-coating, Backcontact stack sequence: Au, Backcontact additives compounds: , Backcontact deposition procedure: Evaporation, Stability measured: FALSE, Stability average over n number of cells: 1, Stability temperature range: nan; nan, Stability atmosphere: Unknown, Stability time total exposure: , Stability PCE initial value: , Stability PCE end of experiment: , Cell area measured: 0.04, Cell number of cells per substrate: 0, Cell architecture: nip, Cell flexible: FALSE, Cell semitransparent: FALSE, Cell semitransparent wavelength range: nan; nan, Module: FALSE, JV average over n number of cells: 25, JV light intensity: 100, JV light spectra: AM 1.5\n","completion":" JV default Voc: 1.1, JV default Jsc: 21.53, JV default FF: 0.727, JV default PCE: 17.2\n"}
{"prompt":"Substrate stack sequence: SLG | FTO, ETL stack sequence: TiO2-c, ETL additives compounds: Sn, ETL deposition procedure: CBD, Perovskite composition long form: MAPbI3, Perovskite composition short form: MAPbI, Perovskite additives compounds: , Perovskite deposition solvents: DMSO; GBL, Perovskite deposition procedure: Spin-coating, Perovskite deposition thermal annealing temperature: 100, Perovskite deposition thermal annealing time: 10, HTL stack sequence: Spiro-MeOTAD, HTL additives compounds: , HTL deposition procedure: Spin-coating, Backcontact stack sequence: Au, Backcontact additives compounds: , Backcontact deposition procedure: Evaporation, Stability measured: FALSE, Stability average over n number of cells: 1, Stability temperature range: nan; nan, Stability atmosphere: Unknown, Stability time total exposure: , Stability PCE initial value: , Stability PCE end of experiment: , Cell area measured: 0.04, Cell number of cells per substrate: 0, Cell architecture: nip, Cell flexible: FALSE, Cell semitransparent: FALSE, Cell semitransparent wavelength range: nan; nan, Module: FALSE, JV average over n number of cells: 25, JV light intensity: 100, JV light spectra: AM 1.5\n","completion":" JV default Voc: 1.07, JV default Jsc: 21.08, JV default FF: 0.665, JV default PCE: 15\n"}
{"prompt":"Substrate stack sequence: SLG | FTO, ETL stack sequence: TiO2-c, ETL additives compounds: Unknown, ETL deposition procedure: CBD, Perovskite composition long form: MAPbI3, Perovskite composition short form: MAPbI, Perovskite additives compounds: , Perovskite deposition solvents: DMSO; GBL, Perovskite deposition procedure: Spin-coating, Perovskite deposition thermal annealing temperature: 100, Perovskite deposition thermal annealing time: 10, HTL stack sequence: Spiro-MeOTAD, HTL additives compounds: , HTL deposition procedure: Spin-coating, Backcontact stack sequence: Au, Backcontact additives compounds: , Backcontact deposition procedure: Evaporation, Stability measured: TRUE, Stability average over n number of cells: 1, Stability temperature range: 25.0; 25.0, Stability atmosphere: Air, Stability time total exposure: 480, Stability PCE initial value: , Stability PCE end of experiment: 61, Cell area measured: 0.04, Cell number of cells per substrate: 0, Cell architecture: nip, Cell flexible: FALSE, Cell semitransparent: FALSE, Cell semitransparent wavelength range: nan; nan, Module: FALSE, JV average over n number of cells: 1, JV light intensity: 100, JV light spectra: AM 1.5\n","completion":" JV default Voc: 1.06, JV default Jsc: 19.2, JV default FF: 0.654, JV default PCE: 13.3\n"}
{"prompt":"Substrate stack sequence: SLG | FTO, ETL stack sequence: TiO2-c, ETL additives compounds: Sn, ETL deposition procedure: CBD, Perovskite composition long form: MAPbI3, Perovskite composition short form: MAPbI, Perovskite additives compounds: , Perovskite deposition solvents: DMSO; GBL, Perovskite deposition procedure: Spin-coating, Perovskite deposition thermal annealing temperature: 100, Perovskite deposition thermal annealing time: 10, HTL stack sequence: Spiro-MeOTAD, HTL additives compounds: , HTL deposition procedure: Spin-coating, Backcontact stack sequence: Au, Backcontact additives compounds: , Backcontact deposition procedure: Evaporation, Stability measured: TRUE, Stability average over n number of cells: 1, Stability temperature range: 25.0; 25.0, Stability atmosphere: Air, Stability time total exposure: 480, Stability PCE initial value: , Stability PCE end of experiment: 78, Cell area measured: 0.04, Cell number of cells per substrate: 0, Cell architecture: nip, Cell flexible: FALSE, Cell semitransparent: FALSE, Cell semitransparent wavelength range: nan; nan, Module: FALSE, JV average over n number of cells: 1, JV light intensity: 100, JV light spectra: AM 1.5\n","completion":" JV default Voc: 1.1, JV default Jsc: 21.53, JV default FF: 0.727, JV default PCE: 17.2\n"}
{"prompt":"Substrate stack sequence: SLG | FTO, ETL stack sequence: TiO2-c, ETL additives compounds: Unknown, ETL deposition procedure: Spin-coating, Perovskite composition long form: Cs0.05FA0.788MA0.162PbBr0.51I2.49, Perovskite composition short form: CsFAMAPbBrI, Perovskite additives compounds: , Perovskite deposition solvents: DMF; DMSO, Perovskite deposition procedure: Spin-coating, Perovskite deposition thermal annealing temperature: 120, Perovskite deposition thermal annealing time: 15, HTL stack sequence: Spiro-MeOTAD, HTL additives compounds: Li-TFSI; TPB, HTL deposition procedure: Spin-coating, Backcontact stack sequence: Au, Backcontact additives compounds: , Backcontact deposition procedure: Evaporation, Stability measured: TRUE, Stability average over n number of cells: 1, Stability temperature range: 25.0; 25.0, Stability atmosphere: Ambient, Stability time total exposure: 5, Stability PCE initial value: , Stability PCE end of experiment: 75, Cell area measured: 0.06, Cell number of cells per substrate: 0, Cell architecture: nip, Cell flexible: FALSE, Cell semitransparent: FALSE, Cell semitransparent wavelength range: nan; nan, Module: FALSE, JV average over n number of cells: 1, JV light intensity: 100, JV light spectra: AM 1.5\n","completion":" JV default Voc: 1.08, JV default Jsc: 22.4, JV default FF: 0.763, JV default PCE: 18.45\n"}
{"prompt":"Substrate stack sequence: SLG | FTO, ETL stack sequence: TiO2-c, ETL additives compounds: Unknown, ETL deposition procedure: Spin-coating, Perovskite composition long form: Cs0.05FA0.788GU0.032MA0.129PbBr0.51I2.49, Perovskite composition short form: CsFAGUMAPbBrI, Perovskite additives compounds: , Perovskite deposition solvents: DMF; DMSO, Perovskite deposition procedure: Spin-coating, Perovskite deposition thermal annealing temperature: 120, Perovskite deposition thermal annealing time: 15, HTL stack sequence: Spiro-MeOTAD, HTL additives compounds: Li-TFSI; TPB, HTL deposition procedure: Spin-coating, Backcontact stack sequence: Au, Backcontact additives compounds: , Backcontact deposition procedure: Evaporation, Stability measured: TRUE, Stability average over n number of cells: 1, Stability temperature range: 25.0; 25.0, Stability atmosphere: Ambient, Stability time total exposure: 5, Stability PCE initial value: , Stability PCE end of experiment: 88, Cell area measured: 0.06, Cell number of cells per substrate: 0, Cell architecture: nip, Cell flexible: FALSE, Cell semitransparent: FALSE, Cell semitransparent wavelength range: nan; nan, Module: FALSE, JV average over n number of cells: 1, JV light intensity: 100, JV light spectra: AM 1.5\n","completion":" JV default Voc: 1.12, JV default Jsc: 23.1, JV default FF: 0.784, JV default PCE: 20.29\n"}
