Repository: MasterAI-EAM/Darwin

## Models
```angular2html
model 1：
davinci:ft-greendynamics:custom-model-name-2023-04-01-06-53-54
ft-bnJ3Ums4MQlh3YPgCfrypnRL

model 2：
davinci:ft-greendynamics:custom-model-name-2023-04-01-10-28-23
ft-izfAT1rhkcA91wuu7GR6NmJZ
```

## Execution
1. Data Processing
After getting data in a csv file with formation of `prompt, completion`, run:
```angular2html
openai tools fine_tunes.prepare_data -f <csv_data>
```
It will generate a json data with a formation fitting openai model fit in

2. Train model & get suffix name
```angular2html
openai api fine_tunes.create -t <prepared_json_file> -m davinci --suffix "custom model name"
```
3.

File: MDP_FAIR/Regression/finetune_400_prepared_test.jsonl (part 1 of 2)
{"prompt":"Substrate stack sequence: SLG | ITO, ETL stack sequence: PCBM-60 | C60 | BCP, ETL additives compounds: Unknown, ETL deposition procedure: Spin-coating | Evaporation | Evaporation, Perovskite composition long form: MAPbBr0.8I2.2, Perovskite composition short form: MAPbBrI, Perovskite additives compounds: , Perovskite deposition solvents: DMF >> IPA, Perovskite deposition procedure: Spin-coating >> Spin-coating, Perovskite deposition thermal annealing temperature: 100.0 >> 75.0; 100, Perovskite deposition thermal annealing time: 5.0 >> 15.0; 75.0, HTL stack sequence: PTAA, HTL additives compounds: F4-TCNQ, HTL deposition procedure: Spin-coating, Backcontact stack sequence: Al, Backcontact additives compounds: , Backcontact deposition procedure: Evaporation, Stability measured: FALSE, Stability average over n number of cells: 1, Stability temperature range: nan; nan, Stability atmosphere: Unknown, Stability time total exposure: , Stability PCE initial value: , Stability PCE end of experiment: , Cell area measured: 0.075, Cell number of cells per substrate: 0, Cell architecture: pin, Cell flexible: FALSE, Cell semitransparent: FALSE, Cell semitransparent wavelength range: nan; nan, Module: FALSE, JV average over n number of cells: 2, JV light intensity: 100, JV light spectra: AM 1.5\n","completion":" JV default Voc: 1.21, JV default Jsc: 15.8, JV default FF: 0.779, JV default PCE: 14.9\n"}
{"prompt":"Substrate stack sequence: SLG | ITO, ETL stack sequence: PCBM-60, ETL additives compounds: Unknown, ETL deposition procedure: Spin-coating, Perovskite composition long form: Cs0.05FA0.83MA0.17PbBr0.17I0.83, Perovskite composition short form: CsFAMAPbBrI, Perovskite additives compounds: , Perovskite deposition solvents: DMF; DMSO, Perovskite deposition procedure: Spin-coating, Perovskite deposition thermal annealing temperature: 150, Perovskite deposition thermal annealing time: 30, HTL stack sequence: NiO-np, HTL additives compounds: , HTL deposition procedure: Spin-coating, Backcontact stack sequence: Ag, Backcontact additives compounds: , Backcontact deposition procedure: Evaporation, Stability measured: FALSE, Stability average over n number of cells: 1, Stability temperature range: nan; nan, Stability atmosphere: Unknown, Stability time total exposure: , Stability PCE initial value: , Stability PCE end of experiment: , Cell area measured: 0.1, Cell number of cells per substrate: 0, Cell architecture: pin, Cell flexible: FALSE, Cell semitransparent: FALSE, Cell semitransparent wavelength range: nan; nan, Module: FALSE, JV average over n number of cells: 2, JV light intensity: 100, JV light spectra: AM 1.5\n","completion":" JV default Voc: 1.071, JV default Jsc: 19.15, JV default FF: 0.65, JV default PCE: 13.26\n"}
{"prompt":"Substrate stack sequence: SLG | ITO, ETL stack sequence: C60; PCBM-60 | BCP, ETL additives compounds: Unknown, ETL deposition procedure: Spin-coating | Spin-coating, Perovskite composition long form: Cs0.05FA0.83MA0.17PbBr0.17I0.83, Perovskite composition short form: CsFAMAPbBrI, Perovskite additives compounds: , Perovskite deposition solvents: DMF; DMSO, Perovskite deposition procedure: Spin-coating, Perovskite deposition thermal annealing temperature: 150, Perovskite deposition thermal annealing time: 30, HTL stack sequence: NiO-np, HTL additives compounds: , HTL deposition procedure: Spin-coating, Backcontact stack sequence: Ag, Backcontact additives compounds: , Backcontact deposition procedure: Evaporation, Stability measured: FALSE, Stability average over n number of cells: 1, Stability temperature range: nan; nan, Stability atmosphere: Unknown, Stability time total exposure: , Stability PCE initial value: , Stability PCE end of experiment: , Cell area measured: 0.1, Cell number of cells per substrate: 0, Cell architecture: pin, Cell flexible: FALSE, Cell semitransparent: FALSE, Cell semitransparent wavelength range: nan; nan, Module: FALSE, JV average over n number of cells: 2, JV light intensity: 100, JV light spectra: AM 1.5\n","completion":" JV default Voc: 1.043, JV default Jsc: 21.13, JV default FF: 0.62, JV default PCE: 13.57\n"}
{"prompt":"Substrate stack sequence: SLG | ITO, ETL stack sequence: C60; PCBM-60 | BCP, ETL additives compounds: Unknown, ETL deposition procedure: Spin-coating | Spin-coating, Perovskite composition long form: Cs0.05FA0.83MA0.17PbBr0.17I0.83, Perovskite composition short form: CsFAMAPbBrI, Perovskite additives compounds: , Perovskite deposition solvents: DMF; DMSO, Perovskite deposition procedure: Spin-coating, Perovskite deposition thermal annealing temperature: 150, Perovskite deposition thermal annealing time: 30, HTL stack sequence: NiO-np, HTL additives compounds: , HTL deposition procedure: Spin-coating, Backcontact stack sequence: Ag, Backcontact additives compounds: , Backcontact deposition procedure: Evaporation, Stability measured: FALSE, Stability average over n number of cells: 1, Stability temperature range: nan; nan, Stability atmosphere: Unknown, Stability time total exposure: , Stability PCE initial value: , Stability PCE end of experiment: , Cell area measured: 0.1, Cell number of cells per substrate: 0, Cell architecture: pin, Cell flexible: FALSE, Cell semitransparent: FALSE, Cell semitransparent wavelength range: nan; nan, Module: FALSE, JV average over n number of cells: 2, JV light intensity: 100, JV light spectra: AM 1.5\n","completion":" JV default Voc: 0.986, JV default Jsc: 21.56, JV default FF: 0.69, JV default PCE: 14.61\n"}
{"prompt":"Substrate stack sequence: SLG | ITO, ETL stack sequence: C60; PCBM-60 | BCP, ETL additives compounds: Unknown, ETL deposition procedure: Spin-coating | Spin-coating, Perovskite composition long form: Cs0.05FA0.83MA0.17PbBr0.17I0.83, Perovskite composition short form: CsFAMAPbBrI, Perovskite additives compounds: , Perovskite deposition solvents: DMF; DMSO, Perovskite deposition procedure: Spin-coating, Perovskite deposition thermal annealing temperature: 150, Perovskite deposition thermal annealing time: 30, HTL stack sequence: NiO-np, HTL additives compounds: , HTL deposition procedure: Spin-coating, Backcontact stack sequence: Ag, Backcontact additives compounds: , Backcontact deposition procedure: Evaporation, Stability measured: FALSE, Stability average over n number of cells: 1, Stability temperature range: nan; nan, Stability atmosphere: Unknown, Stability time total exposure: , Stability PCE initial value: , Stability PCE end of experiment: , Cell area measured: 0.1, Cell number of cells per substrate: 0, Cell architecture: pin, Cell flexible: FALSE, Cell semitransparent: FALSE, Cell semitransparent wavelength range: nan; nan, Module: FALSE, JV average over n number of cells: 2, JV light intensity: 100, JV light spectra: AM 1.5\n","completion":" JV default Voc: 1.043, JV default Jsc: 22.67, JV default FF: 0.682, JV default PCE: 16.12\n"}
{"prompt":"Substrate stack sequence: SLG | ITO, ETL stack sequence: BCP, ETL additives compounds: Unknown, ETL deposition procedure: Spin-coating, Perovskite composition long form: Cs0.05FA0.83MA0.17PbBr0.17I0.83, Perovskite composition short form: CsFAMAPbBrI, Perovskite additives compounds: , Perovskite deposition solvents: DMF; DMSO, Perovskite deposition procedure: Spin-coating, Perovskite deposition thermal annealing temperature: 150, Perovskite deposition thermal annealing time: 30, HTL stack sequence: NiO-np, HTL additives compounds: , HTL deposition procedure: Spin-coating, Backcontact stack sequence: Ag, Backcontact additives compounds: , Backcontact deposition procedure: Evaporation, Stability measured: FALSE, Stability average over n number of cells: 1, Stability temperature range: nan; nan, Stability atmosphere: Unknown, Stability time total exposure: , Stability PCE initial value: , Stability PCE end of experiment: , Cell area measured: 0.1, Cell number of cells per substrate: 0, Cell architecture: pin, Cell flexible: FALSE, Cell semitransparent: FALSE, Cell semitransparent wavelength range: nan; nan, Module: FALSE, JV average over n number of cells: 2, JV light intensity: 100, JV light spectra: AM 1.5\n","completion":" JV default Voc: 0.9, JV default Jsc: 21.62, JV default FF: 0.61, JV default PCE: 11.92\n"}
{"prompt":"Substrate stack sequence: SLG | FTO, ETL stack sequence: TiO2-mp, ETL additives compounds: Unknown, ETL deposition procedure: Spin-coating, Perovskite composition long form: MAPbI3, Perovskite composition short form: MAPbI, Perovskite additives compounds: , Perovskite deposition solvents: DMF, Perovskite deposition procedure: Spin-coating, Perovskite deposition thermal annealing temperature: 100, Perovskite deposition thermal annealing time: 45, HTL stack sequence: Spiro-MeOTAD, HTL additives compounds: Li-TFSI; TBP, HTL deposition procedure: Spin-coating, Backcontact stack sequence: Ag, Backcontact additives compounds: , Backcontact deposition procedure: Evaporation, Stability measured: FALSE, Stability average over n number of cells: 1, Stability temperature range: nan; nan, Stability atmosphere: Unknown, Stability time total exposure: , Stability PCE initial value: , Stability PCE end of experiment: , Cell area measured: 0.15, Cell number of cells per substrate: 0, Cell architecture: nip, Cell flexible: FALSE, Cell semitransparent: FALSE, Cell semitransparent wavelength range: nan; nan, Module: FALSE, JV average over n number of cells: 12, JV light intensity: 100, JV light spectra: AM 1.5\n","completion":" JV default Voc: 0.835, JV default Jsc: 16.91, JV default FF: 0.58, JV default PCE: 8.23\n"}
{"prompt":"Substrate stack sequence: SLG | FTO, ETL stack sequence: TiO2-mp, ETL additives compounds: Unknown, ETL deposition procedure: Spin-coating, Perovskite composition long form: MAPbI3, Perovskite composition short form: MAPbI, Perovskite additives compounds: Cl, Perovskite deposition solvents: DMF, Perovskite deposition procedure: Spin-coating, Perovskite deposition thermal annealing temperature: 100, Perovskite deposition thermal annealing time: 45, HTL stack sequence: Spiro-MeOTAD, HTL additives compounds: Li-TFSI; TBP, HTL deposition procedure: Spin-coating, Backcontact stack sequence: Ag, Backcontact additives compounds: , Backcontact deposition procedure: Evaporation, Stability measured: FALSE, Stability average over n number of cells: 1, Stability temperature range: nan; nan, Stability atmosphere: Unknown, Stability time total exposure: , Stability PCE initial value: , Stability PCE end of experiment: , Cell area measured: 0.15, Cell number of cells per substrate: 0, Cell architecture: nip, Cell flexible: FALSE, Cell semitransparent: FALSE, Cell semitransparent wavelength range: nan; nan, Module: FALSE, JV average over n number of cells: 12, JV light intensity: 100, JV light spectra: AM 1.5\n","completion":" JV default Voc: 0.845, JV default Jsc: 18.55, JV default FF: 0.58, JV default PCE: 9.12\n"}
{"prompt":"Substrate stack sequence: SLG | FTO, ETL stack sequence: TiO2-mp, ETL additives compounds: Unknown, ETL deposition procedure: Spin-coating, Perovskite composition long form: MAPbI3, Perovskite composition short form: MAPbI, Perovskite additives compounds: Cl, Perovskite deposition solvents: DMF, Perovskite deposition procedure: Spin-coating, Perovskite deposition thermal annealing temperature: 100, Perovskite deposition thermal annealing time: 45, HTL stack sequence: Spiro-MeOTAD, HTL additives compounds: Li-TFSI; TBP, HTL deposition procedure: Spin-coating, Backcontact stack sequence: Ag, Backcontact additives compounds: , Backcontact deposition procedure: Evaporation, Stability measured: FALSE, Stability average over n number of cells: 1, Stability temperature range: nan; nan, Stability atmosphere: Unknown, Stability time total exposure: , Stability PCE initial value: , Stability PCE end of experiment: , Cell area measured: 0.15, Cell number of cells per substrate: 0, Cell architecture: nip, Cell flexible: FALSE, Cell semitransparent: FALSE, Cell semitransparent wavelength range: nan; nan, Module: FALSE, JV average over n number of cells: 12, JV light intensity: 100, JV light spectra: AM 1.5\n","completion":" JV default Voc: 0.833, JV default Jsc: 19.31, JV default FF: 0.595, JV default PCE: 9.57\n"}
{"prompt":"Substrate stack sequence: SLG | FTO, ETL stack sequence: TiO2-mp, ETL additives compounds: Unknown, ETL deposition procedure: Spin-coating, Perovskite composition long form: MAPbI3, Perovskite composition short form: MAPbI, Perovskite additives compounds: Cl, Perovskite deposition solvents: DMF, Perovskite deposition procedure: Spin-coating, Perovskite deposition thermal annealing temperature: 100, Perovskite deposition thermal annealing time: 45, HTL stack sequence: Spiro-MeOTAD, HTL additives compounds: Li-TFSI; TBP, HTL deposition procedure: Spin-coating, Backcontact stack sequence: Ag, Backcontact additives compounds: , Backcontact deposition procedure: Evaporation, Stability measured: FALSE, Stability average over n number of cells: 1, Stability temperature range: nan; nan, Stability atmosphere: Unknown, Stability time total exposure: , Stability PCE initial value: , Stability PCE end of experiment: , Cell area measured: 0.15, Cell number of cells per substrate: 0, Cell architecture: nip, Cell flexible: FALSE, Cell semitransparent: FALSE, Cell semitransparent wavelength range: nan; nan, Module: FALSE, JV average over n number of cells: 12, JV light intensity: 100, JV light spectra: AM 1.5\n","completion":" JV default Voc: 0.829, JV default Jsc: 19.48, JV default FF: 0.625, JV default PCE: 10.09\n"}
{"prompt":"Substrate stack sequence: SLG | FTO, ETL stack sequence: TiO2-c, ETL additives compounds: Unknown, ETL deposition procedure: Spin-coating, Perovskite composition long form: MAPbI3, Perovskite composition short form: MAPbI, Perovskite additives compounds: , Perovskite deposition solvents: DMF, Perovskite deposition procedure: Spin-coating, Perovskite deposition thermal annealing temperature: 100, Perovskite deposition thermal annealing time: 45, HTL stack sequence: Spiro-MeOTAD, HTL additives compounds: Li-TFSI; TBP, HTL deposition procedure: Spin-coating, Backcontact stack sequence: Ag, Backcontact additives compounds: , Backcontact deposition procedure: Evaporation, Stability measured: FALSE, Stability average over n number of cells: 1, Stability temperature range: nan; nan, Stability atmosphere: Unknown, Stability time total exposure: , Stability PCE initial value: , Stability PCE end of experiment: , Cell area measured: 0.15, Cell number of cells per substrate: 0, Cell architecture: nip, Cell flexible: FALSE, Cell semitransparent: FALSE, Cell semitransparent wavelength range: nan; nan, Module: FALSE, JV average over n number of cells: 12, JV light intensity: 100, JV light spectra: AM 1.5\n","completion":" JV default Voc: 0.813, JV default Jsc: 5.55, JV default FF: 0.413, JV default PCE: 1.86\n"}
{"prompt":"Substrate stack sequence: SLG | FTO, ETL stack sequence: TiO2-c, ETL additives compounds: Unknown, ETL deposition procedure: Spin-coating, Perovskite composition long form: MAPbI3, Perovskite composition short form: MAPbI, Perovskite additives compounds: Cl, Perovskite deposition solvents: DMF, Perovskite deposition procedure: Spin-coating, Perovskite deposition thermal annealing temperature: 100, Perovskite deposition thermal annealing time: 45, HTL stack sequence: Spiro-MeOTAD, HTL additives compounds: Li-TFSI; TBP, HTL deposition procedure: Spin-coating, Backcontact stack sequence: Ag, Backcontact additives compounds: , Backcontact deposition procedure: Evaporation, Stability measured: FALSE, Stability average over n number of cells: 1, Stability temperature range: nan; nan, Stability atmosphere: Unknown, Stability time total exposure: , Stability PCE initial value: , Stability PCE end of experiment: , Cell area measured: 0.15, Cell number of cells per substrate: 0, Cell architecture: nip, Cell flexible: FALSE, Cell semitransparent: FALSE, Cell semitransparent wavelength range: nan; nan, Module: FALSE, JV average over n number of cells: 12, JV light intensity: 100, JV light spectra: AM 1.5\n","completion":" JV default Voc: 1.004, JV default Jsc: 17.9, JV default FF: 0.607, JV default PCE: 10.91\n"}
{"prompt":"Substrate stack sequence: SLG | FTO, ETL stack sequence: TiO2-c, ETL additives compounds: Unknown, ETL deposition procedure: Spin-coating, Perovskite composition long form: MAPbI3, Perovskite composition short form: MAPbI, Perovskite additives compounds: Cl, Perovskite deposition solvents: DMF, Perovskite deposition procedure: Spin-coating, Perovskite deposition thermal annealing temperature: 100, Perovskite deposition thermal annealing time: 45, HTL stack sequence: Spiro-MeOTAD, HTL additives compounds: Li-TFSI; TBP, HTL deposition procedure: Spin-coating, Backcontact stack sequence: Ag, Backcontact additives compounds: , Backcontact deposition procedure: Evaporation, Stability measured: FALSE, Stability average over n number of cells: 1, Stability temperature range: nan; nan, Stability atmosphere: Unknown, Stability time total exposure: , Stability PCE initial value: , Stability PCE end of experiment: , Cell area measured: 0.15, Cell number of cells per substrate: 0, Cell architecture: nip, Cell flexible: FALSE, Cell semitransparent: FALSE, Cell semitransparent wavelength range: nan; nan, Module: FALSE, JV average over n number of cells: 12, JV light intensity: 100, JV light spectra: AM 1.5\n","completion":" JV default Voc: 1.016, JV default Jsc: 20.85, JV default FF: 0.566, JV default PCE: 11.99\n"}
{"prompt":"Substrate stack sequence: SLG | FTO, ETL stack sequence: TiO2-c, ETL additives compounds: Unknown, ETL deposition procedure: Spin-coating, Perovskite composition long form: MAPbI3, Perovskite composition short form: MAPbI, Perovskite additives compounds: Cl, Perovskite deposition solvents: DMF, Perovskite deposition procedure: Spin-coating, Perovskite deposition thermal annealing temperature: 100, Perovskite deposition thermal annealing time: 45, HTL stack sequence: Spiro-MeOTAD, HTL additives compounds: Li-TFSI; TBP, HTL deposition procedure: Spin-coating, Backcontact stack sequence: Ag, Backcontact additives compounds: , Backcontact deposition procedure: Evaporation, Stability measured: FALSE, Stability average over n number of cells: 1, Stability temperature range: nan; nan, Stability atmosphere: Unknown, Stability time total exposure: , Stability PCE initial value: , Stability PCE end of experiment: , Cell area measured: 0.15, Cell number of cells per substrate: 0, Cell architecture: nip, Cell flexible: FALSE, Cell semitransparent: FALSE, Cell semitransparent wavelength range: nan; nan, Module: FALSE, JV average over n number of cells: 12, JV light intensity: 100, JV light spectra: AM 1.5\n","completion":" JV default Voc: 1.023, JV default Jsc: 20.36, JV default FF: 0.581, JV default PCE: 12.1\n"}
{"prompt":"Substrate stack sequence: SLG | ITO, ETL stack sequence: PCBM-60 | BCP, ETL additives compounds: Unknown, ETL deposition procedure: Spin-coating | Spin-coating, Perovskite composition long form: FA0.85MA0.15PbBr0.45I2.55, Perovskite composition short form: FAMAPbBrI, Perovskite additives compounds: , Perovskite deposition solvents: Unknown, Perovskite deposition procedure: Spin-coating, Perovskite deposition thermal annealing temperature: 100, Perovskite deposition thermal annealing time: 45, HTL stack sequence: PEDOT:PSS, HTL additives compounds: , HTL deposition procedure: Spin-coating, Backcontact stack sequence: Ag, Backcontact additives compounds: , Backcontact deposition procedure: Evaporation, Stability measured: TRUE, Stability average over n number of cells: 1, Stability temperature range: 25.0; 25.0, Stability atmosphere: Air, Stability time total exposure: 2, Stability PCE initial value: , Stability PCE end of experiment: 10, Cell area measured: 0.06, Cell number of cells per substrate: 0, Cell architecture: pin, Cell flexible: FALSE, Cell semitransparent: FALSE, Cell semitransparent wavelength range: nan; nan, Module: FALSE, JV average over n number of cells: 1, JV light intensity: 100, JV light spectra: AM 1.5\n","completion":" JV default Voc: 1, JV default Jsc: 21.25, JV default FF: 0.772, JV default PCE: 16.4\n"}
{"prompt":"Substrate stack sequence: SLG | ITO, ETL stack sequence: PCBM-60 | BCP, ETL additives compounds: Unknown, ETL deposition procedure: Spin-coating | Spin-coating, Perovskite composition long form: FA0.85MA0.15PbBr0.45I2.55, Perovskite composition short form: FAMAPbBrI, Perovskite additives compounds: , Perovskite deposition solvents: Unknown, Perovskite deposition procedure: Spin-coating, Perovskite deposition thermal annealing temperature: 100, Perovskite deposition thermal annealing time: 45, HTL stack sequence: P8TTT, HTL additives compounds: , HTL deposition procedure: Spin-coating, Backcontact stack sequence: Ag, Backcontact additives compounds: , Backcontact deposition procedure: Evaporation, Stability measured: FALSE, Stability average over n number of cells: 1, Stability temperature range: nan; nan, Stability atmosphere: Unknown, Stability time total exposure: , Stability PCE initial value: , Stability PCE end of experiment: , Cell area measured: 0.06, Cell number of cells per substrate: 0, Cell architecture: pin, Cell flexible: FALSE, Cell semitransparent: FALSE, Cell semitransparent wavelength range: nan; nan, Module: FALSE, JV average over n number of cells: 1, JV light intensity: 100, JV light spectra: AM 1.5\n","completion":" JV default Voc: 0.97, JV default Jsc: 14.08, JV default FF: 0.583, JV default PCE: 7.96\n"}
{"prompt":"Substrate stack sequence: SLG | ITO, ETL stack sequence: PCBM-60 | BCP, ETL additives compounds: Unknown, ETL deposition procedure: Spin-coating | Spin-coating, Perovskite composition long form: FA0.85MA0.15PbBr0.45I2.55, Perovskite composition short form: FAMAPbBrI, Perovskite additives compounds: , Perovskite deposition solvents: Unknown, Perovskite deposition procedure: Spin-coating, Perovskite deposition thermal annealing temperature: 100, Perovskite deposition thermal annealing time: 45, HTL stack sequence: PII2T8T, HTL additives compounds: , HTL deposition procedure: Spin-coating, Backcontact stack sequence: Ag, Backcontact additives compounds: , Backcontact deposition procedure: Evaporation, Stability measured: TRUE, Stability average over n number of cells: 1, Stability temperature range: 25.0; 25.0, Stability atmosphere: Air, Stability time total exposure: 3.2, Stability PCE initial value: , Stability PCE end of experiment: 100, Cell area measured: 0.06, Cell number of cells per substrate: 0, Cell architecture: pin, Cell flexible: FALSE, Cell semitransparent: FALSE, Cell semitransparent wavelength range: nan; nan, Module: FALSE, JV average over n number of cells: 1, JV light intensity: 100, JV light spectra: AM 1.5\n","completion":" JV default Voc: 1.09, JV default Jsc: 21.48, JV default FF: 0.778, JV default PCE: 18.22\n"}
{"prompt":"Substrate stack sequence: SLG | ITO, ETL stack sequence: PCBM-60 | BCP, ETL additives compounds: Unknown, ETL deposition procedure: Spin-coating | Spin-coating, Perovskite composition long form: FA0.85MA0.15PbBr0.45I2.55, Perovskite composition short form: FAMAPbBrI, Perovskite additives compounds: , Perovskite deposition solvents: Unknown, Perovskite deposition procedure: Spin-coating, Perovskite deposition thermal annealing temperature: 100, Perovskite deposition thermal annealing time: 45, HTL stack sequence: PII2T8TSi, HTL additives compounds: , HTL deposition procedure: Spin-coating, Backcontact stack sequence: Ag, Backcontact additives compounds: , Backcontact deposition procedure: Evaporation, Stability measured: FALSE, Stability average over n number of cells: 1, Stability temperature range: nan; nan, Stability atmosphere: Unknown, Stability time total exposure: , Stability PCE initial value: , Stability PCE end of experiment: , Cell area measured: 0.06, Cell number of cells per substrate: 0, Cell architecture: pin, Cell flexible: FALSE, Cell semitransparent: FALSE, Cell semitransparent wavelength range: nan; nan, Module: FALSE, JV average over n number of cells: 1, JV light intensity: 100, JV light spectra: AM 1.5\n","completion":" JV default Voc: 1.05, JV default Jsc: 18.42, JV default FF: 0.759, JV default PCE: 14.61\n"}
{"prompt":"Substrate stack sequence: SLG | FTO, ETL stack sequence: TiO2-c | TiO2-mp, ETL additives compounds: Unknown, ETL deposition procedure: Spray-pyrolys | Spin-coating, Perovskite composition long form: MAPbI3, Perovskite composition short form: MAPbI, Perovskite additives compounds: , Perovskite deposition solvents: DMF >> IPA, Perovskite deposition procedure: Spin-coating >> CBD, Perovskite deposition thermal annealing temperature: 90.0 >> 70.0, Perovskite deposition thermal annealing time: 5.0 >> 30.0, HTL stack sequence: none, HTL additives compounds: , HTL deposition procedure: Unknown, Backcontact stack sequence: Au, Backcontact additives compounds: , Backcontact deposition procedure: Evaporation, Stability measured: FALSE, Stability average over n number of cells: 1, Stability temperature range: nan; nan, Stability atmosphere: Unknown, Stability time total exposure: , Stability PCE initial value: , Stability PCE end of experiment: , Cell area measured: 0.1, Cell number of cells per substrate: 0, Cell architecture: nip, Cell flexible: FALSE, Cell semitransparent: FALSE, Cell semitransparent wavelength range: nan; nan, Module: FALSE, JV average over n number of cells: 2, JV light intensity: 100, JV light spectra: AM 1.5\n","completion":" JV default Voc: 0.516, JV default Jsc: 9.45, JV default FF: 0.283, JV default PCE: 1.38\n"}
{"prompt":"Substrate stack sequence: SLG | FTO, ETL stack sequence: TiO2-c | TiO2-mp, ETL additives compounds: Unknown, ETL deposition procedure: Spray-pyrolys | Spin-coating, Perovskite composition long form: MAPbI3, Perovskite composition short form: MAPbI, Perovskite additives compounds: , Perovskite deposition solvents: DMF >> IPA, Perovskite deposition procedure: Spin-coating >> CBD, Perovskite deposition thermal annealing temperature: 90.0 >> 70.0, Perovskite deposition thermal annealing time: 5.0 >> 30.0, HTL stack sequence: ZnPc(tBu)4, HTL additives compounds: , HTL deposition procedure: Spin-coating, Backcontact stack sequence: Au, Backcontact additives compounds: , Backcontact deposition procedure: Evaporation, Stability measured: FALSE, Stability average over n number of cells: 1, Stability temperature range: nan; nan, Stability atmosphere: Unknown, Stability time total exposure: , Stability PCE initial value: , Stability PCE end of experiment: , Cell area measured: 0.1, Cell number of cells per substrate: 0, Cell architecture: nip, Cell flexible: FALSE, Cell semitransparent: FALSE, Cell semitransparent wavelength range: nan; nan, Module: FALSE, JV average over n number of cells: 2, JV light intensity: 100, JV light spectra: AM 1.5\n","completion":" JV default Voc: 0.783, JV default Jsc: 11.67, JV default FF: 0.357, JV default PCE: 3.26\n"}
{"prompt":"Substrate stack sequence: SLG | FTO, ETL stack sequence: TiO2-c | TiO2-mp, ETL additives compounds: Unknown, ETL deposition procedure: Spray-pyrolys | Spin-coating, Perovskite composition long form: MAPbI3, Perovskite composition short form: MAPbI, Perovskite additives compounds: , Perovskite deposition solvents: DMF >> IPA, Perovskite deposition procedure: Spin-coating >> CBD, Perovskite deposition thermal annealing temperature: 90.0 >> 70.0, Perovskite deposition thermal annealing time: 5.0 >> 30.0, HTL stack sequence: ZnPc(tBu)4, HTL additives compounds: , HTL deposition procedure: Spin-coating, Backcontact stack sequence: Au, Backcontact additives compounds: , Backcontact deposition procedure: Evaporation, Stability measured: FALSE, Stability average over n number of cells: 1, Stability temperature range: nan; nan, Stability atmosphere: Unknown, Stability time total exposure: , Stability PCE initial value: , Stability PCE end of experiment: , Cell area measured: 0.1, Cell number of cells per substrate: 0, Cell architecture: nip, Cell flexible: FALSE, Cell semitransparent: FALSE, Cell semitransparent wavelength range: nan; nan, Module: FALSE, JV average over n number of cells: 2, JV light intensity: 100, JV light spectra: AM 1.5\n","completion":" JV default Voc: 0.786, JV default Jsc: 14.42, JV default FF: 0.356, JV default PCE: 4.04\n"}
{"prompt":"Substrate stack sequence: SLG | FTO, ETL stack sequence: TiO2-c | TiO2-mp, ETL additives compounds: Unknown, ETL deposition procedure: Spray-pyrolys | Spin-coating, Perovskite composition long form: MAPbI3, Perovskite composition short form: MAPbI, Perovskite additives compounds: , Perovskite deposition solvents: DMF >> IPA, Perovskite deposition procedure: Spin-coating >> CBD, Perovskite deposition thermal annealing temperature: 90.0 >> 70.0, Perovskite deposition thermal annealing time: 5.0 >> 30.0, HTL stack sequence: ZnPc(tBu)4, HTL additives compounds: , HTL deposition procedure: Spin-coating, Backcontact stack sequence: Au, Backcontact additives compounds: , Backcontact deposition procedure: Evaporation, Stability measured: FALSE, Stability average over n number of cells: 1, Stability temperature range: nan; nan, Stability atmosphere: Unknown, Stability time total exposure: , Stability PCE initial value: , Stability PCE end of experiment: , Cell area measured: 0.1, Cell number of cells per substrate: 0, Cell architecture: nip, Cell flexible: FALSE, Cell semitransparent: FALSE, Cell semitransparent wavelength range: nan; nan, Module: FALSE, JV average over n number of cells: 2, JV light intensity: 100, JV light spectra: AM 1.5\n","completion":" JV default Voc: 0.918, JV default Jsc: 16.29, JV default FF: 0.533, JV default PCE: 7.98\n"}
{"prompt":"Substrate stack sequence: SLG | FTO, ETL stack sequence: TiO2-c | TiO2-mp, ETL additives compounds: Unknown, ETL deposition procedure: Spray-pyrolys | Spin-coating, Perovskite composition long form: MAPbI3, Perovskite composition short form: MAPbI, Perovskite additives compounds: , Perovskite deposition solvents: DMF >> IPA, Perovskite deposition procedure: Spin-coating >> CBD, Perovskite deposition thermal annealing temperature: 90.0 >> 70.0, Perovskite deposition thermal annealing time: 5.0 >> 30.0, HTL stack sequence: ZnPc(tBu)4, HTL additives compounds: , HTL deposition procedure: Spin-coating, Backcontact stack sequence: Au, Backcontact additives compounds: , Backcontact deposition procedure: Evaporation, Stability measured: FALSE, Stability average over n number of cells: 1, Stability temperature range: nan; nan, Stability atmosphere: Unknown, Stability time total exposure: , Stability PCE initial value: , Stability PCE end of experiment: , Cell area measured: 0.1, Cell number of cells per substrate: 0, Cell architecture: nip, Cell flexible: FALSE, Cell semitransparent: FALSE, Cell semitransparent wavelength range: nan; nan, Module: FALSE, JV average over n number of cells: 2, JV light intensity: 100, JV light spectra: AM 1.5\n","completion":" JV default Voc: 0.825, JV default Jsc: 16.28, JV default FF: 0.383, JV default PCE: 5.15\n"}
{"prompt":"Substrate stack sequence: SLG | FTO, ETL stack sequence: TiO2-c | TiO2-mp, ETL additives compounds: Unknown, ETL deposition procedure: Spray-pyrolys | Spin-coating, Perovskite composition long form: MAPbI3, Perovskite composition short form: MAPbI, Perovskite additives compounds: , Perovskite deposition solvents: DMF >> IPA, Perovskite deposition procedure: Spin-coating >> CBD, Perovskite deposition thermal annealing temperature: 90.0 >> 70.0, Perovskite deposition thermal annealing time: 5.0 >> 30.0, HTL stack sequence: ZnPc(tBu)4, HTL additives compounds: , HTL deposition procedure: Spin-coating, Backcontact stack sequence: Au, Backcontact additives compounds: , Backcontact deposition procedure: Evaporation, Stability measured: FALSE, Stability average over n number of cells: 1, Stability temperature range: nan; nan, Stability atmosphere: Unknown, Stability time total exposure: , Stability PCE initial value: , Stability PCE end of experiment: , Cell area measured: 0.1, Cell number of cells per substrate: 0, Cell architecture: nip, Cell flexible: FALSE, Cell semitransparent: FALSE, Cell semitransparent wavelength range: nan; nan, Module: FALSE, JV average over n number of cells: 2, JV light intensity: 100, JV light spectra: AM 1.5\n","completion":" JV default Voc: 0.898, JV default Jsc: 11.58, JV default FF: 0.354, JV default PCE: 3.68\n"}
{"prompt":"Substrate stack sequence: SLG | FTO, ETL stack sequence: TiO2-c | TiO2-mp, ETL additives compounds: Unknown, ETL deposition procedure: Spray-pyrolys | Spin-coating, Perovskite composition long form: MAPbI3, Perovskite composition short form: MAPbI, Perovskite additives compounds: , Perovskite deposition solvents: DMF >> IPA, Perovskite deposition procedure: Spin-coating >> CBD, Perovskite deposition thermal annealing temperature: 90.0 >> 70.0, Perovskite deposition thermal annealing time: 5.0 >> 30.0, HTL stack sequence: Spiro-MeOTAD, HTL additives compounds: , HTL deposition procedure: Spin-coating, Backcontact stack sequence: Au, Backcontact additives compounds: , Backcontact deposition procedure: Evaporation, Stability measured: FALSE, Stability average over n number of cells: 1, Stability temperature range: nan; nan, Stability atmosphere: Unknown, Stability time total exposure: , Stability PCE initial value: , Stability PCE end of experiment: , Cell area measured: 0.1, Cell number of cells per substrate: 0, Cell architecture: nip, Cell flexible: FALSE, Cell semitransparent: FALSE, Cell semitransparent wavelength range: nan; nan, Module: FALSE, JV average over n number of cells: 2, JV light intensity: 100, JV light spectra: AM 1.5\n","completion":" JV default Voc: 0.895, JV default Jsc: 16.61, JV default FF: 0.416, JV default PCE: 6.19\n"}
{"prompt":"Substrate stack sequence: SLG | FTO, ETL stack sequence: TiO2-c | TiO2-mp, ETL additives compounds: Unknown, ETL deposition procedure: Spray-pyrolys | Spin-coating, Perovskite composition long form: MAPbI3, Perovskite composition short form: MAPbI, Perovskite additives compounds: , Perovskite deposition solvents: DMF >> IPA, Perovskite deposition procedure: Spin-coating >> CBD, Perovskite deposition thermal annealing temperature: 90.0 >> 70.0, Perovskite deposition thermal annealing time: 5.0 >> 30.0, HTL stack sequence: Spiro-MeOTAD, HTL additives compounds: Li-TFSI; TBP, HTL deposition procedure: Spin-coating, Backcontact stack sequence: Au, Backcontact additives compounds: , Backcontact deposition procedure: Evaporation, Stability measured: FALSE, Stability average over n number of cells: 1, Stability temperature range: nan; nan, Stability atmosphere: Unknown, Stability time total exposure: , Stability PCE initial value: , Stability PCE end of experiment: , Cell area measured: 0.1, Cell number of cells per substrate: 0, Cell architecture: nip, Cell flexible: FALSE, Cell semitransparent: FALSE, Cell semitransparent wavelength range: nan; nan, Module: FALSE, JV average over n number of cells: 2, JV light intensity: 100, JV light spectra: AM 1.5\n","completion":" JV default Voc: 0.934, JV default Jsc: 20.48, JV default FF: 0.569, JV default PCE: 10.88\n"}
{"prompt":"Substrate stack sequence: SLG | FTO, ETL stack sequence: TiO2-c, ETL additives compounds: Unknown, ETL deposition procedure: Spin-coating, Perovskite composition long form: MAPbI3, Perovskite composition short form: MAPbI, Perovskite additives compounds: Cl, Perovskite deposition solvents: Unknown, Perovskite deposition procedure: Hot-casting, Perovskite deposition thermal annealing temperature: 130, Perovskite deposition thermal annealing time: 60, HTL stack sequence: Spiro-MeOTAD, HTL additives compounds: Li-TFSI; TBP, HTL deposition procedure: Spin-coating, Backcontact stack sequence: Au, Backcontact additives compounds: , Backcontact deposition procedure: Evaporation, Stability measured: FALSE, Stability average over n number of cells: 1, Stability temperature range: nan; nan, Stability atmosphere: Unknown, Stability time total exposure: , Stability PCE initial value: , Stability PCE end of experiment: , Cell area measured: 0.1, Cell number of cells per substrate: 0, Cell architecture: nip, Cell flexible: FALSE, Cell semitransparent: FALSE, Cell semitransparent wavelength range: nan; nan, Module: FALSE, JV average over n number of cells: 20, JV light intensity: 100, JV light spectra: AM 1.5\n","completion":" JV default Voc: 0.888, JV default Jsc: 23.908, JV default FF: 0.667, JV default PCE: 14.16\n"}
{"prompt":"Substrate stack sequence: SLG | FTO, ETL stack sequence: TiO2-c | TiO2-nt, ETL additives compounds: Unknown, ETL deposition procedure: Spin-coating | Spin-coating, Perovskite composition long form: MAPbI3, Perovskite composition short form: MAPbI, Perovskite additives compounds: Cl, Perovskite deposition solvents: Unknown, Perovskite deposition procedure: Hot-casting, Perovskite deposition thermal annealing temperature: 130, Perovskite deposition thermal annealing time: 60, HTL stack sequence: Spiro-MeOTAD, HTL additives compounds: Li-TFSI; TBP, HTL deposition procedure: Spin-coating, Backcontact stack sequence: Au, Backcontact additives compounds: , Backcontact deposition procedure: Evaporation, Stability measured: FALSE, Stability average over n number of cells: 1, Stability temperature range: nan; nan, Stability atmosphere: Unknown, Stability time total exposure: , Stability PCE initial value: , Stability PCE end of experiment: , Cell area measured: 0.1, Cell number of cells per substrate: 0, Cell architecture: nip, Cell flexible: FALSE, Cell semitransparent: FALSE, Cell semitransparent wavelength range: nan; nan, Module: FALSE, JV average over n number of cells: 20, JV light intensity: 100, JV light spectra: AM 1.5\n","completion":" JV default Voc: 0.888, JV default Jsc: 24.705, JV default FF: 0.66, JV default PCE: 14.49\n"}
{"prompt":"Substrate stack sequence: SLG | FTO, ETL stack sequence: TiO2-c | TiO2-nt, ETL additives compounds: Unknown, ETL deposition procedure: Spin-coating | Spin-coating, Perovskite composition long form: MAPbI3, Perovskite composition short form: MAPbI, Perovskite additives compounds: Cl, Perovskite deposition solvents: Unknown, Perovskite deposition procedure: Hot-casting, Perovskite deposition thermal annealing temperature: 130, Perovskite deposition thermal annealing time: 60, HTL stack sequence: Spiro-MeOTAD, HTL additives compounds: Li-TFSI; TBP, HTL deposition procedure: Spin-coating, Backcontact stack sequence: Au, Backcontact additives compounds: , Backcontact deposition procedure: Evaporation, Stability measured: FALSE, Stability average over n number of cells: 1, Stability temperature range: nan; nan, Stability atmosphere: Unknown, Stability time total exposure: , Stability PCE initial value: , Stability PCE end of experiment: , Cell area measured: 0.1, Cell number of cells per substrate: 0, Cell architecture: nip, Cell flexible: FALSE, Cell semitransparent: FALSE, Cell semitransparent wavelength range: nan; nan, Module: FALSE, JV average over n number of cells: 20, JV light intensity: 100, JV light spectra: AM 1.5\n","completion":" JV default Voc: 0.884, JV default Jsc: 25.307, JV default FF: 0.663, JV default PCE: 14.83\n"}
