Repository: MasterAI-EAM/Darwin

# Darwin: A Tailored GPT for the Scientific Domain 🇦🇺
**Organization: [University of New South Wales（UNSW) AI4Science](https://www.masterai.com.au) & [GreenDynamics AI](https://www.greendynamics.com.au)**

Darwin is an open-source project dedicated to pretrain and fine-tune the LLaMA model on scientific literature and datasets. Specifically designed for the scientific domain with an emphasis on materials science, chemistry, and physics, Darwin integrates structured and unstructured scientific knowledge to enhance the efficacy of language models in scientific research. 

> **Usage and License Notices**: <a rel="license" href="http://creativecommons.org/licenses/by-nc-sa/4.0/"><img alt="Creative Commons License" style="border-width:0" src="https://i.creativecommons.org/l/by-nc-sa/4.0/88x31.png" /></a>
Darwin is licensed and intended for research use only. The dataset is licensed under CC BY NC 4.0, allowing non-commercial use. Models trained using this dataset should not be used outside of research purposes. The weight diff is also under CC BY NC 4.0 license

## Update
**[2024.11.20]**

**Key Achievements**
1. Proved that Darwin’s fine-tuning strategies (QA + multi-task) substantially improve performance on diverse ML tasks.
2. Established Darwin as a competitive model, bridging the gap between specialized ML methods and large-scale generalist models like GPT-4.
 
**Model Performance Insights**
1. Comparison of QA + Multi-task Strategies Across LLaMA Variants
    - Conducted extensive comparisons of QA and multi-task fine-tuning strategies on LLaMA1, LLaMA2, LLaMA3, and LLaMA3.1 models.
    - Finding: LLaMA1 with QA + multi-task fine-tuning achieves the best performance, outperforming all other variants.
2. Evaluation Against Other Models
	- Demonstrated that Darwin consistently surpasses most ML methods, GPT-3.5 fine-tuned models, and even GPT-4 in few-shot learning tasks.
	- Although some specialized models still maintain state-of-the-art results, Darwin achieves competitive performance across a broad range of tasks.
3. Comparison of Full Fine-tuning vs. LoRA
	- Investigated the use of LoRA fine-tuning and observed significantly lower performance compared to full fine-tuning.
4. SFT on Non-pretrained Architectures
	- Successfully applied supervised fine-tuning (SFT) on non-pretrained LLaMA architectures, proving that models can acquire domain-specific knowledge effectively through fine-tuning alone.

**Data Strategies and Insights**
1. Impact of QA Data on Model Performance
	- Verified that both QA fine-tuning and multi-task learning improve model performance, not only for LLaMA but also for other architectures like Mistral.
	- Mixing QA data with general data improves model performance without causing model annealing.
2. Synchronized Data and Format Matching
	- Tested the use of synchronized (sync) data for target tasks.
	- Findings:
	    - Sync data with similar format improves performance significantly.
	    - Sync data with differing formats degrades performance.
3. Multi-task Mixing Strategies (?)
	- Explored various multi-task data mixing strategies: Ranking data by difficulty (using single-task loss as a metric) outperforms random data mixing strategies.
4. Ratio (?)

**[2024.02.15]** SOTA in MatBench by Material Projects: DARWIN is the SOTA model in experimental bandgap prediction tasks and metallic classification tasks, better than Fine-tuned GPT3.5 and dedicated ML models. https://matbench.materialsproject.org/Leaderboards%20Per-Task/matbench_v0.1_matbench_expt_gap/ 

**☆ [2023.09.15]Google Colab Version available:** Try our DARWIN with Google Colab: **[inference.ipynb](https://github.com/MasterAI-EAM/Darwin/blob/main/inference.ipynb)**

## Model Overview

Darwin, based on the 7B LLaMA model, is trained on over 100,000 instruction-following data points generated by the Darwin Scientific Instruction Generator (SIG) from various scientific FAIR datasets and a literature corpus.

## Models
```angular2html
model 1：
davinci:ft-greendynamics:custom-model-name-2023-04-01-06-53-54
ft-bnJ3Ums4MQlh3YPgCfrypnRL

model 2：
davinci:ft-greendynamics:custom-model-name-2023-04-01-10-28-23
ft-izfAT1rhkcA91wuu7GR6NmJZ
```

## Execution
1. Data Processing
After getting data in a csv file with formation of `prompt, completion`, run:
```angular2html
openai tools fine_tunes.prepare_data -f <csv_data>
```
It will generate a json data with a formation fitting openai model fit in

2. Train model & get suffix name
```angular2html
openai api fine_tunes.create -t <prepared_json_file> -m davinci --suffix "custom model name"
```
3. To get the current status of model (with model id & suffix name), run:
```angular2html
openai api fine_tunes.get -i <model_id>
```
If you want to cancel the training model, run:
```angular2html
openai api fine_tunes.cancel -i <model_id>
```
4. Output the model training result
```angular2html
openai api fine_tunes.results -i <model_id> > result.csv
```

File: MDP_FAIR/finetune_all2_1000_prepared.jsonl (part 1 of 48)
{"prompt":"Design a perovskite solar cell with 1660.0 power conversion efficiency under AM1.5 and 100 light intensity. ->","completion":" Substrate stack sequence: SLG | FTO,  ETL stack sequence: TiO2-c | TiO2-mp,  ETL additives compounds: nan,  ETL deposition procedure: Spray-pyrolys | Spin-coating,  Perovskite_dimension_list_of_layers: nan,  Perovskite composition long form: CsSnI3,  Perovskite composition short form: CsSnI,  Perovskite additives compounds: SnF2,  Perovskite additives concentrations: 0.2,  Perovskite band gap: 1.27,  Perovskite deposition solvents: DMSO,  Perovskite deposition procedure: Spin-coating,  Perovskite deposition thermal annealing temperature: 100,  Perovskite deposition thermal annealing time: 10,  Perovskite deposition solvents mixing ratios: 1,  Perovskite deposition synthesis atmosphere: N2,  Perovskite deposition aggregation state of reactants: Liquid,  HTL stack sequence: Spiro-MeOTAD,  HTL additives compounds: Li(CF3SO2)2N; TBP,  HTL deposition procedure: Spin-coating,  Backcontact stack sequence: Au,  Backcontact additives compounds: nan,  Backcontact deposition procedure: Evaporation,  Cell architecture: nip,  Cell semitransparent: FALSE\n"}
{"prompt":"Design a perovskite solar cell with 1670.0 power conversion efficiency under AM1.5 and 100 light intensity. ->","completion":" Substrate stack sequence: SLG | FTO,  ETL stack sequence: TiO2-c | TiO2-mp,  ETL additives compounds: nan,  ETL deposition procedure: Spray-pyrolys | Spin-coating,  Perovskite_dimension_list_of_layers: nan,  Perovskite composition long form: CsSnBrI2,  Perovskite composition short form: CsSnBrI,  Perovskite additives compounds: SnF2,  Perovskite additives concentrations: 0.2,  Perovskite band gap: 1.37,  Perovskite deposition solvents: DMSO,  Perovskite deposition procedure: Spin-coating,  Perovskite deposition thermal annealing temperature: 100,  Perovskite deposition thermal annealing time: 10,  Perovskite deposition solvents mixing ratios: 1,  Perovskite deposition synthesis atmosphere: N2,  Perovskite deposition aggregation state of reactants: Liquid,  HTL stack sequence: Spiro-MeOTAD,  HTL additives compounds: Li(CF3SO2)2N; TBP,  HTL deposition procedure: Spin-coating,  Backcontact stack sequence: Au,  Backcontact additives compounds: nan,  Backcontact deposition procedure: Evaporation,  Cell architecture: nip,  Cell semitransparent: FALSE\n"}
{"prompt":"Design a perovskite solar cell with 1560.0 power conversion efficiency under AM1.5 and 100 light intensity. ->","completion":" Substrate stack sequence: SLG | FTO,  ETL stack sequence: TiO2-c | TiO2-mp,  ETL additives compounds: nan,  ETL deposition procedure: Spray-pyrolys | Spin-coating,  Perovskite_dimension_list_of_layers: nan,  Perovskite composition long form: CsSnBr2I,  Perovskite composition short form: CsSnBrI,  Perovskite additives compounds: SnF2,  Perovskite additives concentrations: 0.2,  Perovskite band gap: 1.65,  Perovskite deposition solvents: DMSO,  Perovskite deposition procedure: Spin-coating,  Perovskite deposition thermal annealing temperature: 100,  Perovskite deposition thermal annealing time: 10,  Perovskite deposition solvents mixing ratios: 1,  Perovskite deposition synthesis atmosphere: N2,  Perovskite deposition aggregation state of reactants: Liquid,  HTL stack sequence: Spiro-MeOTAD,  HTL additives compounds: Li(CF3SO2)2N; TBP,  HTL deposition procedure: Spin-coating,  Backcontact stack sequence: Au,  Backcontact additives compounds: nan,  Backcontact deposition procedure: Evaporation,  Cell architecture: nip,  Cell semitransparent: FALSE\n"}
{"prompt":"Design a perovskite solar cell with 950.0 power conversion efficiency under AM1.5 and 100 light intensity. ->","completion":" Substrate stack sequence: SLG | FTO,  ETL stack sequence: TiO2-c | TiO2-mp,  ETL additives compounds: nan,  ETL deposition procedure: Spray-pyrolys | Spin-coating,  Perovskite_dimension_list_of_layers: nan,  Perovskite composition long form: CsSnBr3,  Perovskite composition short form: CsSnBr,  Perovskite additives compounds: SnF2,  Perovskite additives concentrations: 0.2,  Perovskite band gap: 1.75,  Perovskite deposition solvents: DMSO,  Perovskite deposition procedure: Spin-coating,  Perovskite deposition thermal annealing temperature: 100,  Perovskite deposition thermal annealing time: 10,  Perovskite deposition solvents mixing ratios: 1,  Perovskite deposition synthesis atmosphere: N2,  Perovskite deposition aggregation state of reactants: Liquid,  HTL stack sequence: Spiro-MeOTAD,  HTL additives compounds: Li(CF3SO2)2N; TBP,  HTL deposition procedure: Spin-coating,  Backcontact stack sequence: Au,  Backcontact additives compounds: nan,  Backcontact deposition procedure: Evaporation,  Cell architecture: nip,  Cell semitransparent: FALSE\n"}
{"prompt":"Design a perovskite solar cell with 10300.0 power conversion efficiency under AM1.5 and 100 light intensity. ->","completion":" Substrate stack sequence: SLG | FTO,  ETL stack sequence: TiO2-c | TiO2-nw,  ETL additives compounds: nan,  ETL deposition procedure: CBD | Hydrothermal,  Perovskite_dimension_list_of_layers: nan,  Perovskite composition long form: MAPbI3,  Perovskite composition short form: MAPbI,  Perovskite additives compounds: Cl,  Perovskite additives concentrations: 0.25,  Perovskite band gap: 1.6,  Perovskite deposition solvents: DMF,  Perovskite deposition procedure: Spin-coating,  Perovskite deposition thermal annealing temperature: 110,  Perovskite deposition thermal annealing time: 60,  Perovskite deposition solvents mixing ratios: 1,  Perovskite deposition synthesis atmosphere: Ar,  Perovskite deposition aggregation state of reactants: Liquid,  HTL stack sequence: Spiro-MeOTAD,  HTL additives compounds: Li-TFSI; TPB,  HTL deposition procedure: Spin-coating,  Backcontact stack sequence: Au,  Backcontact additives compounds: nan,  Backcontact deposition procedure: Evaporation,  Cell architecture: nip,  Cell semitransparent: FALSE\n"}
{"prompt":"Design a perovskite solar cell with 11500.0 power conversion efficiency under AM1.5 and 100 light intensity. ->","completion":" Substrate stack sequence: SLG | FTO,  ETL stack sequence: TiO2-c | TiO2-nw,  ETL additives compounds: nan | Er,  ETL deposition procedure: CBD | Hydrothermal,  Perovskite_dimension_list_of_layers: nan,  Perovskite composition long form: MAPbI3,  Perovskite composition short form: MAPbI,  Perovskite additives compounds: Cl,  Perovskite additives concentrations: 0.25,  Perovskite band gap: 1.6,  Perovskite deposition solvents: DMF,  Perovskite deposition procedure: Spin-coating,  Perovskite deposition thermal annealing temperature: 110,  Perovskite deposition thermal annealing time: 60,  Perovskite deposition solvents mixing ratios: 1,  Perovskite deposition synthesis atmosphere: Ar,  Perovskite deposition aggregation state of reactants: Liquid,  HTL stack sequence: Spiro-MeOTAD,  HTL additives compounds: Li-TFSI; TPB,  HTL deposition procedure: Spin-coating,  Backcontact stack sequence: Au,  Backcontact additives compounds: nan,  Backcontact deposition procedure: Evaporation,  Cell architecture: nip,  Cell semitransparent: FALSE\n"}
{"prompt":"Design a perovskite solar cell with 12900.0 power conversion efficiency under AM1.5 and 100 light intensity. ->","completion":" Substrate stack sequence: SLG | FTO,  ETL stack sequence: TiO2-c | TiO2-nw,  ETL additives compounds: nan | Er; Yb,  ETL deposition procedure: CBD | Hydrothermal,  Perovskite_dimension_list_of_layers: nan,  Perovskite composition long form: MAPbI3,  Perovskite composition short form: MAPbI,  Perovskite additives compounds: Cl,  Perovskite additives concentrations: 0.25,  Perovskite band gap: 1.6,  Perovskite deposition solvents: DMF,  Perovskite deposition procedure: Spin-coating,  Perovskite deposition thermal annealing temperature: 110,  Perovskite deposition thermal annealing time: 60,  Perovskite deposition solvents mixing ratios: 1,  Perovskite deposition synthesis atmosphere: Ar,  Perovskite deposition aggregation state of reactants: Liquid,  HTL stack sequence: Spiro-MeOTAD,  HTL additives compounds: Li-TFSI; TPB,  HTL deposition procedure: Spin-coating,  Backcontact stack sequence: Au,  Backcontact additives compounds: nan,  Backcontact deposition procedure: Evaporation,  Cell architecture: nip,  Cell semitransparent: FALSE\n"}
{"prompt":"Design a perovskite solar cell with 16400.0 power conversion efficiency under AM1.5 and 100 light intensity. ->","completion":" Substrate stack sequence: SLG | FTO,  ETL stack sequence: TiO2-c | TiO2-mp,  ETL additives compounds: nan,  ETL deposition procedure: Spin-coating | Spin-coating,  Perovskite_dimension_list_of_layers: nan,  Perovskite composition long form: FAPbI3,  Perovskite composition short form: FAPbI,  Perovskite additives compounds: PMMA,  Perovskite additives concentrations: 30 mg\/ml,  Perovskite band gap: 1.48,  Perovskite deposition solvents: DMF,  Perovskite deposition procedure: Spin-coating,  Perovskite deposition thermal annealing temperature: 170,  Perovskite deposition thermal annealing time: 5,  Perovskite deposition solvents mixing ratios: 1,  Perovskite deposition synthesis atmosphere: N2,  Perovskite deposition aggregation state of reactants: Liquid,  HTL stack sequence: Spiro-MeOTAD,  HTL additives compounds: Li-TFSI; TBP,  HTL deposition procedure: Spin-coating,  Backcontact stack sequence: Ag,  Backcontact additives compounds: nan,  Backcontact deposition procedure: Evaporation,  Cell architecture: nip,  Cell semitransparent: FALSE\n"}
{"prompt":"Design a perovskite solar cell with 17420.0 power conversion efficiency under AM1.5 and 100 light intensity. ->","completion":" Substrate stack sequence: SLG | FTO,  ETL stack sequence: TiO2-c,  ETL additives compounds: HCl,  ETL deposition procedure: Spin-coating,  Perovskite_dimension_list_of_layers: nan,  Perovskite composition long form: MAPbI3,  Perovskite composition short form: MAPbI,  Perovskite additives compounds: HPbI3 | Cl,  Perovskite additives concentrations: 0.05 | nan,  Perovskite band gap: 1.6,  Perovskite deposition solvents: DMF,  Perovskite deposition procedure: Spin-coating,  Perovskite deposition thermal annealing temperature: 85,  Perovskite deposition thermal annealing time: 60,  Perovskite deposition solvents mixing ratios: 1,  Perovskite deposition synthesis atmosphere: N2,  Perovskite deposition aggregation state of reactants: Liquid,  HTL stack sequence: Spiro-MeOTAD,  HTL additives compounds: Li-TFSI; TBP,  HTL deposition procedure: Spin-coating,  Backcontact stack sequence: Au,  Backcontact additives compounds: nan,  Backcontact deposition procedure: Evaporation,  Cell architecture: nip,  Cell semitransparent: FALSE\n"}
{"prompt":"Design a perovskite solar cell with 15920.0 power conversion efficiency under AM1.5 and 100 light intensity. ->","completion":" Substrate stack sequence: SLG | FTO,  ETL stack sequence: TiO2-c,  ETL additives compounds: HCl,  ETL deposition procedure: Spin-coating,  Perovskite_dimension_list_of_layers: nan,  Perovskite composition long form: MAPbI3,  Perovskite composition short form: MAPbI,  Perovskite additives compounds: Cl,  Perovskite additives concentrations: nan,  Perovskite band gap: 1.6,  Perovskite deposition solvents: DMF,  Perovskite deposition procedure: Spin-coating,  Perovskite deposition thermal annealing temperature: 85,  Perovskite deposition thermal annealing time: 60,  Perovskite deposition solvents mixing ratios: 1,  Perovskite deposition synthesis atmosphere: N2,  Perovskite deposition aggregation state of reactants: Liquid,  HTL stack sequence: Spiro-MeOTAD,  HTL additives compounds: Li-TFSI; TBP,  HTL deposition procedure: Spin-coating,  Backcontact stack sequence: Au,  Backcontact additives compounds: nan,  Backcontact deposition procedure: Evaporation,  Cell architecture: nip,  Cell semitransparent: FALSE\n"}
{"prompt":"Design a perovskite solar cell with 14090.0 power conversion efficiency under AM1.5 and 100 light intensity. ->","completion":" Substrate stack sequence: SLG | FTO,  ETL stack sequence: TiO2-c,  ETL additives compounds: HCl,  ETL deposition procedure: Spin-coating,  Perovskite_dimension_list_of_layers: nan,  Perovskite composition long form: MAPbI3,  Perovskite composition short form: MAPbI,  Perovskite additives compounds: Cl,  Perovskite additives concentrations: nan,  Perovskite band gap: 1.6,  Perovskite deposition solvents: DMF,  Perovskite deposition procedure: Spin-coating,  Perovskite deposition thermal annealing temperature: 85,  Perovskite deposition thermal annealing time: 60,  Perovskite deposition solvents mixing ratios: 1,  Perovskite deposition synthesis atmosphere: N2,  Perovskite deposition aggregation state of reactants: Liquid,  HTL stack sequence: Spiro-MeOTAD,  HTL additives compounds: Li-TFSI; TBP,  HTL deposition procedure: Spin-coating,  Backcontact stack sequence: Au,  Backcontact additives compounds: nan,  Backcontact deposition procedure: Evaporation,  Cell architecture: nip,  Cell semitransparent: FALSE\n"}
{"prompt":"Design a perovskite solar cell with 19700.0 power conversion efficiency under AM1.5 and 100 light intensity. ->","completion":" Substrate stack sequence: SLG | FTO,  ETL stack sequence: TiO2-c | TiO2-mp,  ETL additives compounds: nan,  ETL deposition procedure: Spin-coating | Spin-coating,  Perovskite_dimension_list_of_layers: nan,  Perovskite composition long form: MAPbI3,  Perovskite composition short form: MAPbI,  Perovskite additives compounds: FeOOH-QDs,  Perovskite additives concentrations: 0.1 mg\/ml,  Perovskite band gap: 1.58,  Perovskite deposition solvents: DMF,  Perovskite deposition procedure: Spin-coating,  Perovskite deposition thermal annealing temperature: 100,  Perovskite deposition thermal annealing time: 10,  Perovskite deposition solvents mixing ratios: 1,  Perovskite deposition synthesis atmosphere: N2,  Perovskite deposition aggregation state of reactants: Liquid,  HTL stack sequence: Spiro-MeOTAD,  HTL additives compounds: Li-TFSI; TBP,  HTL deposition procedure: Spin-coating,  Backcontact stack sequence: Au,  Backcontact additives compounds: nan,  Backcontact deposition procedure: Evaporation,  Cell architecture: nip,  Cell semitransparent: FALSE\n"}
{"prompt":"Design a perovskite solar cell with 17900.0 power conversion efficiency under AM1.5 and 100 light intensity. ->","completion":" Substrate stack sequence: SLG | FTO,  ETL stack sequence: TiO2-c | TiO2-mp,  ETL additives compounds: nan,  ETL deposition procedure: Spin-coating | Spin-coating,  Perovskite_dimension_list_of_layers: nan,  Perovskite composition long form: MAPbI3,  Perovskite composition short form: MAPbI,  Perovskite additives compounds: FeOOH-QDs,  Perovskite additives concentrations: 0.05 mg\/ml,  Perovskite band gap: 1.58,  Perovskite deposition solvents: DMF,  Perovskite deposition procedure: Spin-coating,  Perovskite deposition thermal annealing temperature: 100,  Perovskite deposition thermal annealing time: 10,  Perovskite deposition solvents mixing ratios: 1,  Perovskite deposition synthesis atmosphere: N2,  Perovskite deposition aggregation state of reactants: Liquid,  HTL stack sequence: Spiro-MeOTAD,  HTL additives compounds: Li-TFSI; TBP,  HTL deposition procedure: Spin-coating,  Backcontact stack sequence: Au,  Backcontact additives compounds: nan,  Backcontact deposition procedure: Evaporation,  Cell architecture: nip,  Cell semitransparent: FALSE\n"}
{"prompt":"Design a perovskite solar cell with 19100.0 power conversion efficiency under AM1.5 and 100 light intensity. ->","completion":" Substrate stack sequence: SLG | FTO,  ETL stack sequence: TiO2-c | TiO2-mp,  ETL additives compounds: nan,  ETL deposition procedure: Spin-coating | Spin-coating,  Perovskite_dimension_list_of_layers: nan,  Perovskite composition long form: MAPbI3,  Perovskite composition short form: MAPbI,  Perovskite additives compounds: FeOOH-QDs,  Perovskite additives concentrations: 0.1 mg\/ml,  Perovskite band gap: 1.58,  Perovskite deposition solvents: DMF,  Perovskite deposition procedure: Spin-coating,  Perovskite deposition thermal annealing temperature: 100,  Perovskite deposition thermal annealing time: 10,  Perovskite deposition solvents mixing ratios: 1,  Perovskite deposition synthesis atmosphere: N2,  Perovskite deposition aggregation state of reactants: Liquid,  HTL stack sequence: Spiro-MeOTAD,  HTL additives compounds: Li-TFSI; TBP,  HTL deposition procedure: Spin-coating,  Backcontact stack sequence: Au,  Backcontact additives compounds: nan,  Backcontact deposition procedure: Evaporation,  Cell architecture: nip,  Cell semitransparent: FALSE\n"}
{"prompt":"Design a perovskite solar cell with 17600.0 power conversion efficiency under AM1.5 and 100 light intensity. ->","completion":" Substrate stack sequence: SLG | FTO,  ETL stack sequence: TiO2-c | TiO2-mp,  ETL additives compounds: nan,  ETL deposition procedure: Spin-coating | Spin-coating,  Perovskite_dimension_list_of_layers: nan,  Perovskite composition long form: MAPbI3,  Perovskite composition short form: MAPbI,  Perovskite additives compounds: FeOOH-QDs,  Perovskite additives concentrations: 0.2 mg\/ml,  Perovskite band gap: 1.58,  Perovskite deposition solvents: DMF,  Perovskite deposition procedure: Spin-coating,  Perovskite deposition thermal annealing temperature: 100,  Perovskite deposition thermal annealing time: 10,  Perovskite deposition solvents mixing ratios: 1,  Perovskite deposition synthesis atmosphere: N2,  Perovskite deposition aggregation state of reactants: Liquid,  HTL stack sequence: Spiro-MeOTAD,  HTL additives compounds: Li-TFSI; TBP,  HTL deposition procedure: Spin-coating,  Backcontact stack sequence: Au,  Backcontact additives compounds: nan,  Backcontact deposition procedure: Evaporation,  Cell architecture: nip,  Cell semitransparent: FALSE\n"}
{"prompt":"Design a perovskite solar cell with 21000.0 power conversion efficiency under AM1.5 and 100 light intensity. ->","completion":" Substrate stack sequence: SLG | FTO,  ETL stack sequence: TiO2-c | TiO2-mp,  ETL additives compounds: nan,  ETL deposition procedure: Spin-coating | Spin-coating,  Perovskite_dimension_list_of_layers: nan,  Perovskite composition long form: Cs0.05FA0.81MA0.14PbBr0.45I2.55,  Perovskite composition short form: CsFAMAPbBrI,  Perovskite additives compounds: FeOOH-QDs,  Perovskite additives concentrations: 0.1 mg\/ml,  Perovskite band gap: 1.58,  Perovskite deposition solvents: DMF,  Perovskite deposition procedure: Spin-coating,  Perovskite deposition thermal annealing temperature: 100,  Perovskite deposition thermal annealing time: 80,  Perovskite deposition solvents mixing ratios: 1,  Perovskite deposition synthesis atmosphere: N2,  Perovskite deposition aggregation state of reactants: Liquid,  HTL stack sequence: Spiro-MeOTAD,  HTL additives compounds: Li-TFSI; TBP,  HTL deposition procedure: Spin-coating,  Backcontact stack sequence: Au,  Backcontact additives compounds: nan,  Backcontact deposition procedure: Evaporation,  Cell architecture: nip,  Cell semitransparent: FALSE\n"}
{"prompt":"Design a perovskite solar cell with 9150.0 power conversion efficiency under AM1.5 and 100 light intensity. ->","completion":" Substrate stack sequence: SLG | FTO,  ETL stack sequence: TiO2-c | TiO2-mp,  ETL additives compounds: nan,  ETL deposition procedure: Spray-pyrolys | Spin-coating,  Perovskite_dimension_list_of_layers: nan,  Perovskite composition long form: FAPbI3,  Perovskite composition short form: FAPbI,  Perovskite additives compounds: 5-AVAI,  Perovskite additives concentrations: 0.05,  Perovskite band gap: 1.48,  Perovskite deposition solvents: DMF; DMSO,  Perovskite deposition procedure: Spin-coating,  Perovskite deposition thermal annealing temperature: 150,  Perovskite deposition thermal annealing time: 40,  Perovskite deposition solvents mixing ratios: 4; 1,  Perovskite deposition synthesis atmosphere: Dry air,  Perovskite deposition aggregation state of reactants: Liquid,  HTL stack sequence: Spiro-MeOTAD,  HTL additives compounds: Li-TFSI; TBP,  HTL deposition procedure: Spin-coating,  Backcontact stack sequence: Au,  Backcontact additives compounds: nan,  Backcontact deposition procedure: Evaporation,  Cell architecture: nip,  Cell semitransparent: FALSE\n"}
{"prompt":"Design a perovskite solar cell with 11670.0 power conversion efficiency under AM1.5 and 100 light intensity. ->","completion":" Substrate stack sequence: SLG | FTO,  ETL stack sequence: TiO2-c | TiO2-mp,  ETL additives compounds: nan,  ETL deposition procedure: Spray-pyrolys | Spin-coating,  Perovskite_dimension_list_of_layers: nan,  Perovskite composition long form: FAPbI3,  Perovskite composition short form: FAPbI,  Perovskite additives compounds: 5-AVAI,  Perovskite additives concentrations: 0.1,  Perovskite band gap: 1.48,  Perovskite deposition solvents: DMF; DMSO,  Perovskite deposition procedure: Spin-coating,  Perovskite deposition thermal annealing temperature: 150,  Perovskite deposition thermal annealing time: 40,  Perovskite deposition solvents mixing ratios: 4; 1,  Perovskite deposition synthesis atmosphere: Dry air,  Perovskite deposition aggregation state of reactants: Liquid,  HTL stack sequence: Spiro-MeOTAD,  HTL additives compounds: Li-TFSI; TBP,  HTL deposition procedure: Spin-coating,  Backcontact stack sequence: Au,  Backcontact additives compounds: nan,  Backcontact deposition procedure: Evaporation,  Cell architecture: nip,  Cell semitransparent: FALSE\n"}
{"prompt":"Design a perovskite solar cell with 17700.0 power conversion efficiency under AM1.5 and 100 light intensity. ->","completion":" Substrate stack sequence: SLG | FTO,  ETL stack sequence: TiO2-c | TiO2-mp,  ETL additives compounds: nan,  ETL deposition procedure: Spray-pyrolys | Spin-coating,  Perovskite_dimension_list_of_layers: nan,  Perovskite composition long form: FAPbI3,  Perovskite composition short form: FAPbI,  Perovskite additives compounds: 5-AVAI,  Perovskite additives concentrations: 0.25,  Perovskite band gap: 1.48,  Perovskite deposition solvents: DMF; DMSO,  Perovskite deposition procedure: Spin-coating,  Perovskite deposition thermal annealing temperature: 150,  Perovskite deposition thermal annealing time: 40,  Perovskite deposition solvents mixing ratios: 4; 1,  Perovskite deposition synthesis atmosphere: Dry air,  Perovskite deposition aggregation state of reactants: Liquid,  HTL stack sequence: Spiro-MeOTAD,  HTL additives compounds: Li-TFSI; TBP,  HTL deposition procedure: Spin-coating,  Backcontact stack sequence: Au,  Backcontact additives compounds: nan,  Backcontact deposition procedure: Evaporation,  Cell architecture: nip,  Cell semitransparent: FALSE\n"}
{"prompt":"Design a perovskite solar cell with 13220.0 power conversion efficiency under AM1.5 and 100 light intensity. ->","completion":" Substrate stack sequence: SLG | FTO,  ETL stack sequence: TiO2-c | TiO2-mp,  ETL additives compounds: nan,  ETL deposition procedure: Spray-pyrolys | Spin-coating,  Perovskite_dimension_list_of_layers: nan,  Perovskite composition long form: FAPbI3,  Perovskite composition short form: FAPbI,  Perovskite additives compounds: 5-AVAI,  Perovskite additives concentrations: 0.5,  Perovskite band gap: 1.48,  Perovskite deposition solvents: DMF; DMSO,  Perovskite deposition procedure: Spin-coating,  Perovskite deposition thermal annealing temperature: 150,  Perovskite deposition thermal annealing time: 40,  Perovskite deposition solvents mixing ratios: 4; 1,  Perovskite deposition synthesis atmosphere: Dry air,  Perovskite deposition aggregation state of reactants: Liquid,  HTL stack sequence: Spiro-MeOTAD,  HTL additives compounds: Li-TFSI; TBP,  HTL deposition procedure: Spin-coating,  Backcontact stack sequence: Au,  Backcontact additives compounds: nan,  Backcontact deposition procedure: Evaporation,  Cell architecture: nip,  Cell semitransparent: FALSE\n"}
{"prompt":"Design a perovskite solar cell with 18020.0 power conversion efficiency under AM1.5 and 100 light intensity. ->","completion":" Substrate stack sequence: SLG | FTO,  ETL stack sequence: TiO2-c | TiO2-mp,  ETL additives compounds: nan,  ETL deposition procedure: Spray-pyrolys | Spin-coating,  Perovskite_dimension_list_of_layers: nan,  Perovskite composition long form: FAPbI3,  Perovskite composition short form: FAPbI,  Perovskite additives compounds: 5-AVAI,  Perovskite additives concentrations: 0.25,  Perovskite band gap: 1.48,  Perovskite deposition solvents: DMF; DMSO,  Perovskite deposition procedure: Spin-coating,  Perovskite deposition thermal annealing temperature: 150,  Perovskite deposition thermal annealing time: 40,  Perovskite deposition solvents mixing ratios: 4; 1,  Perovskite deposition synthesis atmosphere: Dry air,  Perovskite deposition aggregation state of reactants: Liquid,  HTL stack sequence: Spiro-MeOTAD,  HTL additives compounds: Li-TFSI; TBP,  HTL deposition procedure: Spin-coating,  Backcontact stack sequence: Au,  Backcontact additives compounds: nan,  Backcontact deposition procedure: Evaporation,  Cell architecture: nip,  Cell semitransparent: FALSE\n"}
{"prompt":"Design a perovskite solar cell with 20230.0 power conversion efficiency under AM1.5 and 100 light intensity. ->","completion":" Substrate stack sequence: SLG | FTO,  ETL stack sequence: TiO2-c | SnO2-np,  ETL additives compounds: nan,  ETL deposition procedure: Spray-pyrolys | Spin-coating,  Perovskite_dimension_list_of_layers: nan,  Perovskite composition long form: MAPbI3,  Perovskite composition short form: MAPbI,  Perovskite additives compounds: Black Phophorous,  Perovskite additives concentrations: 0.05 mg\/ml,  Perovskite band gap: 1.6,  Perovskite deposition solvents: DMF; DMSO,  Perovskite deposition procedure: Spin-coating,  Perovskite deposition thermal annealing temperature: 100,  Perovskite deposition thermal annealing time: 20,  Perovskite deposition solvents mixing ratios: 4; 1,  Perovskite deposition synthesis atmosphere: N2,  Perovskite deposition aggregation state of reactants: Liquid,  HTL stack sequence: Spiro-MeOTAD,  HTL additives compounds: Li-TFSI; TBP,  HTL deposition procedure: Spin-coating,  Backcontact stack sequence: Ag,  Backcontact additives compounds: nan,  Backcontact deposition procedure: Evaporation,  Cell architecture: nip,  Cell semitransparent: FALSE\n"}
{"prompt":"Design a perovskite solar cell with 19660.0 power conversion efficiency under AM1.5 and 100 light intensity. ->","completion":" Substrate stack sequence: SLG | FTO,  ETL stack sequence: TiO2-c | SnO2-np,  ETL additives compounds: nan,  ETL deposition procedure: Spray-pyrolys | Spin-coating,  Perovskite_dimension_list_of_layers: nan,  Perovskite composition long form: MAPbI3,  Perovskite composition short form: MAPbI,  Perovskite additives compounds: Black Phophorous,  Perovskite additives concentrations: 0.05 mg\/ml,  Perovskite band gap: 1.6,  Perovskite deposition solvents: DMF; DMSO,  Perovskite deposition procedure: Spin-coating,  Perovskite deposition thermal annealing temperature: 100,  Perovskite deposition thermal annealing time: 20,  Perovskite deposition solvents mixing ratios: 4; 1,  Perovskite deposition synthesis atmosphere: N2,  Perovskite deposition aggregation state of reactants: Liquid,  HTL stack sequence: Spiro-MeOTAD,  HTL additives compounds: Li-TFSI; TBP,  HTL deposition procedure: Spin-coating,  Backcontact stack sequence: Ag,  Backcontact additives compounds: nan,  Backcontact deposition procedure: Evaporation,  Cell architecture: nip,  Cell semitransparent: FALSE\n"}
{"prompt":"Design a perovskite solar cell with 5100.0 power conversion efficiency under AM1.5 and 100 light intensity. ->","completion":" Substrate stack sequence: SLG | ITO,  ETL stack sequence: TiO2-c,  ETL additives compounds: nan,  ETL deposition procedure: Spin-coating,  Perovskite_dimension_list_of_layers: nan,  Perovskite composition long form: MAPbI3,  Perovskite composition short form: MAPbI,  Perovskite additives compounds: HMImCl,  Perovskite additives concentrations: 0.025,  Perovskite band gap: 1.6,  Perovskite deposition solvents: DMF,  Perovskite deposition procedure: Spin-coating,  Perovskite deposition thermal annealing temperature: 100,  Perovskite deposition thermal annealing time: 10,  Perovskite deposition solvents mixing ratios: 1,  Perovskite deposition synthesis atmosphere: N2,  Perovskite deposition aggregation state of reactants: Liquid,  HTL stack sequence: Spiro-MeOTAD,  HTL additives compounds: Co; Li-TFSI; TBP,  HTL deposition procedure: Spin-coating,  Backcontact stack sequence: Ag,  Backcontact additives compounds: nan,  Backcontact deposition procedure: Evaporation,  Cell architecture: nip,  Cell semitransparent: FALSE\n"}
{"prompt":"Design a perovskite solar cell with 16730.0 power conversion efficiency under AM1.5 and 100 light intensity. ->","completion":" Substrate stack sequence: SLG | FTO,  ETL stack sequence: SnO2-c,  ETL additives compounds: nan,  ETL deposition procedure: Spin-coating,  Perovskite_dimension_list_of_layers: nan,  Perovskite composition long form: FA0.83MA0.17PbBr0.5I2.5,  Perovskite composition short form: FAMAPbBrI,  Perovskite additives compounds: K,  Perovskite additives concentrations: 0.03,  Perovskite band gap: 1.6,  Perovskite deposition solvents: DMF; DMSO,  Perovskite deposition procedure: Spin-coating,  Perovskite deposition thermal annealing temperature: 100,  Perovskite deposition thermal annealing time: 30,  Perovskite deposition solvents mixing ratios: 4; 1,  Perovskite deposition synthesis atmosphere: N2,  Perovskite deposition aggregation state of reactants: Liquid,  HTL stack sequence: Spiro-MeOTAD,  HTL additives compounds: Li-TFSI; TBP,  HTL deposition procedure: Spin-coating,  Backcontact stack sequence: Au,  Backcontact additives compounds: nan,  Backcontact deposition procedure: Evaporation,  Cell architecture: nip,  Cell semitransparent: FALSE\n"}
{"prompt":"Design a perovskite solar cell with 15850.0 power conversion efficiency under AM1.5 and 100 light intensity. ->","completion":" Substrate stack sequence: SLG | FTO,  ETL stack sequence: SnO2-c,  ETL additives compounds: nan,  ETL deposition procedure: Spin-coating,  Perovskite_dimension_list_of_layers: nan,  Perovskite composition long form: FA0.83MA0.17PbBr0.5I2.5,  Perovskite composition short form: FAMAPbBrI,  Perovskite additives compounds: K,  Perovskite additives concentrations: 0.05,  Perovskite band gap: 1.59,  Perovskite deposition solvents: DMF; DMSO,  Perovskite deposition procedure: Spin-coating,  Perovskite deposition thermal annealing temperature: 100,  Perovskite deposition thermal annealing time: 30,  Perovskite deposition solvents mixing ratios: 4; 1,  Perovskite deposition synthesis atmosphere: N2,  Perovskite deposition aggregation state of reactants: Liquid,  HTL stack sequence: Spiro-MeOTAD,  HTL additives compounds: Li-TFSI; TBP,  HTL deposition procedure: Spin-coating,  Backcontact stack sequence: Au,  Backcontact additives compounds: nan,  Backcontact deposition procedure: Evaporation,  Cell architecture: nip,  Cell semitransparent: FALSE\n"}
{"prompt":"Design a perovskite solar cell with 16900.0 power conversion efficiency under AM1.5 and 100 light intensity. ->","completion":" Substrate stack sequence: SLG | FTO,  ETL stack sequence: SnO2-c,  ETL additives compounds: nan,  ETL deposition procedure: Spin-coating,  Perovskite_dimension_list_of_layers: nan,  Perovskite composition long form: FA0.83MA0.17PbBr0.5I2.5,  Perovskite composition short form: FAMAPbBrI,  Perovskite additives compounds: K,  Perovskite additives concentrations: 0.03,  Perovskite band gap: 1.6,  Perovskite deposition solvents: DMF; DMSO,  Perovskite deposition procedure: Spin-coating,  Perovskite deposition thermal annealing temperature: 100,  Perovskite deposition thermal annealing time: 30,  Perovskite deposition solvents mixing ratios: 4; 1,  Perovskite deposition synthesis atmosphere: N2,  Perovskite deposition aggregation state of reactants: Liquid,  HTL stack sequence: Spiro-MeOTAD,  HTL additives compounds: Li-TFSI; TBP,  HTL deposition procedure: Spin-coating,  Backcontact stack sequence: Au,  Backcontact additives compounds: nan,  Backcontact deposition procedure: Evaporation,  Cell architecture: nip,  Cell semitransparent: FALSE\n"}
{"prompt":"Design a perovskite solar cell with 10000.0 power conversion efficiency under AM1.5 and 100 light intensity. ->","completion":" Substrate stack sequence: SLG | ITO,  ETL stack sequence: ZnO-c,  ETL additives compounds: nan,  ETL deposition procedure: Spin-coating,  Perovskite_dimension_list_of_layers: nan,  Perovskite composition long form: MAPbI3,  Perovskite composition short form: MAPbI,  Perovskite additives compounds: h-TAc,  Perovskite additives concentrations: 0.0075,  Perovskite band gap: 1.6,  Perovskite deposition solvents: DMF,  Perovskite deposition procedure: Spin-coating,  Perovskite deposition thermal annealing temperature: 105,  Perovskite deposition thermal annealing time: 5,  Perovskite deposition solvents mixing ratios: 1,  Perovskite deposition synthesis atmosphere: N2,  Perovskite deposition aggregation state of reactants: Liquid,  HTL stack sequence: Spiro-MeOTAD,  HTL additives compounds: Li-TFSI; TBP,  HTL deposition procedure: Spin-coating,  Backcontact stack sequence: Ag,  Backcontact additives compounds: nan,  Backcontact deposition procedure: Evaporation,  Cell architecture: nip,  Cell semitransparent: FALSE\n"}
{"prompt":"Design a perovskite solar cell with 15900.0 power conversion efficiency under AM1.5 and 100 light intensity. ->","completion":" Substrate stack sequence: SLG | ITO,  ETL stack sequence: ZnO-c,  ETL additives compounds: nan,  ETL deposition procedure: Spin-coating,  Perovskite_dimension_list_of_layers: nan,  Perovskite composition long form: MAPbI3,  Perovskite composition short form: MAPbI,  Perovskite additives compounds: h-TAc,  Perovskite additives concentrations: 0.0085,  Perovskite band gap: 1.6,  Perovskite deposition solvents: DMF,  Perovskite deposition procedure: Spin-coating,  Perovskite deposition thermal annealing temperature: 105,  Perovskite deposition thermal annealing time: 5,  Perovskite deposition solvents mixing ratios: 1,  Perovskite deposition synthesis atmosphere: N2,  Perovskite deposition aggregation state of reactants: Liquid,  HTL stack sequence: Spiro-MeOTAD,  HTL additives compounds: Li-TFSI; TBP,  HTL deposition procedure: Spin-coating,  Backcontact stack sequence: Ag,  Backcontact additives compounds: nan,  Backcontact deposition procedure: Evaporation,  Cell architecture: nip,  Cell semitransparent: FALSE\n"}
{"prompt":"Design a perovskite solar cell with 10000.0 power conversion efficiency under AM1.5 and 100 light intensity. ->","completion":" Substrate stack sequence: SLG | ITO,  ETL stack sequence: ZnO-c,  ETL additives compounds: nan,  ETL deposition procedure: Spin-coating,  Perovskite_dimension_list_of_layers: nan,  Perovskite composition long form: MAPbI3,  Perovskite composition short form: MAPbI,  Perovskite additives compounds: h-TAc,  Perovskite additives concentrations: 0.01,  Perovskite band gap: 1.6,  Perovskite deposition solvents: DMF,  Perovskite deposition procedure: Spin-coating,  Perovskite deposition thermal annealing temperature: 105,  Perovskite deposition thermal annealing time: 5,  Perovskite deposition solvents mixing ratios: 1,  Perovskite deposition synthesis atmosphere: N2,  Perovskite deposition aggregation state of reactants: Liquid,  HTL stack sequence: Spiro-MeOTAD,  HTL additives compounds: Li-TFSI; TBP,  HTL deposition procedure: Spin-coating,  Backcontact stack sequence: Ag,  Backcontact additives compounds: nan,  Backcontact deposition procedure: Evaporation,  Cell architecture: nip,  Cell semitransparent: FALSE\n"}
{"prompt":"Design a perovskite solar cell with 10400.0 power conversion efficiency under AM1.5 and 100 light intensity. ->","completion":" Substrate stack sequence: SLG | ITO,  ETL stack sequence: ZnO-c,  ETL additives compounds: nan,  ETL deposition procedure: Spin-coating,  Perovskite_dimension_list_of_layers: nan,  Perovskite composition long form: MAPbI3,  Perovskite composition short form: MAPbI,  Perovskite additives compounds: TiO2,  Perovskite additives concentrations: 0.0085,  Perovskite band gap: 1.6,  Perovskite deposition solvents: DMF,  Perovskite deposition procedure: Spin-coating,  Perovskite deposition thermal annealing temperature: 105,  Perovskite deposition thermal annealing time: 5,  Perovskite deposition solvents mixing ratios: 1,  Perovskite deposition synthesis atmosphere: N2,  Perovskite deposition aggregation state of reactants: Liquid,  HTL stack sequence: Spiro-MeOTAD,  HTL additives compounds: Li-TFSI; TBP,  HTL deposition procedure: Spin-coating,  Backcontact stack sequence: Ag,  Backcontact additives compounds: nan,  Backcontact deposition procedure: Evaporation,  Cell architecture: nip,  Cell semitransparent: FALSE\n"}
{"prompt":"Design a perovskite solar cell with 10100.0 power conversion efficiency under AM1.5 and 100 light intensity. ->","completion":" Substrate stack sequence: SLG | ITO,  ETL stack sequence: ZnO-c,  ETL additives compounds: nan,  ETL deposition procedure: Spin-coating,  Perovskite_dimension_list_of_layers: nan,  Perovskite composition long form: MAPbI3,  Perovskite composition short form: MAPbI,  Perovskite additives compounds: TiO2,  Perovskite additives concentrations: 0.0085,  Perovskite band gap: 1.6,  Perovskite deposition solvents: DMF,  Perovskite deposition procedure: Spin-coating,  Perovskite deposition thermal annealing temperature: 105,  Perovskite deposition thermal annealing time: 5,  Perovskite deposition solvents mixing ratios: 1,  Perovskite deposition synthesis atmosphere: N2,  Perovskite deposition aggregation state of reactants: Liquid,  HTL stack sequence: Spiro-MeOTAD,  HTL additives compounds: Li-TFSI; TBP,  HTL deposition procedure: Spin-coating,  Backcontact stack sequence: Ag,  Backcontact additives compounds: nan,  Backcontact deposition procedure: Evaporation,  Cell architecture: nip,  Cell semitransparent: FALSE\n"}
{"prompt":"Design a perovskite solar cell with 5000.0 power conversion efficiency under AM1.5 and 100 light intensity. ->","completion":" Substrate stack sequence: SLG | ITO,  ETL stack sequence: ZnO-c,  ETL additives compounds: nan,  ETL deposition procedure: Spin-coating,  Perovskite_dimension_list_of_layers: nan,  Perovskite composition long form: MAPbI3,  Perovskite composition short form: MAPbI,  Perovskite additives compounds: TiO2,  Perovskite additives concentrations: 0.0085,  Perovskite band gap: 1.6,  Perovskite deposition solvents: DMF,  Perovskite deposition procedure: Spin-coating,  Perovskite deposition thermal annealing temperature: 105,  Perovskite deposition thermal annealing time: 5,  Perovskite deposition solvents mixing ratios: 1,  Perovskite deposition synthesis atmosphere: N2,  Perovskite deposition aggregation state of reactants: Liquid,  HTL stack sequence: Spiro-MeOTAD,  HTL additives compounds: Li-TFSI; TBP,  HTL deposition procedure: Spin-coating,  Backcontact stack sequence: Ag,  Backcontact additives compounds: nan,  Backcontact deposition procedure: Evaporation,  Cell architecture: nip,  Cell semitransparent: FALSE\n"}
