Repository: MasterAI-EAM/Darwin

# Darwin: A Tailored GPT for the Scientific Domain 🇦🇺
**Organization: [University of New South Wales（UNSW) AI4Science](https://www.masterai.com.au) & [GreenDynamics AI](https://www.greendynamics.com.au)**

Darwin is an open-source project dedicated to pretrain and fine-tune the LLaMA model on scientific literature and datasets. Specifically designed for the scientific domain with an emphasis on materials science, chemistry, and physics, Darwin integrates structured and unstructured scientific knowledge to enhance the efficacy of language models in scientific research. 

> **Usage and License Notices**: <a rel="license" href="http://creativecommons.org/licenses/by-nc-sa/4.0/"><img alt="Creative Commons License" style="border-width:0" src="https://i.creativecommons.org/l/by-nc-sa/4.0/88x31.png" /></a>
Darwin is licensed and intended for research use only. The dataset is licensed under CC BY NC 4.0, allowing non-commercial use. Models trained using this dataset should not be used outside of research purposes. The weight diff is also under CC BY NC 4.0 license

## Update
**[2024.11.20]**

**Key Achievements**
1. Proved that Darwin’s fine-tuning strategies (QA + multi-task) substantially improve performance on diverse ML tasks.
2. Established Darwin as a competitive model, bridging the gap between specialized ML methods and large-scale generalist models like GPT-4.
 
**Model Performance Insights**
1. Comparison of QA + Multi-task Strategies Across LLaMA Variants
    - Conducted extensive comparisons of QA and multi-task fine-tuning strategies on LLaMA1, LLaMA2, LLaMA3, and LLaMA3.1 models.
    - Finding: LLaMA1 with QA + multi-task fine-tuning achieves the best performance, outperforming all other variants.
2. Evaluation Against Other Models
	- Demonstrated that Darwin consistently surpasses most ML methods, GPT-3.5 fine-tuned models, and even GPT-4 in few-shot learning tasks.
	- Although some specialized models still maintain state-of-the-art results, Darwin achieves competitive performance across a broad range of tasks.
3. Comparison of Full Fine-tuning vs. LoRA
	- Investigated the use of LoRA fine-tuning and observed significantly lower performance compared to full fine-tuning.
4. SFT on Non-pretrained Architectures
	- Successfully applied supervised fine-tuning (SFT) on non-pretrained LLaMA architectures, proving that models can acquire domain-specific knowledge effectively through fine-tuning alone.

**Data Strategies and Insights**
1. Impact of QA Data on Model Performance
	- Verified that both QA fine-tuning and multi-task learning improve model performance, not only for LLaMA but also for other architectures like Mistral.
	- Mixing QA data with general data improves model performance without causing model annealing.
2. Synchronized Data and Format Matching
	- Tested the use of synchronized (sync) data for target tasks.
	- Findings:
	    - Sync data with similar format improves performance significantly.
	    - Sync data with differing formats degrades performance.
3. Multi-task Mixing Strategies (?)
	- Explored various multi-task data mixing strategies: Ranking data by difficulty (using single-task loss as a metric) outperforms random data mixing strategies.
4. Ratio (?)

**[2024.02.15]** SOTA in MatBench by Material Projects: DARWIN is the SOTA model in experimental bandgap prediction tasks and metallic classification tasks, better than Fine-tuned GPT3.5 and dedicated ML models. https://matbench.materialsproject.org/Leaderboards%20Per-Task/matbench_v0.1_matbench_expt_gap/ 

**☆ [2023.09.15]Google Colab Version available:** Try our DARWIN with Google Colab: **[inference.ipynb](https://github.com/MasterAI-EAM/Darwin/blob/main/inference.ipynb)**

## Model Overview

Darwin, based on the 7B LLaMA model, is trained on over 100,000 instruction-following data points generated by the Darwin Scientific Instruction Generator (SIG) from various scientific FAIR datasets and a literature corpus.

## Models
```angular2html
model 1：
davinci:ft-greendynamics:custom-model-name-2023-04-01-06-53-54
ft-bnJ3Ums4MQlh3YPgCfrypnRL

model 2：
davinci:ft-greendynamics:custom-model-name-2023-04-01-10-28-23
ft-izfAT1rhkcA91wuu7GR6NmJZ
```

## Execution
1. Data Processing
After getting data in a csv file with formation of `prompt, completion`, run:
```angular2html
openai tools fine_tunes.prepare_data -f <csv_data>
```
It will generate a json data with a formation fitting openai model fit in

2. Train model & get suffix name
```angular2html
openai api fine_tunes.create -t <prepared_json_file> -m davinci --suffix "custom model name"
```
3. To get the current status of model (with model id & suffix name), run:
```angular2html
openai api fine_tunes.get -i <model_id>
```
If you want to cancel the training model, run:
```angular2html
openai api fine_tunes.cancel -i <model_id>
```
4. Output the model training result
```angular2html
openai api fine_tunes.results -i <model_id> > result.csv
```

File: MDP_FAIR/res2500.csv
prompt,  Substrate stack sequence,  ETL stack sequence,  ETL additives compounds,  ETL deposition procedure,  Perovskite_dimension_list_of_layers,  Perovskite composition long form,  Perovskite composition short form,  Perovskite additives compounds,  Perovskite additives concentrations,  Perovskite band gap,  Perovskite deposition solvents,  Perovskite deposition procedure,  Perovskite deposition thermal annealing temperature,  Perovskite deposition thermal annealing time,  Perovskite deposition solvents mixing ratios,  Perovskite deposition synthesis atmosphere,  Perovskite deposition aggregation state of reactants,  HTL stack sequence,  HTL additives compounds,  HTL deposition procedure,  Backcontact stack sequence,  Backcontact additives compounds,  Backcontact deposition procedure,  Cell architecture,  Cell semitransparent
Design a perovskite solar cell with 2500 power conversion efficiency under AM1.5 and 100 light intensity.,SLG | FTO,TiO2-c | TiO2-mp,Undoped | Undoped,Spin-coating | Spin-coating,nan,MAPbI3,MAPbI,Cl,50 mM,1.6,DMF,Spin-coating,130,30,1,N2,Liquid,Spiro-MeOTAD,Li-TFSI; TBP,Spin-coating,Au,Undoped,Evaporation,nip,FALSE
Design a perovskite solar cell with 2500 power conversion efficiency under AM1.5 and 100 light intensity.,SLG | ITO,PCBM-60,nan,Spin-coating,nan,MAPbI3,MAPbI,BM2A,1.0 mg/ml,1.6,DMF >> IPA,Spin-coating >> Spin-coating,25 >> 100,0.0 >> 30.0,1 >> 1,N2 >> N2,Liquid >> Liquid,PEDOT:PSS,nan,Spin-coating,Al,Undoped,Evaporation,pin,FALSE
Design a perovskite solar cell with 2500 power conversion efficiency under AM1.5 and 100 light intensity.,SLG | FTO,TiO2-c | TiO2-mp,nan | TiCl4,Spin-coating | Spin-coating,nan,MAPbBr3,MAPbBr,Li-TFSI,5 mg/ml,1.6,DMF >> IPA,Spin-coating >> CBD,70.0 >> 100.0,30.0 >> 15.0,1 >> 1,N2 >> N2,Liquid >> Liquid,Spiro-MeOTAD,FK209; Li-TFSI; TBP,Spin-coating,Ag,nan,Evaporation,nip,FALSE
Design a perovskite solar cell with 2500 power conversion efficiency under AM1.5 and 100 light intensity.,SLG | ITO,PCBM-60 | BCP,Undoped,Spin-coating | Spin-coating,nan,(BDA)PbI4,(BDA)PbI,Undoped,nan,1.536,DMF,Spin-coating,100,10,1,N2,Liquid,PTAA,nan,Spin-coating,Ag,Undoped,Evaporation,pin,FALSE
Design a perovskite solar cell with 2500 power conversion efficiency under AM1.5 and 100 light intensity.,SLG | FTO,TiO2-c | TiO2-mp,nan | Li-TFSI,Spray-pyrolys | Spin-coating,nan,Cs0.05FA0.79MA0.16PbBr0.51I2.49,CsFAMAPbBrI,RbI,0.05,1.63,DMF; DMSO,Spin-coating,100,60,4; 1,N2,Liquid,Spiro-MeOTAD,FK209; Li-TFSI; TBP,Spin-coating,Au,nan,Evaporation,nip,FALSE
Design a perovskite solar cell with 2500 power conversion efficiency under AM1.5 and 100 light intensity.,SLG | ITO,C60 | BCP,Undoped | Undoped,Evaporation | Evaporation,nan,Cs0.08FA0.77MA0.15PbBr0.51I2.49,CsFAMAPbBrI,Undoped,nan,1.6,DMF; DMSO,Spin-coating,100,60,4; 1,N2,Liquid,PEDOT:PSS,Undoped,Spin-coating,Cu,Undoped,Evaporation,pin,FALSE
Design a perovskite solar cell with 2500 power conversion efficiency under AM1.5 and 100 light intensity.,SLG | FTO,PCBM-60 | BCP,Undoped,Spin-coating | Spin-coating,nan,Cs0.17FA0.83Pb0.9999Sn0.0001I3,CsFAPbSnI,Pb(SCN)2; SnF2,6 mol%; 10 mol%,1.52,DMF; DMSO,Spin-coating,120,30,4; 1,N2,Liquid,PTAA | PFN,Undoped | glacial acetic acid,Spin-coating | Spin-coating,Ag,nan,Evaporation,pin,FALSE
Design a perovskite solar cell with 2500 power conversion efficiency under AM1.5 and 100 light intensity.,SLG | ITO,SnO2-c,Undoped,Spin-coating,nan,FA0.7MA0.3PbBr0.10I2.90,FAMAPbBrI,Cl,0.089 mg/ml,1.58,DMF >> IPA,Spin-coating >> Spin-coating,70 >> 150,1.0 >> 15.0,1 >> 1,N2 >> N2,Liquid >> Liquid,CuInS2-QDs,Undoped,Spin-coating,Au,Undoped,Evaporation,nip,FALSE
Design a perovskite solar cell with 2500 power conversion efficiency under AM1.5 and 100 light intensity.,SLG | FTO,TiO2-c | TiO2-mp,nan,Spray-pyrolys | Spin-coating,nan,FAPbI3,FAPbI,5-AVAI,0.03,1.48,DMF; DMSO,Spin-coating,150,40,4; 1,Dry air,Liquid,Spiro-MeOTAD,Li-TFSI; TBP,Spin-coating,Au,nan,Evaporation,nip,FALSE
Design a perovskite solar cell with 2500 power conversion efficiency under AM1.5 and 100 light intensity.,SLG | FTO,TiO2-c | TiO2-mp,V205 | Undoped,Spin-coating >> CBD | Spin-coating,nan,FA0.85MA0.15PbBr0.45I2.55,FAMAPbBrI,Graphdiyne,0.1 mg/ml,1.61,DMF; DMSO,Spin-coating,150; 100,10.; 40.,4; 1,N2,Liquid,Spiro-MeOTAD,Li; Co,Spin-coating,Au,Undoped,Evaporation,nip,FALSE
Design a perovskite solar cell with 2500 power conversion efficiency under AM1.5 and 100 light intensity.,SLG | FTO,PCBM-60 | BCP,Undoped | Undoped,Spin-coating | Evaporation,nan,Cs0.17FA0.75MA0.08PbBr0.39I2.61,CsFAMAPbBrI,Undoped,nan,1.61,DMF; DMSO,Spin-coating,60; 100,1.0; 60.0,4; 1,N2,Liquid,NiO-c,nan,Spin-coating,Ag,Undoped,Evaporation,pin,FALSE
Design a perovskite solar cell with 2500 power conversion efficiency under AM1.5 and 100 light intensity.,SLG | FTO,TiO2-np,nan,Spin-coating,nan,FA0.85MA0.15PbBr0.45I2.55,FAMAPbBrI,CuCl2,2 mol%,1.53,DMF; DMSO,Spin-coating,100,10,4; 1,N2,Liquid,Spiro-MeOTAD,FK209; Li-TFSI; TBP,Spin-coating,Au,nan,Evaporation,nip,FALSE
Design a perovskite solar cell with 2500 power conversion efficiency under AM1.5 and 100 light intensity.,SLG | FTO,TiO2-c,nan,Spin-coating,nan,MAPbI3,MAPbI,Cl,0.19,1.6,DMF,Spin-coating,100,45,1,N2,Liquid,Spiro-MeOTAD,Li-TFSI; TBP,Spin-coating,Ag,nan,Evaporation,nip,FALSE
Design a perovskite solar cell with 2500 power conversion efficiency under AM1.5 and 100 light intensity.,SLG | FTO,TiO2-c | TiO2-mp,nan | Li-TFSI,Spray-pyrolys | Spin-coating,nan,Cs0.05FA0.79MA0.16PbBr0.51I2.49,CsFAMAPbBrI,RbI,0.6,1.63,DMF; DMSO,Spin-coating,100,60,4; 1,N2,Liquid,Spiro-MeOTAD,FK209; Li-TFSI; TBP,Spin-coating,Au,nan,Evaporation,nip,FALSE
Design a perovskite solar cell with 2500 power conversion efficiency under AM1.5 and 100 light intensity.,SLG | FTO,TiO2-c | TiO2-mp,nan,Spray-pyrolys | Spin-coating,nan,Cs0.3FA0.7PbI3,CsFAPbI,Cl,0.2,1.59,DMF; DMSO,Spin-coating,150,30,4; 1,Dry air,Liquid,Spiro-MeOTAD,Li-TFSI; TBP,Spin-coating,Au,nan,Evaporation,nip,FALSE
Design a perovskite solar cell with 2500 power conversion efficiency under AM1.5 and 100 light intensity.,SLG | FTO,TiO2-c,Undoped,CBD,nan,MAPbI3,MAPbI,nan,nan,1.62,DMSO; GBL,Brush painting,100,10,3; 7,N2,Liquid,Spiro-MeOTAD | MoO3,Li-TFSI; TBP,Spin-coating | Evaporation,Ag,Undoped,Evaporation,nip,FALSE
Design a perovskite solar cell with 2500 power conversion efficiency under AM1.5 and 100 light intensity.,SLG | ITO,C60 | BCP,Undoped | Undoped,Evaporation | Evaporation,nan,MAPbI,MAPbI,Undoped,nan,1.58,DMF; DMSO,Spin-coating,100,60,4; 1,N2,Liquid,PTAA,Undoped,Spin-coating,Cu,Undoped,Evaporation,pin,FALSE
Design a perovskite solar cell with 2500 power conversion efficiency under AM1.5 and 100 light intensity.,SLG | FTO,TiO2-c,nan,CBD,nan,MAPbI3,MAPbI,Undoped,nan,1.6,DMSO; GBL,Spin-coating,100,10,3; 7,N2,Liquid,Spiro-MeOTAD,Li-TFSI; TBP,Spin-coating,Au,Undoped,Evaporation,nip,FALSE
Design a perovskite solar cell with 2500 power conversion efficiency under AM1.5 and 100 light intensity.,SLG | FTO,TiO2-c | TiO2-mp,nan,Spray-pyrolys | Spin-coating,nan,MAPbI3,MAPbI,Carbon-nt,0.1 mg/ml,1.6,DMF,Spin-coating,100,15,1,Air,Liquid,Spiro-MeOTAD,Li-TFSI; TBP,Spin-coating,Au,nan,Evaporation,nip,FALSE
Design a perovskite solar cell with 2500 power conversion efficiency under AM1.5 and 100 light intensity.,SLG | FTO,TiO2-c | TiO2-mp,Undoped | TiCl4,Spin-coating | Spin-coating,nan,CsPbBrF0.22I1.78,CsPbBrFI,HI,0.3 vol%,1.86,DMF; DMSO,Spin-coating,150,20,7; 3,N2,Liquid,Spiro-MeOTAD,Li-TFSI; TBP,Spin-coating,Ag,Undoped,Evaporation,nip,FALSE
