Repository: MasterAI-EAM/Darwin

# Darwin: A Tailored GPT for the Scientific Domain 🇦🇺
**Organization: [University of New South Wales（UNSW) AI4Science](https://www.masterai.com.au) & [GreenDynamics AI](https://www.greendynamics.com.au)**

Darwin is an open-source project dedicated to pretrain and fine-tune the LLaMA model on scientific literature and datasets. Specifically designed for the scientific domain with an emphasis on materials science, chemistry, and physics, Darwin integrates structured and unstructured scientific knowledge to enhance the efficacy of language models in scientific research. 

> **Usage and License Notices**: <a rel="license" href="http://creativecommons.org/licenses/by-nc-sa/4.0/"><img alt="Creative Commons License" style="border-width:0" src="https://i.creativecommons.org/l/by-nc-sa/4.0/88x31.png" /></a>
Darwin is licensed and intended for research use only. The dataset is licensed under CC BY NC 4.0, allowing non-commercial use. Models trained using this dataset should not be used outside of research purposes. The weight diff is also under CC BY NC 4.0 license

## Update
**[2024.11.20]**

**Key Achievements**
1. Proved that Darwin’s fine-tuning strategies (QA + multi-task) substantially improve performance on diverse ML tasks.
2. Established Darwin as a competitive model, bridging the gap between specialized ML methods and large-scale generalist models like GPT-4.
 
**Model Performance Insights**
1. Comparison of QA + Multi-task Strategies Across LLaMA Variants
    - Conducted extensive comparisons of QA and multi-task fine-tuning strategies on LLaMA1, LLaMA2, LLaMA3, and LLaMA3.1 models.
    - Finding: LLaMA1 with QA + multi-task fine-tuning achieves the best performance, outperforming all other variants.
2. Evaluation Against Other Models
	- Demonstrated that Darwin consistently surpasses most ML methods, GPT-3.5 fine-tuned models, and even GPT-4 in few-shot learning tasks.
	- Although some specialized models still maintain state-of-the-art results, Darwin achieves competitive performance across a broad range of tasks.
3. Comparison of Full Fine-tuning vs. LoRA
	- Investigated the use of LoRA fine-tuning and observed significantly lower performance compared to full fine-tuning.
4. SFT on Non-pretrained Architectures
	- Successfully applied supervised fine-tuning (SFT) on non-pretrained LLaMA architectures, proving that models can acquire domain-specific knowledge effectively through fine-tuning alone.

**Data Strategies and Insights**
1. Impact of QA Data on Model Performance
	- Verified that both QA fine-tuning and multi-task learning improve model performance, not only for LLaMA but also for other architectures like Mistral.
	- Mixing QA data with general data improves model performance without causing model annealing.
2. Synchronized Data and Format Matching
	- Tested the use of synchronized (sync) data for target tasks.
	- Findings:
	    - Sync data with similar format improves performance significantly.
	    - Sync data with differing formats degrades performance.
3. Multi-task Mixing Strategies (?)
	- Explored various multi-task data mixing strategies: Ranking data by difficulty (using single-task loss as a metric) outperforms random data mixing strategies.
4. Ratio (?)

**[2024.02.15]** SOTA in MatBench by Material Projects: DARWIN is the SOTA model in experimental bandgap prediction tasks and metallic classification tasks, better than Fine-tuned GPT3.5 and dedicated ML models. https://matbench.materialsproject.org/Leaderboards%20Per-Task/matbench_v0.1_matbench_expt_gap/ 

**☆ [2023.09.15]Google Colab Version available:** Try our DARWIN with Google Colab: **[inference.ipynb](https://github.com/MasterAI-EAM/Darwin/blob/main/inference.ipynb)**

## Model Overview

Darwin, based on the 7B LLaMA model, is trained on over 100,000 instruction-following data points generated by the Darwin Scientific Instruction Generator (SIG) from various scientific FAIR datasets and a literature corpus. By focusing on the factual correctness of the model's responses, Darwin represents a significant stride towards leveraging Large Language Models (LLMs) for scientific discovery. Preliminary human evaluations indicate that Darwin 7B outperforms GPT-4 in scientific Q&A and fine-tuned GPT-3 in solving chemistry problems (like gptChem).

We are actively developing Darwin for more advanced scientific domain experiments, and we're also integrating Darwin with LangChain to solve more complex scientific tasks (like a private research assistant for personal computers).

Please note, Darwin is still under development, and many limitations need to be addressed. Most importantly, we have yet to fine-tune Darwin for maximum safety. We encourage users to report any concerning behavior to help improve the model's safety and ethical considerations.


https://github.com/MasterAI-EAM/Darwin/assets/40589347/d70ee4d6-8177-471c-9b59-2fa4b58c3752


[DEMO LINK](https://www.masterai.com.au/darwin)

File: dataset/Crystalline organic-inorganic compounds/DukeDB.csv (part 1 of 38)
doi,compound name,formula,group,organic,inorganic,iupac,dimensionality,sample type,code,level of theory,Exchange-correlation functional,k-point grid,level of relativity,basis set definition,numerical accuracy,synthesis starting materials,synthesis product,synthesis description,experimental method,experimental description
10.1002/adfm.201903528,Methylammonium germanium bromide,CH6NGeBr3,"Methanaminium tribromogermanate(II), MAGeBr3, CH3NH3GeBr3",CH6N,"GeBr3, Germanium bromide",methanaminium germanium bromide,3,powder,,,,,,,,"HBr, H3PO2, GeO2, CH3NH3Br",CH3NH3GeBr3,"All operations were carried out under high purity nitrogen. A two-neck flask was charged with a mixture of 48% w/w aqueous HBr (3.0 mL, 55.2 mmol) and 50% w/w aqueous H3PO2(2.0 mL, 18.2 mmol). GeO2 powder (209 mg, 2 mmol) was dissolved in the mixture by heating the flask to 140 °C in an oil bath, under constant magnetic stirring for about 20 min, which formed a bright pale-yellow solution. Subsequently, a stoichiometric amount of solid CH3NH3Br (224 mg, 2 mmol) was added to the hot solution and dissolved then. 20 min later, the stirring was discontinued, and the solution was left to cool down to room temperature. Upon cooling, lemon yellow, granular crystals were precipitated. After being kept in the solution overnight, the crystals were collected by suction filtration and dried under reduced pressure",,
10.1002/adfm.201903528,Butylammonium germanium bromide,C4H12NGeBr4,"Butan-1-aminium tetrabromogermanate(II), BA2GeBr4",C4H12N,"GeBr4, Germanium bromide",butan-1-aminium germanium bromide,2,single crystal,,,,,,,,"HBr, H3PO2, GeO2, n−  CH3(CH2)3NH2, n−  CH3(CH2)3NH3Br",C4H12NGeBr4,"A two-neck flask was charged with a mixture of 48% w/w aqueous HBr (2.0 mL, 36.8 mmol) and 50% w/w aqueous H3PO2 (3.0 mL, 27.3 mmol). GeO2 powder (209 mg, 2 mmol) was dissolved in the mixture by heating the flask to 140 °C in an oil bath, under constant magnetic stirring for about 20 min, which formed a bright pale-yellow solution. In a separate flask, n− CH3(CH2)3NH2(197 μL, 2 mmol) was neutralized with 48% w/w aqueous HBr (2 mL, 36.8 mmol) in an ice bath, resulting a transparent solution. The n− CH3(CH2)3NH3Br solution was then added dropwise into the two-neck flask. After being gradually heated to about 160 °C in 30 min, the stirring was discontinued, and the solution was left to cool down to freezing temperature, resulting in the precipitation of white lamellar crystals. After being kept in the solution overnight, the crystals were collected by suction filtration and dried under reduced pressure.",,
10.1002/adma.201505002,Formamidinium lead iodide,CH5N2PbI3,"Methanimidamide triiodoplumbate(II), FAPI, FAPbI3, HC(NH2)2PbI3, (NH2)2CHPbI3",CH5N2,"PbI3, Lead iodide",Imidoformamidinium lead(II) iodide,3,single crystal,,,,,,,,"Lead (II) acetate trihydrate (Pb(ac) 2·3H2O, 99%), fomamidine acetate salt (FAac, 99%), lead iodide (PbI2 , 99.999%), hydriodic acid (HI) (57% w/w aq. soln., stabilized with H3PO2), and gamma-butyrolactone (GBL, 99%) were purchased from Sigma-Aldrich",FAPbI3 Single-crystal 5 mm yellow,"Synthesis of Seed Crystal of FAPbI3: 
Dissolve 2.5 g Pb(ac)2 ·3H2O in 15 mL of HI in a 100 mL flask in a 105 °C oil bath. Add 1.5 mL HI solution and 0.7 g of FAac to the mixed acid solution. Decrease the temperature of the mixed solution to 70 °C; maintain temperature for 6 h for the precipitation of seed crystal FAPbI3 (≈1 mm in size). Wash crystals with diethyl ether and dry in vacuum. 

Synthesis of Single Crystal FAPbI3: 
Dissolve 1.0 M solution containing PbI2 and FAI (1:1) was in GBL at 60 °C overnight. Filter the solution using PTFE filter with 0.2 µm pore size. Place seed crystals into this GBL solution in oil bath ≈100–105 °C for 3 h to grow larger crystals. Replace with fresh precursor to obtain an even larger crystal. Repeat this process three times to obtain a large single crystal FAPbI3 in alpha phase. The crystals turn to the yellow delta-phase in 10 days.

Refer to Page 2257 Experimental section.",Photoluminescence,NKT SuperK Extreme laser with an excitation of 475 nm and New Focus Si fW detector. Refer to SI Figure S5.
10.1002/adma.201505002,Formamidinium lead iodide,CH5N2PbI3,"Methanimidamide triiodoplumbate(II), FAPI, FAPbI3, HC(NH2)2PbI3, (NH2)2CHPbI3",CH5N2,"PbI3, Lead iodide",Imidoformamidinium lead(II) iodide,3,single crystal,,,,,,,,"Lead (II) acetate trihydrate (Pb(ac) 2·3H2O, 99%), fomamidine acetate salt (FAac, 99%), lead iodide (PbI2 , 99.999%), hydriodic acid (HI) (57% w/w aq. soln., stabilized with H3PO2), and gamma-butyrolactone (GBL, 99%) were purchased from Sigma-Aldrich",FAPbI3 Single-crystal 5 mm black,Synthesis of Seed Crystal of FAPbI3: Dissolve 2.5 g Pb(ac)2 ·3H2O in 15 mL of HI in a 100 mL flask in a 105 °C oil bath. Add 1.5 mL HI solution and 0.7 g of FAac to the mixed acid solution. Decrease the temperature of the mixed solution to 70 °C; maintain temperature for 6 h for the precipitation of seed crystal FAPbI3 (≈1 mm in size). Wash crystals with diethyl ether and dry in vacuum. Synthesis of Single Crystal FAPbI3: Dissolve 1.0 M solution containing PbI2 and FAI (1:1) was in GBL at 60 °C overnight. Filter the solution using PTFE filter with 0.2 µm pore size. Place seed crystals into this GBL solution in oil bath ≈100–105 °C for 3 h to grow larger crystals. Replace with fresh precursor to obtain an even larger crystal. Repeat this process three times to obtain a large single crystal FAPbI3 in alpha phase.,Photoluminescence,"Horiba Jobin Yvon system. Refer to Page 2255 paragraph 1, Figure 2."
10.1002/adma.201505002,Formamidinium lead iodide,CH5N2PbI3,"Methanimidamide triiodoplumbate(II), FAPI, FAPbI3, HC(NH2)2PbI3, (NH2)2CHPbI3",CH5N2,"PbI3, Lead iodide",Imidoformamidinium lead(II) iodide,3,film,,,,,,,,"Lead iodide (PbI2 , 99.999%) were purchased from Sigma-Aldrich, formamidinium iodide (FAI) was purchased from Dyesol Limited (Australia), dimethylformamide, ITO",FAPbI3 Thin film on ITO,Dissolve 450 mg of PbI2 in 1 mL dimethylformamide and spincoat on indium-tin-oxide (ITO) substrates at 2500 rpm for 30 s. Spincoat FAI (dissolved in 2-propanol) on top of dried PbI2 at room temperature at 3000 rpm for 30 s in dry air. Anneal films in air at 150 °C for desired time.,Photoluminescence,[ASSUMED] Horiba Jobin Yvon system. Refer to SI Figure S3.
10.1002/adma.201505224,Bis(cyclohexylammonium) lead bromide,(C6H14N)2PbBr4,"(CHA)2PbBr4, bis(cyclohexylaminium) tetrabromoplumbate(II)",C6H14N,"PbBr4, Lead bromide",bis(cyclohexylaminium) lead (II) bromide,2,single crystal,,,,,,,,"Cyclohexylammonium bromide, PbBr2, HBr","large, pale-yellow crystals","Cyclohexylammonium bromide (20 mmol, 3.60 g), and PbBr2 (10 mmol, 3.67 g) were dissolved in HBr aqueous solution (40%, 100 mL). A clear solution resulted after refluxing the mixture at 353 K for 3 hrs. Crystals of (CHA)2PbBr4 were obtained by cooling the solution at a rate of 0.125 K/h.",Single crystal X-ray diffraction,
10.1002/adma.201505224,Bis(cyclohexylammonium) lead bromide,(C6H14N)2PbBr4,"(CHA)2PbBr4, bis(cyclohexylaminium) tetrabromoplumbate(II)",C6H14N,"PbBr4, Lead bromide",bis(cyclohexylaminium) lead (II) bromide,2,single crystal,,,,,,,,"Cyclohexylammonium bromide, PbBr2, HBr","large, pale-yellow crystals","Cyclohexylammonium bromide (20 mmol, 3.60 g), and PbBr2 (10 mmol, 3.67 g) were dissolved in HBr aqueous solution (40%, 100 mL). A clear solution resulted after refluxing the mixture at 353 K for 3 hrs. Crystals of (CHA)2PbBr4 were obtained by cooling the solution at a rate of 0.125 K/h.",Single crystal X-ray diffraction,
10.1002/adma.201505224,Bis(cyclohexylammonium) lead bromide,(C6H14N)2PbBr4,"(CHA)2PbBr4, bis(cyclohexylaminium) tetrabromoplumbate(II)",C6H14N,"PbBr4, Lead bromide",bis(cyclohexylaminium) lead (II) bromide,2,single crystal,,,,,,,,"Cyclohexylammonium bromide, PbBr2, HBr","large, pale-yellow crystals","Cyclohexylammonium bromide (20 mmol, 3.60 g), and PbBr2 (10 mmol, 3.67 g) were dissolved in HBr aqueous solution (40%, 100 mL). A clear solution resulted after refluxing the mixture at 353 K for 3 hrs. Crystals of (CHA)2PbBr4 were obtained by cooling the solution at a rate of 0.125 K/h.",Physical Properties Measurement,"Measured with precision impedance analyzer (Model: Agilent 4294A, Santa Clara, CA). Measured at 1 MHz."
10.1002/adma.201505224,Bis(cyclohexylammonium) lead bromide,(C6H14N)2PbBr4,"(CHA)2PbBr4, bis(cyclohexylaminium) tetrabromoplumbate(II)",C6H14N,"PbBr4, Lead bromide",bis(cyclohexylaminium) lead (II) bromide,2,bulk polycrystalline,,,,,,,,"Cyclohexylammonium bromide, PbBr2, HBr","large, pale-yellow crystals","Cyclohexylammonium bromide (20 mmol, 3.60 g), and PbBr2 (10 mmol, 3.67 g) were dissolved in HBr aqueous solution (40%, 100 mL). A clear solution resulted after refluxing the mixture at 353 K for 3 hrs. Crystals of (CHA)2PbBr4 were obtained by cooling the solution at a rate of 0.125 K/h.",UV-vis absorption (diffuse reflectance),
10.1002/adma.201505224,Bis(cyclohexylammonium) lead bromide,(C6H14N)2PbBr4,"(CHA)2PbBr4, bis(cyclohexylaminium) tetrabromoplumbate(II)",C6H14N,"PbBr4, Lead bromide",bis(cyclohexylaminium) lead (II) bromide,2,unknown,CASTEP Program,DFT,GGA-PBE,3x3x3,,Norm-conserving pseudopotential,,"Cyclohexylammonium bromide, PbBr2, HBr","large, pale-yellow crystals","First, CHA was synthesized by mixing Cyclohexylammonium bromide (20 mmol, 3.60 g), PbBr2 (10 mmol, 3.67 g) and HBr aqueous solution (40%, 100 mL). A clear solution resulted after refluxing the mixture at 353 K for 3 hrs. Finally, large, pale yellow crystals of (CHA)2PbBr3 were obtained by cooling the solution at a rate of 0.125 K/h",,
10.1002/adma.201505224,Bis(cyclohexylammonium) lead bromide,(C6H14N)2PbBr4,"(CHA)2PbBr4, bis(cyclohexylaminium) tetrabromoplumbate(II)",C6H14N,"PbBr4, Lead bromide",bis(cyclohexylaminium) lead (II) bromide,2,single crystal,,,,,,,,"Cyclohexylammonium bromide, PbBr2, HBr","large, pale-yellow crystals","Cyclohexylammonium bromide (20 mmol, 3.60 g), and PbBr2 (10 mmol, 3.67 g) were dissolved in HBr aqueous solution (40%, 100 mL). A clear solution resulted after refluxing the mixture at 353 K for 3 hrs. Crystals of (CHA)2PbBr4 were obtained by cooling the solution at a rate of 0.125 K/h.",UV-vis absorption (diffuse reflectance),
10.1002/adma.201505224,Bis(cyclohexylammonium) lead iodide,(C6H14N)2PbI4,"(CHA)2PbI4, bis(cyclohexylaminium) tetraiodoplumbate(II)",C6H14N,"PbI4, Lead iodide",bis(cyclohexylaminium) lead (II) iodide,2,single crystal,,,,,,,,"cyclohexylamine, PbI2, HI","Large, orange crystals","cyclohexylamine (10 mmol, 0.99 g) and PbI2 (5 mmol, 2.31 g) were mixed in HI aqueous solution (45%, 60 mL). The resulting precipitate dissolved after the solution was refluxed for 4 hours at 363 K. Large crystals were grown by cooling the solution at a rate of 0.125 K/h.",Single crystal X-ray diffraction,
10.1002/adma.201505224,Bis(cyclohexylammonium) lead iodide,(C6H14N)2PbI4,"(CHA)2PbI4, bis(cyclohexylaminium) tetraiodoplumbate(II)",C6H14N,"PbI4, Lead iodide",bis(cyclohexylaminium) lead (II) iodide,2,single crystal,,,,,,,,"cyclohexylamine, PbI2, HI","Large, orange crystals","cyclohexylamine (10 mmol, 0.99 g) and PbI2 (5 mmol, 2.31 g) were mixed in HI aqueous solution (45%, 60 mL). The resulting precipitate dissolved after the solution was refluxed for 4 hours at 363 K. Large crystals were grown by cooling the solution at a rate of 0.125 K/h.",Single crystal X-ray diffraction,
10.1002/adma.201505224,Bis(cyclohexylammonium) lead iodide,(C6H14N)2PbI4,"(CHA)2PbI4, bis(cyclohexylaminium) tetraiodoplumbate(II)",C6H14N,"PbI4, Lead iodide",bis(cyclohexylaminium) lead (II) iodide,2,bulk polycrystalline,,,,,,,,"cyclohexylamine, PbI2, HI","Large, orange crystals","cyclohexylamine (10 mmol, 0.99 g) and PbI2 (5 mmol, 2.31 g) were mixed in HI aqueous solution (45%, 60 mL). The resulting precipitate dissolved after the solution was refluxed for 4 hours at 363 K. Large crystals were grown by cooling the solution at a rate of 0.125 K/h.",UV-vis absorption (diffuse reflectance),
10.1002/adma.201505224,Bis(cyclohexylammonium) lead iodide,(C6H14N)2PbI4,"(CHA)2PbI4, bis(cyclohexylaminium) tetraiodoplumbate(II)",C6H14N,"PbI4, Lead iodide",bis(cyclohexylaminium) lead (II) iodide,2,unknown,CASTEP Program,DFT,GGA-PBE,3x3x3,,Norm-conserving pseudopotential,energy cutoff: 820 eV,"cyclohexylamine, PbI2, HI","Large, orange crystals","First, cyclohexylamine (10 mmol, 0.99 g) and PbI2 (5 mmol, 2.31 g) were mixed in HI aqueous solution (45%, 60 mL). The resulting precipitate dissolved after the solution was refluxed for 4 hours at 363 K. Large crystals soon grew by cooling the solution at a rate of 0.125 K/h.",,
10.1002/adma.201505224,Bis(cyclohexylammonium) lead iodide,(C6H14N)2PbI4,"(CHA)2PbI4, bis(cyclohexylaminium) tetraiodoplumbate(II)",C6H14N,"PbI4, Lead iodide",bis(cyclohexylaminium) lead (II) iodide,2,bulk polycrystalline,,,,,,,,"cyclohexylamine, PbI2, HI","Large, orange crystals","cyclohexylamine (10 mmol, 0.99 g) and PbI2 (5 mmol, 2.31 g) were mixed in HI aqueous solution (45%, 60 mL). The resulting precipitate dissolved after the solution was refluxed for 4 hours at 363 K. Large crystals were grown by cooling the solution at a rate of 0.125 K/h.",UV-vis absorption (diffuse reflectance),
10.1002/adma.201606405,Formamidinium lead bromide,CH5N2PbBr3,"Methanimidamide tribromoplumbate(II), FAPBr3, FAPBr, (FA)PbBr3 HC(NH2)2PbBr3, (NH2)2CHPbBr3",CH5N2,"PbBr3, Lead bromide",Imidoformamidinium lead(II) bromide,3,film,,,,,,,,"FABr, PbBr2, CsBr, toluene, THF",Thin film/Solution,"Add mixture of precursors drop-wise into the toluene solution for NC formation, and centrifuge the final product. Disperse NCs in THF with a concentration of 20 mg mL−1. Refer to Page 2 paragraph 4; Figure 2(a).",UV-Vis absorption,Instrumental details not provided. Refer to Page 3 paragraph 2; Figure 2(d); SI Table S2.
10.1002/adma.201606405,Formamidinium(1-x) cesium(x) lead bromide: x = 0.6,FA(0.4)Cs(0.6)PbBr3,"Methanimidamide cesium tribromoplumbate(II), FA0.4Cs0.6PBr3, FAPBr, (FA)CsPbBr3 HC(NH2)2CsPbBr3, (NH2)2CHPbBr3",CH5N2,"Cs0.6PbBr3, Lead bromide",Imidoformamidinium cesium lead(II) bromide,3,film,,,,,,,,"FABr, PbBr2, CsBr, toluene, THF",Thin film,"Add mixture of precursors drop-wise into the toluene solution for NC formation, and centrifuge the final product. Disperse NCs in THF with a concentration of 20 mg mL−1. Refer to Page 2 paragraph 4; Figure 2(a).",Photoluminescence,Instrumental details not provided. Refer to Page 3 paragraph 2; Figure 2(e); SI Table S2.
10.1002/adma.201906571,Bis(phenethylammonium) tris(formamidinium) lead bromide,(PEA)2(FA)3Pb4Br13,"(PEA)2(FA)3Pb4Br13, bis(phenethylaminium) tris(diaminomethanide) tridecabromo tetraplumbate(II)","C8H12N, CH5N2","Pb4Br13, Lead bromide",bis(phenethylaminium) tris(diaminomethanide) lead bromide,3,film,,,,,,,,,,,UV-VIS Spectroscopy,Films of quasi-2D perovskite (PEA)2(FA)3Pb4Br13 were prepared from the DMSO and NMP solvents to measure their absorbance vs wavelength intensity.
10.1002/adma.201906571,Bis(phenethylammonium) tris(formamidinium) lead bromide,(PEA)2(FA)3Pb4Br13,"(PEA)2(FA)3Pb4Br13, bis(phenethylaminium) tris(diaminomethanide) tridecabromo tetraplumbate(II)","C8H12N, CH5N2","Pb4Br13, Lead bromide",bis(phenethylaminium) tris(diaminomethanide) lead bromide,3,film,,,,,,,,,,,Photoluminescence,Optical properties of quasi-2D perovskite (PEA)2(FA)3Pb4Br13 films prepared from solvent DMSO and NMP and were then measured via Photoluminescence to obtain their PL intensity at certain wavelengths.
10.1002/adma.202005868,bis[S-(−)-1-(1-naphthyl)ethylammonium] lead bromide,S-[C10H7CH(CH3)NH3]2PbBr4,"S-NPB, bis[S-(−)-1-(1-naphthyl)ethylammonium] tetrabromoplumbate(II), (S-NEA)2PbBr4",C12NH14,"PbBr4, Lead bromide",bis(S-(−)-1-(1-naphthyl)ethylammonium) lead (II) bromide,2,single crystal,,,,,,,,"(S)-(−)-1-(1-naphthyl)ethylamine (>99%, Sigma Aldrich), lead bromide (PbBr2, 99.99%, TCI chemicals) , and hydrobromic acid (HBr) (48 wt% in H2O, >99.99%, Sigma Aldrich)",[S-(−)-1-(1-naphthyl)ethylammonium]2PbBr4,"To grow S-NPB perovskite crystals, stoichiometric amounts of PbBr2 (90  mg, 0.24  mmol) and (S)-(−)-1-
(1-naphthyl)ethylamine (78 µL, 0.48  mmol) were dissolved in aq. HBr (1.0 mL) and deionized water (2.4 mL) in a sealed vial at 95 °C. The hot solution was slowly cooled to room temperature (21  °C) over a period of 24 h in a water bath, resulting in the formation of colorless plate-like S-NPB single crystals.",Differential Scanning Calorimetry,"DSC: Differential Scanning Calorimetry: DSC measurements were performed using a TA Discovery DSC instrument using various ramping rates and temperature ranges (as described in the main text) using a hermetically sealed aluminum pan and lid. Prior to experiments, the DSC setup was calibrated with metallic indium (melting temperature: 156.6 °C; enthalpy of melting: 28.71 J g−1), which upon repeating the experiment showed an acceptable temperature offset of 0.2  °C and melting enthalpy offset of 0.04%. Calibration and the above measurement were carried out at a ramp rate of 5 °C min−1. DSC analyses of crystalline S-NPB and rac-NPB perovskites were carried out by hermetically sealing corresponding crystals (≈5.0 mg) in aluminum pan/lid, and ramping temperature from 25 to 250  °C at a ramp rate of 5  °C min−1. For measurement of S-NPB and R-NPB glasses, samples were prepared by melting S-/R-NPB crystals (≈5.0  mg) in an open aluminum pan and quickly placing it on a metallic steel bench to quench to room temperature. After hermetic sealing, the glassy samples were exposed to a heating cycle with ramp rates of  5°C min−1 over a temperature range from 25 to 185 °C and heated isothermally at 185 °C for a minute, before cooling back to room temperature at ramp rates of 1, 5, and 20  °C min−1. Since the glass transition occurred over a temperature range, the Tg was determined using the midpoint halfheight method. The Tx, Tm, and Td temperatures were calculated using the intersection between the corresponding DSC peak onset with its horizontal baseline. For Tm, the onset temperature signifies the melting temperature of the sample under consideration, whereas the peak temperature corresponds to complete melting of the sample inside the apparatus. The enthalpy of crystallization and melting were calculated by measuring the area under the curve relating heat flow (W g−1)/ramp rate (°C s−1) and temperature.

Thermogravimetric Analysis: TGA measurements were performed on a TA Q50 instrument using a 5 °C min−1 ramping rate from 25 to 300 °C under nitrogen gas flow (40 mL min−1) with samples (≈4.5 mg) of single crystals of S-NPB and rac-NPB perovskite. Glassy S-NPB perovskite sample (3.9 mg) for TGA measurement was prepared by scratching off the melt-quenched glass prepared on soda lime glass substrates"
10.1002/adma.202005868,bis[S-(−)-1-(1-naphthyl)ethylammonium] lead bromide,S-[C10H7CH(CH3)NH3]2PbBr4,"S-NPB, bis[S-(−)-1-(1-naphthyl)ethylammonium] tetrabromoplumbate(II), (S-NEA)2PbBr4",C12NH14,"PbBr4, Lead bromide",bis(S-(−)-1-(1-naphthyl)ethylammonium) lead (II) bromide,2,bulk polycrystalline,,,,,,,,"(S)-(−)-1-(1-naphthyl)ethylamine (>99%, Sigma Aldrich), lead bromide (PbBr2, 99.99%, TCI chemicals) , and hydrobromic acid (HBr) (48 wt% in H2O, >99.99%, Sigma Aldrich)",[S-(−)-1-(1-naphthyl)ethylammonium]2PbBr4,"To grow S-NPB perovskite crystals, stoichiometric amounts of PbBr2 (90  mg, 0.24  mmol) and (S)-(−)-1-
(1-naphthyl)ethylamine (78 µL, 0.48  mmol) were dissolved in aq. HBr (1.0 mL) and deionized water (2.4 mL) in a sealed vial at 95 °C. The hot solution was slowly cooled to room temperature (21  °C) over a period of 24 h in a water bath, resulting in the formation of colorless plate-like S-NPB single crystals.",Differential Scanning Calorimetry,"DSC: Differential Scanning Calorimetry: DSC measurements were performed using a TA Discovery DSC instrument using various ramping rates and temperature ranges (as described in the main text) using a hermetically sealed aluminum pan and lid. Prior to experiments, the DSC setup was calibrated with metallic indium (melting temperature: 156.6 °C; enthalpy of melting: 28.71 J g−1), which upon repeating the experiment showed an acceptable temperature offset of 0.2  °C and melting enthalpy offset of 0.04%. Calibration and the above measurement were carried out at a ramp rate of 5 °C min−1. DSC analyses of crystalline S-NPB and rac-NPB perovskites were carried out by hermetically sealing corresponding crystals (≈5.0 mg) in aluminum pan/lid, and ramping temperature from 25 to 250  °C at a ramp rate of 5  °C min−1. For measurement of S-NPB and R-NPB glasses, samples were prepared by melting S-/R-NPB crystals (≈5.0  mg) in an open aluminum pan and quickly placing it on a metallic steel bench to quench to room temperature. After hermetic sealing, the glassy samples were exposed to a heating cycle with ramp rates of  5°C min−1 over a temperature range from 25 to 185 °C and heated isothermally at 185 °C for a minute, before cooling back to room temperature at ramp rates of 1, 5, and 20  °C min−1. Since the glass transition occurred over a temperature range, the Tg was determined using the midpoint halfheight method. The Tx, Tm, and Td temperatures were calculated using the intersection between the corresponding DSC peak onset with its horizontal baseline. For Tm, the onset temperature signifies the melting temperature of the sample under consideration, whereas the peak temperature corresponds to complete melting of the sample inside the apparatus. The enthalpy of crystallization and melting were calculated by measuring the area under the curve relating heat flow (W g−1)/ramp rate (°C s−1) and temperature.

Thermogravimetric Analysis: TGA measurements were performed on a TA Q50 instrument using a 5 °C min−1 ramping rate from 25 to 300 °C under nitrogen gas flow (40 mL min−1) with samples (≈4.5 mg) of single crystals of S-NPB and rac-NPB perovskite. Glassy S-NPB perovskite sample (3.9 mg) for TGA measurement was prepared by scratching off the melt-quenched glass prepared on soda lime glass substrates"
10.1002/adma.202005868,bis[S-(−)-1-(1-naphthyl)ethylammonium] lead bromide,S-[C10H7CH(CH3)NH3]2PbBr4,"S-NPB, bis[S-(−)-1-(1-naphthyl)ethylammonium] tetrabromoplumbate(II), (S-NEA)2PbBr4",C12NH14,"PbBr4, Lead bromide",bis(S-(−)-1-(1-naphthyl)ethylammonium) lead (II) bromide,2,unknown,,,,,,,,"(S)-(−)-1-(1-naphthyl)ethylamine (>99%, Sigma Aldrich), lead bromide (PbBr2, 99.99%, TCI chemicals) , and hydrobromic acid (HBr) (48 wt% in H2O, >99.99%, Sigma Aldrich)",[S-(−)-1-(1-naphthyl)ethylammonium]2PbBr4,"To grow S-NPB perovskite crystals, stoichiometric amounts of PbBr2 (90  mg, 0.24  mmol) and (S)-(−)-1-
(1-naphthyl)ethylamine (78 µL, 0.48  mmol) were dissolved in aq. HBr (1.0 mL) and deionized water (2.4 mL) in a sealed vial at 95 °C. The hot solution was slowly cooled to room temperature (21  °C) over a period of 24 h in a water bath, resulting in the formation of colorless plate-like S-NPB single crystals.",Differential Scanning Calorimetry,"DSC: Differential Scanning Calorimetry: DSC measurements were performed using a TA Discovery DSC instrument using various ramping rates and temperature ranges (as described in the main text) using a hermetically sealed aluminum pan and lid. Prior to experiments, the DSC setup was calibrated with metallic indium (melting temperature: 156.6 °C; enthalpy of melting: 28.71 J g−1), which upon repeating the experiment showed an acceptable temperature offset of 0.2  °C and melting enthalpy offset of 0.04%. Calibration and the above measurement were carried out at a ramp rate of 5 °C min−1. DSC analyses of crystalline S-NPB and rac-NPB perovskites were carried out by hermetically sealing corresponding crystals (≈5.0 mg) in aluminum pan/lid, and ramping temperature from 25 to 250  °C at a ramp rate of 5  °C min−1. For measurement of S-NPB and R-NPB glasses, samples were prepared by melting S-/R-NPB crystals (≈5.0  mg) in an open aluminum pan and quickly placing it on a metallic steel bench to quench to room temperature. After hermetic sealing, the glassy samples were exposed to a heating cycle with ramp rates of  5°C min−1 over a temperature range from 25 to 185 °C and heated isothermally at 185 °C for a minute, before cooling back to room temperature at ramp rates of 1, 5, and 20  °C min−1. Since the glass transition occurred over a temperature range, the Tg was determined using the midpoint halfheight method. The Tx, Tm, and Td temperatures were calculated using the intersection between the corresponding DSC peak onset with its horizontal baseline. For Tm, the onset temperature signifies the melting temperature of the sample under consideration, whereas the peak temperature corresponds to complete melting of the sample inside the apparatus. The enthalpy of crystallization and melting were calculated by measuring the area under the curve relating heat flow (W g−1)/ramp rate (°C s−1) and temperature.

Thermogravimetric Analysis: TGA measurements were performed on a TA Q50 instrument using a 5 °C min−1 ramping rate from 25 to 300 °C under nitrogen gas flow (40 mL min−1) with samples (≈4.5 mg) of single crystals of S-NPB and rac-NPB perovskite. Glassy S-NPB perovskite sample (3.9 mg) for TGA measurement was prepared by scratching off the melt-quenched glass prepared on soda lime glass substrates"
10.1002/adma.202005868,bis[S-(−)-1-(1-naphthyl)ethylammonium] lead bromide,S-[C10H7CH(CH3)NH3]2PbBr4,"S-NPB, bis[S-(−)-1-(1-naphthyl)ethylammonium] tetrabromoplumbate(II), (S-NEA)2PbBr4",C12NH14,"PbBr4, Lead bromide",bis(S-(−)-1-(1-naphthyl)ethylammonium) lead (II) bromide,2,unknown,,,,,,,,"(S)-(−)-1-(1-naphthyl)ethylamine (>99%, Sigma Aldrich), lead bromide (PbBr2, 99.99%, TCI chemicals) , and hydrobromic acid (HBr) (48 wt% in H2O, >99.99%, Sigma Aldrich)",[S-(−)-1-(1-naphthyl)ethylammonium]2PbBr4,"To grow S-NPB perovskite crystals, stoichiometric amounts of PbBr2 (90  mg, 0.24  mmol) and (S)-(−)-1-
(1-naphthyl)ethylamine (78 µL, 0.48  mmol) were dissolved in aq. HBr (1.0 mL) and deionized water (2.4 mL) in a sealed vial at 95 °C. The hot solution was slowly cooled to room temperature (21  °C) over a period of 24 h in a water bath, resulting in the formation of colorless plate-like S-NPB single crystals.",Differential Scanning Calorimetry,"DSC: Differential Scanning Calorimetry: DSC measurements were performed using a TA Discovery DSC instrument using various ramping rates and temperature ranges (as described in the main text) using a hermetically sealed aluminum pan and lid. Prior to experiments, the DSC setup was calibrated with metallic indium (melting temperature: 156.6 °C; enthalpy of melting: 28.71 J g−1), which upon repeating the experiment showed an acceptable temperature offset of 0.2  °C and melting enthalpy offset of 0.04%. Calibration and the above measurement were carried out at a ramp rate of 5 °C min−1. DSC analyses of crystalline S-NPB and rac-NPB perovskites were carried out by hermetically sealing corresponding crystals (≈5.0 mg) in aluminum pan/lid, and ramping temperature from 25 to 250  °C at a ramp rate of 5  °C min−1. For measurement of S-NPB and R-NPB glasses, samples were prepared by melting S-/R-NPB crystals (≈5.0  mg) in an open aluminum pan and quickly placing it on a metallic steel bench to quench to room temperature. After hermetic sealing, the glassy samples were exposed to a heating cycle with ramp rates of  5°C min−1 over a temperature range from 25 to 185 °C and heated isothermally at 185 °C for a minute, before cooling back to room temperature at ramp rates of 1, 5, and 20  °C min−1. Since the glass transition occurred over a temperature range, the Tg was determined using the midpoint halfheight method. The Tx, Tm, and Td temperatures were calculated using the intersection between the corresponding DSC peak onset with its horizontal baseline. For Tm, the onset temperature signifies the melting temperature of the sample under consideration, whereas the peak temperature corresponds to complete melting of the sample inside the apparatus. The enthalpy of crystallization and melting were calculated by measuring the area under the curve relating heat flow (W g−1)/ramp rate (°C s−1) and temperature.

Thermogravimetric Analysis: TGA measurements were performed on a TA Q50 instrument using a 5 °C min−1 ramping rate from 25 to 300 °C under nitrogen gas flow (40 mL min−1) with samples (≈4.5 mg) of single crystals of S-NPB and rac-NPB perovskite. Glassy S-NPB perovskite sample (3.9 mg) for TGA measurement was prepared by scratching off the melt-quenched glass prepared on soda lime glass substrates"
10.1002/adma.202005868,bis[S-(−)-1-(1-naphthyl)ethylammonium] lead bromide,S-[C10H7CH(CH3)NH3]2PbBr4,"S-NPB, bis[S-(−)-1-(1-naphthyl)ethylammonium] tetrabromoplumbate(II), (S-NEA)2PbBr4",C12NH14,"PbBr4, Lead bromide",bis(S-(−)-1-(1-naphthyl)ethylammonium) lead (II) bromide,2,unknown,,,,,,,,"(S)-(−)-1-(1-naphthyl)ethylamine (>99%, Sigma Aldrich), lead bromide (PbBr2, 99.99%, TCI chemicals) , and hydrobromic acid (HBr) (48 wt% in H2O, >99.99%, Sigma Aldrich)",[S-(−)-1-(1-naphthyl)ethylammonium]2PbBr4,"To grow S-NPB perovskite crystals, stoichiometric amounts of PbBr2 (90  mg, 0.24  mmol) and (S)-(−)-1-
(1-naphthyl)ethylamine (78 µL, 0.48  mmol) were dissolved in aq. HBr (1.0 mL) and deionized water (2.4 mL) in a sealed vial at 95 °C. The hot solution was slowly cooled to room temperature (21  °C) over a period of 24 h in a water bath, resulting in the formation of colorless plate-like S-NPB single crystals.",Thermogravimetric Analysis,Thermogravimetric Analysis: TGA measurements were performed on a TA Q50 instrument using a 5 °C min−1 ramping rate from 25 to 300 °C under nitrogen gas flow (40 mL min−1) with samples (≈4.5 mg) of single crystals of S-NPB and rac-NPB perovskite. Glassy S-NPB perovskite sample (3.9 mg) for TGA measurement was prepared by scratching off the melt-quenched glass prepared on soda lime glass substrates.
10.1002/adma.202005868,1-(1-naphthyl)ethylammonium lead bromide,C24H28N2PbBr4,"NEA2PbBr4, 1-1-NEA2PbBr4, racemic-NEA2PbBr4, 1-(1-naphthyl)ethylammonium tetrabromoplumbate(II)",C12H14N,"PbBr4, Lead bromide",1-(1-naphthyl)ethanaminium lead (II) bromide,2,bulk polycrystalline,,,,,,,,"1-(1-naphthyl) ethylamine (98%, Sigma Aldrich),  lead bromide (PbBr2, 99.99%, TCI chemicals) and hydrobromic acid (HBr) (48 wt% in H2O, >99.99%, Sigma Aldrich)",1-(1-naphthyl)ethylammonium]2PbBr4,"To grow rac-NPB perovskite crystals,
stoichiometric amounts of PbBr2 (90 mg, 0.24 mmol) and 1-(1-naphthyl)
ethylamine (78 µL, 0.48 mmol) were dissolved in aq. HBr (1.0 mL) and
methanol (2.4 mL) in a sealed vial at 95 °C. The hot solution was slowly
cooled to room temperature (21  °C) over a period of 24 h in a water
bath, resulting in the formation of layered flakes of transparent rac-NPB
single crystals.",Differential Scanning Calorimetry,"Differential Scanning Calorimetry: DSC measurements were performed
using a TA Discovery DSC instrument using various ramping rates and
temperature ranges (as described in the main text) using a hermetically
sealed aluminum pan and lid. Prior to experiments, the DSC setup was
calibrated with metallic indium (melting temperature: 156.6 °C; enthalpy
of melting: 28.71 J g−1
), which upon repeating the experiment showed
an acceptable temperature offset of 0.2  °C and melting enthalpy offset
of 0.04%. Calibration and the above measurement were carried out at a
ramp rate of 5 °C min−1
. DSC analyses of crystalline S-NPB and rac-NPB
perovskites were carried out by hermetically sealing corresponding
crystals (≈5.0 mg) in aluminum pan/lid, and ramping temperature from
25 to 250  °C at a ramp rate of 5  °C min−1."
10.1002/adma.202005868,1-(1-naphthyl)ethylammonium lead bromide,C24H28N2PbBr4,"NEA2PbBr4, 1-1-NEA2PbBr4, racemic-NEA2PbBr4, 1-(1-naphthyl)ethylammonium tetrabromoplumbate(II)",C12H14N,"PbBr4, Lead bromide",1-(1-naphthyl)ethanaminium lead (II) bromide,2,bulk polycrystalline,,,,,,,,"1-(1-naphthyl) ethylamine (98%, Sigma Aldrich),  lead bromide (PbBr2, 99.99%, TCI chemicals) and hydrobromic acid (HBr) (48 wt% in H2O, >99.99%, Sigma Aldrich)",1-(1-naphthyl)ethylammonium]2PbBr4,"To grow rac-NPB perovskite crystals,
stoichiometric amounts of PbBr2 (90 mg, 0.24 mmol) and 1-(1-naphthyl)
ethylamine (78 µL, 0.48 mmol) were dissolved in aq. HBr (1.0 mL) and
methanol (2.4 mL) in a sealed vial at 95 °C. The hot solution was slowly
cooled to room temperature (21  °C) over a period of 24 h in a water
bath, resulting in the formation of layered flakes of transparent rac-NPB
single crystals.",Thermogravimetric Analysis,Thermogravimetric Analysis: TGA measurements were performed on a TA Q50 instrument using a 5 °C min−1 ramping rate from 25 to 300 °C under nitrogen gas flow (40 mL min−1) with samples (≈4.5 mg) of single crystals of S-NPB and rac-NPB perovskite.
10.1002/anie.201309786,Bis(3-butylidyne-1-ammonium) lead bromide,C8H16N2PbBr4,"(BYA)2[PbBr4], C8H16Br4N2Pb, bis(3-butylidyne-1-aminium) tetrabromoplumbate(II)",C4H8N,"PbBr4, Lead bromide",bis(3-butylidyne-1-aminium) lead (II) bromide,2,unknown,,,,,,,,,,,,
10.1002/anie.201309786,"Bis(1,2-diiodo-but-1-en-4-ammonium) lead bromide",C8H16I4N2PbBr4,"(BYA-I2)2[PbBr4], C8H16Br4I4N2Pb, bis(1,2-diiodo-but-1-en-4-aminium) tetrabromoplumbate(II)",C4H8I2N,"PbBr4, Lead bromide","bis(1,2-diiodo-but-1-en-4-aminium) lead (II) bromide",2,unknown,,,,,,,,,,,,
10.1002/anie.201309786,Bis(but-3-en-1-ammonium) lead bromide,C8H20N2PbBr4,"(BEA)2[PbBr4], C8H20Br4N2Pb, bis(but-3-en-1-aminium) tetrabromoplumbate(II)",C4H10N,"PbBr4, Lead bromide",bis(but-3-en-1-aminium) lead (II) bromide,2,single crystal,,,,,,,,,,,,
10.1002/anie.201309786,Bis(3-butylidyne-1-ammonium) lead bromide,C8H16N2PbBr4,"(BYA)2[PbBr4], C8H16Br4N2Pb, bis(3-butylidyne-1-aminium) tetrabromoplumbate(II)",C4H8N,"PbBr4, Lead bromide",bis(3-butylidyne-1-aminium) lead (II) bromide,2,single crystal,,,,,,,,"(BYA)Cl (but-3-yn-1-ammonium chloride), methanol, PbBr2, 9-M HBr",colorless crystals,"First, 3 mL of (BYA)Cl (0.200 g, 1.89 mmol) in methanol was added to a 3-mL solution of PbBr2 (0.340 g, 0.93 mmol) in 9-M HBr at a temperature of -10ºC. The solution was stirred continuously during this process. After 15 minutes, a colorless precipitate formed and was filtered at -10º C via a glass frit and washed with cold diethyl ether.  Afterward, the colorless crystalline solid was held at reduced pressure for an hour and therefore produced 0.536 g of product. To obtain crystals appropriate for single-crystal X-ray diffraction, slow evaporation of the concentrated solution in a 1:1 methanol: HBr (9-M) was performed.",Single-crystal X-Ray Diffraction,The data were collected using a Bruker D8 Venture diffractometer with a Photon 100 CMOS detector and Mo Kα (λ = 0.71073 Å) radiation. Data were corrected via the SAINT 8.27b and SADABS V2012 packages. Structures were solved via direct methods and via SHELXS-97.
10.1002/anie.201309786,"Bis(1,2-diiodo-but-1-en-4-ammonium) lead bromide",C8H16I4N2PbBr4,"(BYA-I2)2[PbBr4], C8H16Br4I4N2Pb, bis(1,2-diiodo-but-1-en-4-aminium) tetrabromoplumbate(II)",C4H8I2N,"PbBr4, Lead bromide","bis(1,2-diiodo-but-1-en-4-aminium) lead (II) bromide",2,single crystal,,,,,,,,"(BYA)Cl (but-3-yn-1-ammonium chloride), methanol, PbBr2, 9-M HBr, I2 crystals",colorless crystals,"First, 3 mL of (BYA)Cl (0.200 g, 1.89 mmol) in methanol was added to a 3-mL solution of PbBr2 (0.340 g, 0.93 mmol) in 9-M HBr at a temperature of -10ºC. The solution was stirred continuously during this process. After 15 minutes, a colorless precipitate formed and was filtered at -10º C via a glass frit and washed with cold diethyl ether. Afterward, the colorless crystalline solid was held at reduced pressure for an hour and therefore produced 0.536 g of product. 0.1 mmol of the obtained crystals were kept in a sealed darkened glass jar with 1.5 – 2.0 g of iodine crystals. The crystals were kept at reduced pressure for 30 mins to remove the surface-adsorbed iodine.",Single-crystal X-Ray Diffraction,The data were collected using a Bruker D8 Venture diffractometer with a Photon 100 CMOS detector and Mo Kα (λ = 0.71073 Å) radiation. Data were corrected via the SAINT 8.27b and SADABS V2012 packages. Structures were solved via direct methods and via SHELXS-97.
10.1002/anie.201309786,Bis(but-3-en-1-ammonium) lead bromide,C8H20N2PbBr4,"(BEA)2[PbBr4], C8H20Br4N2Pb, bis(but-3-en-1-aminium) tetrabromoplumbate(II)",C4H10N,"PbBr4, Lead bromide",bis(but-3-en-1-aminium) lead (II) bromide,2,single crystal,,,,,,,,"(BEA)Cl (but-3-en-1-ammonium chloride), methanol, PbBr2, 9-M HBr",colorless crystals,"First, 3 mL of (BEA)Cl (0.200 g, 1.86 mmol) in methanol was added to a 3-mL solution of PbBr2 (0.330 g, 0.90 mmol) in 9-M HBr at a temperature of -10ºC. The solution was stirred continuously during this process. After 15 minutes, a colorless precipitate formed and was filtered via a glass frit and washed with diethyl ether. This process was also executed at -10º C. Afterward, a colorless crystalline solid was held at reduced pressure for an hour and therefore produced 0.425 g of product. To obtain crystals appropriate for single-crystal X-ray diffraction, acetone was slowly diffused into a concentrated solution of the product in 9-M HBr.",Single-crystal X-Ray Diffraction,The data were collected using a Bruker D8 Venture diffractometer with a Photon 100 CMOS detector and Mo Kα (λ = 0.71073 Å) radiation. Data were corrected via the SAINT 8.27b and SADABS V2012 packages. Structures were solved via direct methods and via SHELXS-97.
10.1002/anie.201406466,bis(phenylethylammonium) bis(methylammonium) lead iodide,C18H36N4Pb3I10,"(C6H5(CH2)2NH3)2(CH3NH3)2Pb3I10, (PEA)2(MA)2Pb3I10, bis(2-phenylethanaminium) bismethanaminium decaiodo triplumbate(II) ","C8H12N, CH6N","Pb3I10, Lead iodide",bis(2-phenylethanaminium) bismethanaminium lead (II) iodide,2,single crystal,,,,,,,,"lead iodide (PbI2), phenyl ethyl ammonium iodide (PEAI; synthesized from phenyl ethyl amine and HI), methylammonium iodide (MAI; synthesized from methylamine and HI), sodium iodide (NaI), acetone, nitromethane",dark red plate-like (PEA)2(MA)2[Pb3I10] crystals,"(PEA)I (3.60 mg, 0.0145 mmol), (MA)I (2.30 mg, 0.0145 mmol), and PbI2 (10.0 mg, 0.0217 mmol) were dissolved in a mixture of acetone (10 mL) and nitromethane (5 mL). NaI (6.50 mg, 0.0434 mmol) was added to this solution. The solvent was slowly evaporated for over 6 days to obtain the crystals.",Single-crystal X- ray Diffraction,Bruker D8 Venture diffractometer equipped with a Photon 100 CMOS detector and with monochromated Mo Kα (λ = 0.71073 Å) radiation.
10.1002/anie.201506449,bis(methylammonium) lead thiocyanate iodide,C4H12N4S2PbI2,"bis(methanaminium) di-S-thiocyanato di-iodoplumbate(II), (MA)2Pb(SCN)2I2, (CH3NH3)2Pb(SCN)2I2",CNH6,"Pb(SCN)2I2, Lead thiocyanate iodide",bis(methanaminium) lead (II) thiocyanate iodide,2,single crystal,,,,,,,,"Pb(SCN)2 (synthesized), methylammonium iodide (MAI, synthesized)",Dark red (or black) plate-like crystals,"0.20 g Pb(SCN)2 and 0.15 g MAI were dissolved in 0.6 mL DMF and heated under stirring to 60 degrees C. Upon cooling and evaporation of DMF, the crystals precipitated from the solution.",Single crystal X-ray diffraction,Data was collected using Bruker APEX II with CCD and micro-source and using Mo Kα radiation (= 0.71073 Å).
