Repository: MasterAI-EAM/Darwin

# Darwin: A Tailored GPT for the Scientific Domain 🇦🇺
**Organization: [University of New South Wales（UNSW) AI4Science](https://www.masterai.com.au) & [GreenDynamics AI](https://www.greendynamics.com.au)**

Darwin is an open-source project dedicated to pretrain and fine-tune the LLaMA model on scientific literature and datasets. Specifically designed for the scientific domain with an emphasis on materials science, chemistry, and physics, Darwin integrates structured and unstructured scientific knowledge to enhance the efficacy of language models in scientific research.

File: dataset/Crystalline organic-inorganic compounds/DukeDB.csv (part 2 of 38)
doi,compound name,formula,group,organic,inorganic,iupac,dimensionality,sample type,code,level of theory,Exchange-correlation functional,k-point grid,level of relativity,basis set definition,numerical accuracy,synthesis starting materials,synthesis product,synthesis description,experimental method,experimental description
10.1002/anie.201806452,Cesium tin bromide (0D),Cs4SnBr6,tetracesium hexabromostannate(II),None,"SnBr6, Tin bromide",,0,single crystal,,,,,,,,"Cesium bromide (CsBr, 99%, Alfa Aesar), tin (II) bromide (SnBr2, 99.2%, Alfa Aesar)",Colorless crystals,"Mix CsBr and SnBr2 in a 4.5:1 molar ratio, mortar, and press together into a pellet (> 5 tons of pressure, 12 mm die). Seal pellet under vacuum (10-2 – 10-3 mbar) in a Pyrex tube and heat to 350 °C for 60 hours. Open tube in the glovebox, and repeat the process until the formation of single crystals.",Single-crystal X-ray diffraction,"XtraLAB Synergy, Dualflex, Pilatus 300K diffractometer. PhotonJet (Cu) X-ray source (CuKα, λ=1.54184 Å; micro-focus sealed X-ray tube) and mirror monochromator. Data processed and refined with CrysAlis PRO 1.171.39.31d (Rigaku OD, 2017), SHELXS, XL, and Olex2."
10.1002/anie.201806452,Cesium tin iodide (0D),Cs4SnI6,tetracesium hexaiodostannate(II),None,"SnI6, Tin iodide",,0,single crystal,,,,,,,,"Cesium bromide (CsBr, 99%), tin (II) iodide (SnI2, 99%)",Black crystals,"Mix CsBr and SnI2 in a 4.5:1 molar ratio, mortar, and press together into a pellet (> 5 tons of pressure, 12 mm die). Seal pellet under vacuum (10-2 – 10-3 mbar) in a Pyrex tube and heat to 350 °C for 60 hours. Open tube in the glovebox, and repeat the process until the formation of single crystals.",Single-crystal X-ray diffraction,"XtraLAB Synergy, Dualflex, Pilatus 300K diffractometer. PhotonJet (Cu) X-ray source (CuKα, λ=1.54184 Å; micro-focus sealed X-ray tube) and mirror monochromator. Data processed and refined with CrysAlis PRO 1.171.39.31d (Rigaku OD, 2017), SHELXS, XL, and Olex2."
10.1002/anie.201806452,Cesium tin iodide (0D),Cs4SnI6,tetracesium hexaiodostannate(II),None,"SnI6, Tin iodide",,0,single crystal,,,,,,,,"Cesium bromide (CsBr, 99%), tin (II) iodide (SnI2, 99%)",Black crystals,"Mix CsBr and SnI2 in a 4.5:1 molar ratio, mortar, and press together into a pellet (> 5 tons of pressure, 12 mm die). Seal pellet under vacuum (10-2 – 10-3 mbar) in a Pyrex tube and heat to 350 °C for 60 hours. Open tube in the glovebox, and repeat the process until the formation of single crystals.",Single-crystal X-ray diffraction,"XtraLAB Synergy, Dualflex, Pilatus 300K diffractometer. PhotonJet (Cu) X-ray source (CuKα, λ=1.54184 Å; micro-focus sealed X-ray tube) and mirror monochromator. Data processed and refined with CrysAlis PRO 1.171.39.31d (Rigaku OD, 2017), SHELXS, XL, and Olex2."
10.1002/anie.201807421,Cesium silver thallium chloride,Cs2AgTlCl6,Dicesium trichloroargentate(I) trichlorothalliate(III),None,Cs2AgTlCl6,,3,single crystal,,,,,,,,"Solid CsCl, AgCl, Tl2O3, HCl, H2O","dark red, truncated octahedral crystals","First, solid CsCl (101 mg, 0.600 mmol), AgCl (21 mg, 0.15 mmol), and Tl2O3 (34 mg, 0.075 mmol) were mixed in a 20 mL glass with 8 mL of H2O and 8 mL of HCl (12M). This resulted in a colorless, 6M HCl solution. The vial was sealed with a polystyrene cap, heated to 100ºC for 4-6 hours until AgCl dissolved completely, and then the vial was cooled to room temperature.",single-crystal X-ray diffraction,The frames were recorded using a Bruker D8 Venture diffractometer (with Photon 100 CMOS detector) with Mo Kα radiation (λ = 0.71073 Å). Data frames were then corrected for Lorentz/polarization using SAINT V8.38A and absorption effects using SADABS V2012.
10.1002/anie.201807421,Cesium silver thallium chloride,Cs2AgTlCl6,Dicesium trichloroargentate(I) trichlorothalliate(III),None,Cs2AgTlCl6,,3,bulk polycrystalline,,,,,,,,"Solid CsCl, AgCl, Tl2O3, HCl, H2O","dark red, truncated octahedral crystals","First, solid CsCl (101 mg, 0.600 mmol), AgCl (21 mg, 0.15 mmol), and Tl2O3 (34 mg, 0.075 mmol) were mixed in a 20 mL glass with 8 mL of H2O and 8 mL of HCl (12M). This resulted in a colorless, 6M HCl solution. The vial was sealed with a polystyrene cap, heated to 100ºC for 4-6 hours until AgCl dissolved completely, and then the vial was cooled to room temperature.",UV-vis absorbance (reflectance mode),The reflectance spectrum was recorded using a Cary 6000i spectrometer. Kubelka-Munk transformation was used to obtain the absorption spectrum. Tauc plot with direct band gap assumption was used for obtaining the band gap.
10.1002/anie.201807421,Cesium silver thallium chloride,Cs2AgTlCl6,Dicesium trichloroargentate(I) trichlorothalliate(III),None,Cs2AgTlCl6,,3,single crystal,VASP,DFT + one-shot GW,G0W0@HSE06,2x2x2,,PAW,,,,,,
10.1002/anie.201807421,Cesium silver thallium bromide,Cs2AgTlBr6,Dicesium tribromoargentate(I) tribromothalliate(III),None,Cs2AgTlBr6,,3,single crystal,,,,,,,,"Solid CsBr, AgBr, Tl2O3, HBr","Black, truncated octahedral crystals","First, solid CsBr(533 mg, 2.50 mmol), AgBr (940 mg, 5.01 mmol), and Tl2O3 (285 mg, 0.625 mmol) were mixed with 20 mL of HBr (8.9M). The vial was sealed with a polystyrene cap, heated to 100ºC for 2 hours until solids dissolved, resulting in a pale, yellow solution. Then, the vial was cooled to room temperature.",single crystal X-ray diffraction (XRD),The frames were recorded using a Bruker D8 Venture diffractometer (with Photon 100 CMOS detector) with Mo Kα radiation (λ = 0.71073 Å). Data frames were then corrected for Lorentz/polarization using SAINT V8.38A and absorption effects using SADABS V2012.
10.1002/anie.201807421,Cesium silver thallium chloride,Cs2AgTlCl6,Dicesium trichloroargentate(I) trichlorothalliate(III),None,Cs2AgTlCl6,,3,bulk polycrystalline,,,,,,,,"Solid CsCl, AgCl, Tl2O3, HCl, H2O","dark red, truncated octahedral crystals","First, solid CsCl (101 mg, 0.600 mmol), AgCl (21 mg, 0.15 mmol), and Tl2O3 (34 mg, 0.075 mmol) were mixed in a 20 mL glass with 8 mL of H2O and 8 mL of HCl (12M). This resulted in a colorless, 6M HCl solution. The vial was sealed with a polystyrene cap, heated to 100ºC for 4-6 hours until AgCl dissolved completely, and then the vial was cooled to room temperature.",UV-vis absorbance (reflectance mode),The reflectance spectrum was recorded using a Cary 6000i spectrometer. Kubelka-Munk transformation was used to obtain the absorption spectrum. Tauc plot with direct band gap assumption was used for obtaining the band gap.
10.1002/anie.201807421,Cesium silver thallium bromide,Cs2AgTlBr6,Dicesium tribromoargentate(I) tribromothalliate(III),None,Cs2AgTlBr6,,3,powder,,,,,,,,"Solid CsBr, AgBr, Tl2O3, HBr","Black, truncated octahedral crystals","First, solid CsBr(533 mg, 2.50 mmol), AgBr (940 mg, 5.01 mmol), and Tl2O3 (285 mg, 0.625 mmol) were mixed with 20 mL of HBr (8.9M). The vial was sealed with a polystyrene cap, heated to 100ºC for 2 hours until solids dissolved, resulting in a pale, yellow solution. Then, the vial was cooled to room temperature.",UV-vis absorbance (reflectance mode),The reflectance spectrum was recorded using a Cary 6000i spectrometer. Kubelka-Munk transformation was used to obtain the absorption spectrum. Tauc plot with direct band gap assumption was used for obtaining the band gap.
10.1002/anie.201807421,Cesium silver thallium bromide,Cs2AgTlBr6,Dicesium tribromoargentate(I) tribromothalliate(III),None,Cs2AgTlBr6,,3,bulk polycrystalline,,,,,,,,"Solid CsBr, AgBr, Tl2O3, HBr","Black, truncated octahedral crystals","First, solid CsBr(533 mg, 2.50 mmol), AgBr (940 mg, 5.01 mmol), and Tl2O3 (285 mg, 0.625 mmol) were mixed with 20 mL of HBr (8.9M). The vial was sealed with a polystyrene cap, heated to 100ºC for 2 hours until solids dissolved, resulting in a pale, yellow solution. Then, the vial was cooled to room temperature.",UV-vis absorbance (reflectance mode),The reflectance spectrum was recorded using a Cary 6000i spectrometer. Kubelka-Munk transformation was used to obtain the absorption spectrum. Tauc plot with direct band gap assumption was used for obtaining the band gap.
10.1002/anie.201807421,Cesium silver thallium bromide,Cs2AgTlBr6,Dicesium tribromoargentate(I) tribromothalliate(III),None,Cs2AgTlBr6,,3,single crystal,VASP,DFT + one-shot GW,G0W0@HSE06,,,PAW,,,,,,
10.1002/anie.201811497,Benzodiimidazolium tin iodide,C8H8N4SnI4,"BdiSnI4, Benzodiimidazolium tetraiodostannate(II)",C8H8N4,"SnI4, Tin iodide","3,7-dihydrobenzo[1,2-d:4,5-d']diimidazole-1,5-diium tin iodide",2,single crystal,,,,,,,,"Benzodiimidazole, ethanol, HI, SnI2",Black plate-like crystals,"Benzodiimdazole was suspended in ethanol and then HI was added. The solution was refluxed for 1 hour and was then cooled to room temperature, during which solid benzodiimedazolium iodide salt precipitated. The solid were collected and were used to start the process another three times to ensure full protonation. They were then washed with ethanol and dried in vacuum to obtain an off-white solid. The perovskite was then obtained by heating stoichiometric amounts of the iodide salt with tin or lead iodide in an HI solution for 1 day before cooling.",Single-crystal X-ray diffraction,A Bruker D8 Venture diffractometer with Mo Kalpha radiation was used. SAINT and SADABS in the APEX 3 software package was used for data reduction and absorption correction. The structure was solved using SHELXS and further refinement using SHELXL-2014 in the WINGX environment.
10.1002/anie.201811497,Benzodiimidazolium tin iodide,C8H8N4SnI4,"BdiSnI4, Benzodiimidazolium tetraiodostannate(II)",C8H8N4,"SnI4, Tin iodide","3,7-dihydrobenzo[1,2-d:4,5-d']diimidazole-1,5-diium tin iodide",2,film,,,,,,,,"benzodiimidazolium diiodide, DMSO, DMF, chlorobenzene, SnI2",film on glass,"0.5 mmol of SnI2 and 1 mmol benzodiimidazolium diiodide were dissolved in a 2:1 mixture of DMSO:DMF. The solution was spin-coated on the substrate at 5000 rpm for 30s using a ramp of 3000 rpm s-1. At 15s, 100 μl chlorobenzene was added. The film was annealed at 100 °C for 15 min.",UV-vis absorption,Absorption measurements were performed using Perkin Elmer Lambda 950S equipped with an integrating sphere.
10.1002/anie.201811497,Benzodiimidazolium tin iodide,C8H8N4SnI4,"BdiSnI4, Benzodiimidazolium tetraiodostannate(II)",C8H8N4,"SnI4, Tin iodide","3,7-dihydrobenzo[1,2-d:4,5-d']diimidazole-1,5-diium tin iodide",2,film,,,,,,,,"benzodiimidazolium diiodide, DMSO, DMF, chlorobenzene, SnI2",film on glass,"0.5 mmol of SnI2 and 1 mmol benzodiimidazolium diiodide were dissolved in a 2:1 mixture of DMSO:DMF. The solution was spin-coated on the substrate at 5000 rpm for 30s using a ramp of 3000 rpm s-1. At 15s, 100 μl chlorobenzene was added. The film was annealed at 100 °C for 15 min.",Photoluminescence,The spectrum was obtained using a Fluorescence Spectrometer LS 55 from PerkinElmer
10.1002/anie.201811497,Benzodiimidazolium tin iodide,C8H8N4SnI4,"BdiSnI4, Benzodiimidazolium tetraiodostannate(II)",C8H8N4,"SnI4, Tin iodide","3,7-dihydrobenzo[1,2-d:4,5-d']diimidazole-1,5-diium tin iodide",2,film,,,,,,,,"benzodiimidazolium diiodide, DMSO, DMF, chlorobenzene, SnI2",film on glass,"0.5 mmol of SnI2 and 1 mmol benzodiimidazolium diiodide were dissolved in a 2:1 mixture of DMSO:DMF. The solution was spin-coated on the substrate at 5000 rpm for 30s using a ramp of 3000 rpm s-1. At 15s, 100 μl chlorobenzene was added. The film was annealed at 100 °C for 15 min.",Photoluminescence,The spectrum was obtained using a Fluorescence Spectrometer LS 55 from PerkinElmer
10.1002/anie.201811497,Benzodiimidazolium tin iodide,C8H8N4SnI4,"BdiSnI4, Benzodiimidazolium tetraiodostannate(II)",C8H8N4,"SnI4, Tin iodide","3,7-dihydrobenzo[1,2-d:4,5-d']diimidazole-1,5-diium tin iodide",2,film,,,,,,,,"benzodiimidazolium diiodide, DMSO, DMF, chlorobenzene, SnI2",film on glass,"0.5 mmol of SnI2 and 1 mmol benzodiimidazolium diiodide were dissolved in a 2:1 mixture of DMSO:DMF. The solution was spin-coated on the substrate at 5000 rpm for 30s using a ramp of 3000 rpm s-1. At 15s, 100 μl chlorobenzene was added. The film was annealed at 100 °C for 15 min.",UV-vis absorption,Absorption measurements were performed using Perkin Elmer Lambda 950S equipped with an integrating sphere. The optical band gap can be estimated from the corresponding Tauc‐plot with a direct band gap assumption.
10.1002/anie.201811497,Benzodiimidazolium lead iodide,C8H8N4PbI4,"BdiPbI4, Benzodiimidazolium tetraiodoplumbate(II)",C8H8N4,"PbI4, Lead iodide","3,7-dihydrobenzo[1,2-d:4,5-d']diimidazole-1,5-diium lead (II) iodide",2,single crystal,,,,,,,,"Benzodiimidazole, ethanol, HI, PbI2",Red plate-like crystals,"Benzodiimdazole was suspended in ethanol and then HI was added. The solution was refluxed for 1 hour and was then cooled to room temperature, during which solid benzodiimedazolium iodide salt precipitated. The solid were collected and were used to start the process another three times to ensure full protonation. They were then washed with ethanol and dried in vacuum to obtain an off-white solid. The perovskite was then obtained by heating stoichiometric amounts of the iodide salt with tin or lead iodide in an HI solution for 1 day before cooling.",Single-crystal X-ray diffraction,A Bruker D8 Venture diffractometer with Mo Kalpha radiation was used. SAINT and SADABS in the APEX 3 software package was used for data reduction and absorption correction. The structure was solved using SHELXS and further refinement using SHELXL-2014 in the WINGX environment.
10.1002/anie.202005012,"N, N′-Dimethylpyrazinium lead bromide",C6H10N2Pb2Br6,"(dmpz)[Pb2Br6], N,N‚Ä≤-dimethylpyrazinium hexabromo diplumbate(II)",C6H10N2,"Pb2Br6, Lead bromide","N,N′-dimethylpyrazinium lead bromide",3,powder,,,,,,,,"PbBr2, HBr, pyrazine, MeOH",dark red plate-shaped crystals,"First, solid PbBr2 (184 mg, 0.501 mmol) was dissolved in HBr aq. (9 M, 1 mL); meanwhile, solid pyrazine (20 mg, 0.25 mmol) was dissolved in HBr aq. (9 M, 1 mL). The solutions were combined, MeOH (0.2 mL) was added, and the vial was capped and heated at 80ºC. After 24 hours, crystals began to precipitate.",,"A Shimadzu UV-2600 spectrometer was used to collect the diffuse reflectance measurements, and the Kubelka-Munk function was used to transform the data. Absorption measurements were collected with a spin-coated film, using an Agilent Cary 6000i spectrometer. Wavelength used was λ = 0.7749 Å."
10.1002/anie.202005012,"N, N′-Dimethylpyrazinium lead bromide",C6H10N2Pb2Br6,"(dmpz)[Pb2Br6], N,N‚Ä≤-dimethylpyrazinium hexabromo diplumbate(II)",C6H10N2,"Pb2Br6, Lead bromide","N,N′-dimethylpyrazinium lead bromide",3,powder,,,,,,,,"PbBr2, HBr, pyrazine, MeOH",dark red plate-shaped crystals,"First, solid PbBr2 (184 mg, 0.501 mmol) was dissolved in HBr aq. (9 M, 1 mL); meanwhile, solid pyrazine (20 mg, 0.25 mmol) was dissolved in HBr aq. (9 M, 1 mL). The solutions were combined, MeOH (0.2 mL) was added, and the vial was capped and heated at 80ºC. After 24 hours, crystals began to precipitate.",UV-vis absorption (diffused reflectance),"A Shimadzu UV-2600 spectrometer was used to collect the diffuse reflectance measurements, and the Kubelka-Munk function was used to transform the data. Absorption measurements were collected with a spin-coated film, using an Agilent Cary 6000i spectrometer. The band gap was found by normalizing (α/S)^{2}, where α = absorption coefficient and S = scattering coefficient."
10.1002/anie.202005012,"N, N′-Dimethylpyrazinium lead bromide",C6H10N2Pb2Br6,"(dmpz)[Pb2Br6], N,N‚Ä≤-dimethylpyrazinium hexabromo diplumbate(II)",C6H10N2,"Pb2Br6, Lead bromide","N,N′-dimethylpyrazinium lead bromide",3,powder,,,,,,,,"PbBr2, HBr, pyrazine, MeOH",dark red plate-shaped crystals,"First, solid PbBr2 (184 mg, 0.501 mmol) was dissolved in HBr aq. (9 M, 1 mL); meanwhile, solid pyrazine (20 mg, 0.25 mmol) was dissolved in HBr aq. (9 M, 1 mL). The solutions were combined, MeOH (0.2 mL) was added, and the vial was capped and heated at 80ºC. After 24 hours, crystals began to precipitate.",EPR,"A Bruker EMX spectrometer, an ER 041 XG microwave bridge, and an ER4116DM cavity were used at 77 K, frequency ~9.6 GHz, and a sweep time of 30 seconds."
10.1002/anie.202005012,"N, N′-Dimethylpyrazinium lead bromide",C6H10N2Pb2Br6,"(dmpz)[Pb2Br6], N,N‚Ä≤-dimethylpyrazinium hexabromo diplumbate(II)",C6H10N2,"Pb2Br6, Lead bromide","N,N′-dimethylpyrazinium lead bromide",3,powder,,,,,,,,"PbBr2, HBr, pyrazine, MeOH",dark red plate-shaped crystals,"First, solid PbBr2 (184 mg, 0.501 mmol) was dissolved in HBr aq. (9 M, 1 mL); meanwhile, solid pyrazine (20 mg, 0.25 mmol) was dissolved in HBr aq. (9 M, 1 mL). The solutions were combined, MeOH (0.2 mL) was added, and the vial was capped and heated at 80ºC. After 24 hours, crystals began to precipitate.",UV-vis absorption (diffused reflectance),"A Shimadzu UV-2600 spectrometer was used to collect the diffuse reflectance measurements, and the Kubelka-Munk function was used to transform the data. Absorption measurements were collected with a spin-coated film, using an Agilent Cary 6000i spectrometer. The excitation spectra was collected with a Horiba Jobin-Yvon Nanolog fluorimeter with a 450-W xenon lamp and R928P detector."
10.1002/anie.202005012,N-Hydro-N′-methylpyrazinium lead bromide iodide,C5H8N2Pb2Br4.5I1.5,"(Hmpz)[Pb2Br4.5I1.5], bis(N-hydro-N‚Ä≤-methylpyrazinium) nonabromo triiodo tetraplumbate(II)",C5H8N2,"Pb2Br4.5I1.5, Lead bromide iodide",N-hydro-N′-methylpyrazinium lead bromide iodide,3,powder,,,,,,,,"PbBr2, HBr, (mpz)I",dark red crystals,"First, solid PbBr2 (184 mg, 0.501 mmol) was dissolved in HBr aq. (9 M, 0.25 mL); meanwhile, solid (mpz)I (55 mg, 0.25 mmol) was dissolved in HBr aq. (9 M, 0.25 mL). The solutions were combined, and the solution was remained undisturbed at room temperature, until crystals were obtained at 2 hours.",,"A Shimadzu UV-2600 spectrometer was used to collect the diffuse reflectance measurements, and the Kubelka-Munk function was used to transform the data. Absorption measurements were collected with a spin-coated film, using an Agilent Cary 6000i spectrometer. λ = 0.7749 Å."
10.1002/anie.202005012,N-Hydro-N′-methylpyrazinium lead bromide iodide,C5H8N2Pb2Br4.5I1.5,"(Hmpz)[Pb2Br4.5I1.5], bis(N-hydro-N‚Ä≤-methylpyrazinium) nonabromo triiodo tetraplumbate(II)",C5H8N2,"Pb2Br4.5I1.5, Lead bromide iodide",N-hydro-N′-methylpyrazinium lead bromide iodide,3,powder,,,,,,,,"PbBr2, HBr, (mpz)I",dark red crystals,"First, solid PbBr2 (184 mg, 0.501 mmol) was dissolved in HBr aq. (9 M, 0.25 mL); meanwhile, solid (mpz)I (55 mg, 0.25 mmol) was dissolved in HBr aq. (9 M, 0.25 mL). The solutions were combined, and the solution was remained undisturbed at room temperature, until crystals were obtained at 2 hours.",UV-vis absorbance,"A Shimadzu UV-2600 spectrometer was used to collect the diffuse reflectance measurements, and the Kubelka-Munk function was used to transform the data. Absorption measurements were collected with a spin-coated film, using an Agilent Cary 6000i spectrometer. The band gap was found by normalizing (α/S)^{2}, where α = absorption coefficient and S = scattering coefficient."
10.1002/anie.202005012,N-Hydro-N′-methylpyrazinium lead bromide iodide,C5H8N2Pb2Br4.5I1.5,"(Hmpz)[Pb2Br4.5I1.5], bis(N-hydro-N‚Ä≤-methylpyrazinium) nonabromo triiodo tetraplumbate(II)",C5H8N2,"Pb2Br4.5I1.5, Lead bromide iodide",N-hydro-N′-methylpyrazinium lead bromide iodide,3,powder,,,,,,,,"PbBr2, HBr, (mpz)I",dark red crystals,"First, solid PbBr2 (184 mg, 0.501 mmol) was dissolved in HBr aq. (9 M, 0.25 mL); meanwhile, solid (mpz)I (55 mg, 0.25 mmol) was dissolved in HBr aq. (9 M, 0.25 mL). The solutions were combined, and the solution was remained undisturbed at room temperature, until crystals were obtained at 2 hours.",UV-vis absorbance,"A Shimadzu UV-2600 spectrometer was used to collect the diffuse reflectance measurements, and the Kubelka-Munk function was used to transform the data. Absorption measurements were collected with a spin-coated film, using an Agilent Cary 6000i spectrometer. The excitation spectra was collected with a Horiba Jobin-Yvon Nanolog fluorimeter with a 450-W xenon lamp and R928P detector."
10.1002/anie.202005012,N-Hydro-N′-ethylpyrazinium lead bromide,C6H10N2Pb2Br6,"(Hepz)[Pb2Br6], N-hydro-N‚Ä≤-ethylpyrazinium hexabromo diplumbate(II)",C6H10N2,"Pb2Br6, Lead bromide",N-hydro-N′-ethylpyrazinium lead bromide,3,powder,,,,,,,,"PbBr2, HBr, (epz)I",dark red crystals,"First, solid PbBr2 (184 mg, 0.501 mmol) was dissolved in HBr aq. (9 M, 0.25 mL); meanwhile, solid (epz)I (59 mg, 0.25 mmol) was dissolved in HBr aq. (9 M, 0.25 mL). The solutions were combined, remained undisturbed at room temperature, and crystals were obtained within 2 hours.",,"A Shimadzu UV-2600 spectrometer was used to collect the diffuse reflectance measurements, and the Kubelka-Munk function was used to transform the data. Absorption measurements were collected with a spin-coated film, using an Agilent Cary 6000i spectrometer. λ = 0.7749 Å."
10.1002/anie.202005012,N-Hydro-N′-ethylpyrazinium lead bromide,C6H10N2Pb2Br6,"(Hepz)[Pb2Br6], N-hydro-N‚Ä≤-ethylpyrazinium hexabromo diplumbate(II)",C6H10N2,"Pb2Br6, Lead bromide",N-hydro-N′-ethylpyrazinium lead bromide,3,powder,,,,,,,,"PbBr2, HBr, (epz)I",dark red crystals,"First, solid PbBr2 (184 mg, 0.501 mmol) was dissolved in HBr aq. (9 M, 0.25 mL); meanwhile, solid (epz)I (59 mg, 0.25 mmol) was dissolved in HBr aq. (9 M, 0.25 mL). The solutions were combined, remained undisturbed at room temperature, and crystals were obtained within 2 hours.",UV-vis absorption,"A Shimadzu UV-2600 spectrometer was used to collect the diffuse reflectance measurements, and the Kubelka-Munk function was used to transform the data. Absorption measurements were collected with a spin-coated film, using an Agilent Cary 6000i spectrometer. The band gap was found by normalizing (α/S)^{2}, where α = absorption coefficient and S = scattering coefficient."
10.1002/anie.202005012,N-Hydro-N′-ethylpyrazinium lead bromide,C6H10N2Pb2Br6,"(Hepz)[Pb2Br6], N-hydro-N‚Ä≤-ethylpyrazinium hexabromo diplumbate(II)",C6H10N2,"Pb2Br6, Lead bromide",N-hydro-N′-ethylpyrazinium lead bromide,3,powder,,,,,,,,"PbBr2, HBr, (epz)I",dark red crystals,"First, solid PbBr2 (184 mg, 0.501 mmol) was dissolved in HBr aq. (9 M, 0.25 mL); meanwhile, solid (epz)I (59 mg, 0.25 mmol) was dissolved in HBr aq. (9 M, 0.25 mL). The solutions were combined, remained undisturbed at room temperature, and crystals were obtained within 2 hours.",UV-vis absorption,"A Shimadzu UV-2600 spectrometer was used to collect the diffuse reflectance measurements, and the Kubelka-Munk function was used to transform the data. Absorption measurements were collected with a spin-coated film, using an Agilent Cary 6000i spectrometer. The excitation spectra was collected with a Horiba Jobin-Yvon Nanolog fluorimeter with a 450-W xenon lamp and R928P detector."
10.1002/anie.202005012,N-Hydro-N′-isopropylpyrazinium lead bromide,C7H12N2Pb2Br6,"(Hppz)[Pb2Br6], N-hydro-N‚Ä≤-isopropylpyrazinium hexabromo diplumbate(II)",C7H12N2,"Pb2Br6, Lead bromide",N-hydro-N′-isopropylpyrazinium lead bromide,3,powder,,,,,,,,"PbBr2, HBr, (ppz)I",dark red rhombic-plate crystals,"First, solid PbBr2 (184 mg, 0.501 mmol) was dissolved in HBr aq. (9 M, 0.25 mL); meanwhile, solid (ppz)I (63 mg, 0.25 mmol) was dissolved in HBr aq. (9 M, 0.25 mL). The solutions were combined, and the final mixture remained undisturbed at room temperature. Crystals formed within 12 hours.",,"A Shimadzu UV-2600 spectrometer was used to collect the diffuse reflectance measurements, and the Kubelka-Munk function was used to transform the data. Absorption measurements were collected with a spin-coated film, using an Agilent Cary 6000i spectrometer. λ = 0.6888 Å."
10.1002/anie.202005012,N-Hydro-N′-isopropylpyrazinium lead bromide,C7H12N2Pb2Br6,"(Hppz)[Pb2Br6], N-hydro-N‚Ä≤-isopropylpyrazinium hexabromo diplumbate(II)",C7H12N2,"Pb2Br6, Lead bromide",N-hydro-N′-isopropylpyrazinium lead bromide,3,powder,,,,,,,,"PbBr2, HBr, (ppz)I",dark red rhombic-plate crystals,"First, solid PbBr2 (184 mg, 0.501 mmol) was dissolved in HBr aq. (9 M, 0.25 mL); meanwhile, solid (ppz)I (63 mg, 0.25 mmol) was dissolved in HBr aq. (9 M, 0.25 mL). The solutions were combined, and the final mixture remained undisturbed at room temperature. Crystals formed within 12 hours.",UV-vis absorption,"A Shimadzu UV-2600 spectrometer was used to collect the diffuse reflectance measurements, and the Kubelka-Munk function was used to transform the data. Absorption measurements were collected with a spin-coated film, using an Agilent Cary 6000i spectrometer. The band gap was found by normalizing (α/S)^{2}, where α = absorption coefficient and S = scattering coefficient."
10.1002/anie.202005012,N-Hydro-N′-isopropylpyrazinium lead bromide,C7H12N2Pb2Br6,"(Hppz)[Pb2Br6], N-hydro-N‚Ä≤-isopropylpyrazinium hexabromo diplumbate(II)",C7H12N2,"Pb2Br6, Lead bromide",N-hydro-N′-isopropylpyrazinium lead bromide,3,unknown,,,,,,,,"PbBr2, HBr, (ppz)I",dark red rhombic-plate crystals,"First, solid PbBr2 (184 mg, 0.501 mmol) was dissolved in HBr aq. (9 M, 0.25 mL); meanwhile, solid (ppz)I (63 mg, 0.25 mmol) was dissolved in HBr aq. (9 M, 0.25 mL). The solutions were combined, and the final mixture remained undisturbed at room temperature. Crystals formed within 12 hours.",,
10.1002/anie.202005012,N-Hydro-N′-isopropylpyrazinium lead bromide,C7H12N2Pb2Br6,"(Hppz)[Pb2Br6], N-hydro-N‚Ä≤-isopropylpyrazinium hexabromo diplumbate(II)",C7H12N2,"Pb2Br6, Lead bromide",N-hydro-N′-isopropylpyrazinium lead bromide,3,bulk polycrystalline,,,,,,,,"PbBr2, HBr, (ppz)I",dark red rhombic-plate crystals,"First, solid PbBr2 (184 mg, 0.501 mmol) was dissolved in HBr aq. (9 M, 0.25 mL); meanwhile, solid (ppz)I (63 mg, 0.25 mmol) was dissolved in HBr aq. (9 M, 0.25 mL). The solutions were combined, and the final mixture remained undisturbed at room temperature. Crystals formed within 12 hours.",Photoluminescence excitation,A Horiba Jobin-Yvon Nanolog fluorimeter with a 450-W xenon lamp and R928P detector was used for emission and excitation spectra. FluorEssence 2.3.15 software was used to collect data.
10.1002/anie.202005012,N-Hydro-N′-isopropylpyrazinium lead bromide,C7H12N2Pb2Br6,"(Hppz)[Pb2Br6], N-hydro-N‚Ä≤-isopropylpyrazinium hexabromo diplumbate(II)",C7H12N2,"Pb2Br6, Lead bromide",N-hydro-N′-isopropylpyrazinium lead bromide,3,powder,,,,,,,,"PbBr2, HBr, (ppz)I",dark red rhombic-plate crystals,"First, solid PbBr2 (184 mg, 0.501 mmol) was dissolved in HBr aq. (9 M, 0.25 mL); meanwhile, solid (ppz)I (63 mg, 0.25 mmol) was dissolved in HBr aq. (9 M, 0.25 mL). The solutions were combined, and the final mixture remained undisturbed at room temperature. Crystals formed within 12 hours.",,"A Shimadzu UV-2600 spectrometer was used to collect the diffuse reflectance measurements, and the Kubelka-Munk function was used to transform the data. Absorption measurements were collected with a spin-coated film, using an Agilent Cary 6000i spectrometer. The excitation spectra was collected with a Horiba Jobin-Yvon Nanolog fluorimeter with a 450-W xenon lamp and R928P detector."
10.1002/anie.202005012,"N,N′-Dihydro-3-amidinopyridinium lead bromide",C6H9N3Pb2Br6,"(H2apy)[Pb2Br6], N,N‚Ä≤-dihydro-3-amidinopyridinium hexabromo diplumbate(II)",C6H9N3,"Pb2Br6, Lead bromide","N,N′-dihydro-3-amidinopyridinium lead bromide",3,powder,,,,,,,,"PbBr2, 3-amidinopyridine hydrobromide, HBr",pale yellow plate-shaped crystals,"First, solid PbBr2 (196 mg, 0.534 mmol) and 3-amidinopyridine hydrobromide (40.5 mg, 0.200 mmol) were combined. HBr aq. (9 M, 2.0 mL) was added to the mixture, and a yellow solution formed. The solution was heated to 100ºC for 4 hours. Then, the solution cooled at a constant rate of 5ºC per hour, obtaining the crystals.",,"A Shimadzu UV-2600 spectrometer was used to collect the diffuse reflectance measurements, and the Kubelka-Munk function was used to transform the data. Absorption measurements were collected with a spin-coated film, using an Agilent Cary 6000i spectrometer. λ = 0.7288 Å."
10.1002/anie.202005012,"N,N′-Dihydro-3-amidinopyridinium lead bromide",C6H9N3Pb2Br6,"(H2apy)[Pb2Br6], N,N‚Ä≤-dihydro-3-amidinopyridinium hexabromo diplumbate(II)",C6H9N3,"Pb2Br6, Lead bromide","N,N′-dihydro-3-amidinopyridinium lead bromide",3,unknown,,,,,,,,"PbBr2, 3-amidinopyridine hydrobromide, HBr",pale yellow plate-shaped crystals,"First, solid PbBr2 (196 mg, 0.534 mmol) and 3-amidinopyridine hydrobromide (40.5 mg, 0.200 mmol) were combined. HBr aq. (9 M, 2.0 mL) was added to the mixture, and a yellow solution formed. The solution was heated to 100ºC for 4 hours. Then, the solution cooled at a constant rate of 5ºC per hour, obtaining the crystals.",Photoluminescence,A Horiba Jobin-Yvon Nanolog fluorimeter with a 450-W xenon lamp and R928P detector was used for emission and excitation spectra. FluorEssence 2.3.15 software was used to collect data.
10.1002/anie.202005012,"N,N′-Dihydro-3-amidinopyridinium lead bromide",C6H9N3Pb2Br6,"(H2apy)[Pb2Br6], N,N‚Ä≤-dihydro-3-amidinopyridinium hexabromo diplumbate(II)",C6H9N3,"Pb2Br6, Lead bromide","N,N′-dihydro-3-amidinopyridinium lead bromide",3,powder,,,,,,,,"PbBr2, 3-amidinopyridine hydrobromide, HBr",pale yellow plate-shaped crystals,"First, solid PbBr2 (196 mg, 0.534 mmol) and 3-amidinopyridine hydrobromide (40.5 mg, 0.200 mmol) were combined. HBr aq. (9 M, 2.0 mL) was added to the mixture, and a yellow solution formed. The solution was heated to 100ºC for 4 hours. Then, the solution cooled at a constant rate of 5ºC per hour, obtaining the crystals.",UV-vis absorption,"A Shimadzu UV-2600 spectrometer was used to collect the diffuse reflectance measurements, and the Kubelka-Munk function was used to transform the data. Absorption measurements were collected with a spin-coated film, using an Agilent Cary 6000i spectrometer. The excitation spectra was collected with a Horiba Jobin-Yvon Nanolog fluorimeter with a 450-W xenon lamp and R928P detector."
10.1002/anie.202005012,"N,N′-Dihydro-1,3-propanediammonium lead bromide",C3H12N2Pb2Br6,"(H2dap)[Pb2Br6], N,N‚Ä≤-dihydro-1,3-propanediammonium hexabromo diplumbate(II)",C3H12N2,"Pb2Br6, Lead bromide","N,N′-dihydro-1,3-propanediammonium lead bromide",3,powder,,,,,,,,,,,,"A Shimadzu UV-2600 spectrometer was used to collect the diffuse reflectance measurements, and the Kubelka-Munk function was used to transform the data. Absorption measurements were collected with a spin-coated film, using an Agilent Cary 6000i spectrometer. λ = 0.71073 Å."
10.1002/anie.202005012,"N,N′-Dihydro-1,3-propanediammonium lead bromide",C3H12N2Pb2Br6,"(H2dap)[Pb2Br6], N,N‚Ä≤-dihydro-1,3-propanediammonium hexabromo diplumbate(II)",C3H12N2,"Pb2Br6, Lead bromide","N,N′-dihydro-1,3-propanediammonium lead bromide",3,powder,,,,,,,,"PbBr2, 1,2-dap, HBr",colorless needle-like crystals,"First, solid PbBr2 (171 mg, 0.465 mmol) and liquid 1,2-dap (13.2 μL, 0.157 mmol) were added, in a 3:1 ratio, in HBr aq. Solution (4.45 M, 0.7 mL). The solution was heated to 100ºC and stirred. The solution then cooled to room temperature at a rate of 3ºC per hour, the precipitate was dried under reduced pressure for 12 hours, and crystals were obtained.",UV-vis absorption,"A Shimadzu UV-2600 spectrometer was used to collect the diffuse reflectance measurements, and the Kubelka-Munk function was used to transform the data. Absorption measurements were collected with a spin-coated film, using an Agilent Cary 6000i spectrometer. The excitation spectra was collected with a Horiba Jobin-Yvon Nanolog fluorimeter with a 450-W xenon lamp and R928P detector."
10.1002/anie.202005012,"N, N′-Dimethylpyrazinium lead iodide",C6H10N2Pb2I6,"(dmpz)[Pb2I6],N, N‚Ä≤-dimethylpyrazinium hexaiodo diplumbate(II)",C6H10N2,"Pb2I6, Lead iodide","N, N′-dimethylpyrazinium lead iodide",3,unknown,,,,,,,,"PbI2, NaI, GBL, dmpz(BF4)2",opaque black plate-shaped crystals,"First, solid PbI2 (46 mg, 0.1 mmol) and NaI (15 mg, 0.1 mmol) were dissolved in 5 mL of GBL, and 1 mL of this solution was poured into a 5-mm diameter glass tibe with 0.3 mL of GBL layered on top. Solid dmpz(BF4)2 (3 mg, 0.01 mmol) was dissolved in GBL (1 mL), and this was added on top of the GBL layer. After 24 hours, crystals were obtained.",,"A Shimadzu UV-2600 spectrometer was used to collect the diffuse reflectance measurements, and the Kubelka-Munk function was used to transform the data. Absorption measurements were collected with a spin-coated film, using an Agilent Cary 6000i spectrometer. λ = 0.7288 Å."
10.1002/anie.202005012,"N, N′-Dimethylpyrazinium lead iodide",C6H10N2Pb2I6,"(dmpz)[Pb2I6],N, N‚Ä≤-dimethylpyrazinium hexaiodo diplumbate(II)",C6H10N2,"Pb2I6, Lead iodide","N, N′-dimethylpyrazinium lead iodide",3,film,,,,,,,,"PbI2, NaI, GBL, dmpz(BF4)2",opaque black plate-shaped crystals,"First, solid PbI2 (46 mg, 0.1 mmol) and NaI (15 mg, 0.1 mmol) were dissolved in 5 mL of GBL, and 1 mL of this solution was poured into a 5-mm diameter glass tibe with 0.3 mL of GBL layered on top. Solid dmpz(BF4)2 (3 mg, 0.01 mmol) was dissolved in GBL (1 mL), and this was added on top of the GBL layer. After 24 hours, crystals were obtained.",,"A Shimadzu UV-2600 spectrometer was used to collect the diffuse reflectance measurements, and the Kubelka-Munk function was used to transform the data. Absorption measurements were collected with a spin-coated film, using an Agilent Cary 6000i spectrometer."
10.1002/anie.202005012,"N, N′-Dimethylpyrazinium lead iodide",C6H10N2Pb2I6,"(dmpz)[Pb2I6],N, N‚Ä≤-dimethylpyrazinium hexaiodo diplumbate(II)",C6H10N2,"Pb2I6, Lead iodide","N, N′-dimethylpyrazinium lead iodide",3,powder,,,,,,,,"PbI2, NaI, GBL, dmpz(BF4)2",opaque black plate-shaped crystals,"First, solid PbI2 (46 mg, 0.1 mmol) and NaI (15 mg, 0.1 mmol) were dissolved in 5 mL of GBL, and 1 mL of this solution was poured into a 5-mm diameter glass tibe with 0.3 mL of GBL layered on top. Solid dmpz(BF4)2 (3 mg, 0.01 mmol) was dissolved in GBL (1 mL), and this was added on top of the GBL layer. After 24 hours, crystals were obtained.",,"A Shimadzu UV-2600 spectrometer was used to collect the diffuse reflectance measurements, and the Kubelka-Munk function was used to transform the data. Absorption measurements were collected with a spin-coated film, using an Agilent Cary 6000i spectrometer."
10.1002/anie.202005012,"N, N′-Dimethylpyrazinium lead iodide",C6H10N2Pb2I6,"(dmpz)[Pb2I6],N, N‚Ä≤-dimethylpyrazinium hexaiodo diplumbate(II)",C6H10N2,"Pb2I6, Lead iodide","N, N′-dimethylpyrazinium lead iodide",3,powder,,,,,,,,"PbI2, NaI, GBL, dmpz(BF4)2",opaque black plate-shaped crystals,"First, solid PbI2 (46 mg, 0.1 mmol) and NaI (15 mg, 0.1 mmol) were dissolved in 5 mL of GBL, and 1 mL of this solution was poured into a 5-mm diameter glass tibe with 0.3 mL of GBL layered on top. Solid dmpz(BF4)2 (3 mg, 0.01 mmol) was dissolved in GBL (1 mL), and this was added on top of the GBL layer. After 24 hours, crystals were obtained.",UV-vis absorbance,"A Shimadzu UV-2600 spectrometer was used to collect the diffuse reflectance measurements, and the Kubelka-Munk function was used to transform the data. Absorption measurements were collected with a spin-coated film, using an Agilent Cary 6000i spectrometer. The band gap was found by normalizing (α/S)^{2}, where α = absorption coefficient and S = scattering coefficient."
10.1002/anie.202005012,"N, N′-Dimethylpyrazinium lead iodide",C6H10N2Pb2I6,"(dmpz)[Pb2I6],N, N‚Ä≤-dimethylpyrazinium hexaiodo diplumbate(II)",C6H10N2,"Pb2I6, Lead iodide","N, N′-dimethylpyrazinium lead iodide",3,pellet,,,,,,,,"PbI2, NaI, GBL, dmpz(BF4)2",opaque black plate-shaped crystals,"First, solid PbI2 (46 mg, 0.1 mmol) and NaI (15 mg, 0.1 mmol) were dissolved in 5 mL of GBL, and 1 mL of this solution was poured into a 5-mm diameter glass tibe with 0.3 mL of GBL layered on top. Solid dmpz(BF4)2 (3 mg, 0.01 mmol) was dissolved in GBL (1 mL), and this was added on top of the GBL layer. After 24 hours, crystals were obtained.",Conductivity,"Powder was dehydrated under reduced pressure and pressed into circular pellets. Conductivity was measured on the pellets by using a Bio-Logic VSP300 Potentiostat/Galvanostat. Cyclic voltagramms vs. open circuit potential were found, a best fit line was generated to find resistance, and conductivity was found by σ=1/ρ, where ρ = (wtR)/L."
10.1002/anie.202005012,"N, N′-Dimethylpyrazinium lead iodide",C6H10N2Pb2I6,"(dmpz)[Pb2I6],N, N‚Ä≤-dimethylpyrazinium hexaiodo diplumbate(II)",C6H10N2,"Pb2I6, Lead iodide","N, N′-dimethylpyrazinium lead iodide",3,pellet,,,,,,,,"PbI2, NaI, GBL, dmpz(BF4)2",opaque black plate-shaped crystals,": First, solid PbI2 (46 mg, 0.1 mmol) and NaI (15 mg, 0.1 mmol) were dissolved in 5 mL of GBL, and 1 mL of this solution was poured into a 5-mm diameter glass tibe with 0.3 mL of GBL layered on top. Solid dmpz(BF4)2 (3 mg, 0.01 mmol) was dissolved in GBL (1 mL), and this was added on top of the GBL layer. After 24 hours, crystals were obtained.",Conductivity,"Powder was dehydrated under reduced pressure and pressed into circular pellets. Conductivity was measured on the pellets by using a Bio-Logic VSP300 Potentiostat/Galvanostat. Cyclic voltagramms vs. open circuit potential were found, a best fit line was generated to find resistance, and conductivity was found by σ=1/ρ, where ρ = (wtR)/L."
10.1002/anie.202005012,"N, N′-Dimethylpyrazinium lead iodide",C6H10N2Pb2I6,"(dmpz)[Pb2I6],N, N‚Ä≤-dimethylpyrazinium hexaiodo diplumbate(II)",C6H10N2,"Pb2I6, Lead iodide","N, N′-dimethylpyrazinium lead iodide",3,powder,,,,,,,,"PbI2, NaI, GBL, dmpz(BF4)2",opaque black plate-shaped crystals,"First, solid PbI2 (46 mg, 0.1 mmol) and NaI (15 mg, 0.1 mmol) were dissolved in 5 mL of GBL, and 1 mL of this solution was poured into a 5-mm diameter glass tibe with 0.3 mL of GBL layered on top. Solid dmpz(BF4)2 (3 mg, 0.01 mmol) was dissolved in GBL (1 mL), and this was added on top of the GBL layer. After 24 hours, crystals were obtained.",,"Powder was dehydrated under reduced pressure and pressed into circular pellets. Conductivity was measured on the pellets by using a Bio-Logic VSP300 Potentiostat/Galvanostat. Cyclic voltagramms vs. open circuit potential were found, a best fit line was generated to find resistance, and conductivity was found by σ=1/ρ, where ρ = (wtR)/L."
10.1002/anie.202215206,4-(R)-(+)-β-methylphenethylammonium indium antimony chloride,C36H52N4In0.89Sb1.11Cl10,"(R-MPA)4In0.89Sb1.11Cl10, ((R)-(+)-β-methylphenethylamine)4In2(1-x)Sb2xCl10",C9H13N,In0.89Sb1.11Cl10,(R)-(+)-β-methylphenethylaminium indium antimony chloride,0,single crystal,,,,,,,,"In2O3, MPA, HCl",Single crystals of 4-(R)-(+)-β-methylphenethylamine indium antimony chloride,"In2O3 (1 mmol, 0.292 g) and MPA (1 mmol, 146 μL) were mixed together in an HCl solution (2 mL, 37%) and heated to 90 degrees Celsius. This solution was then cooled at a rate of 1 degree Celsius per hour. Single crystals of the material grew in the solution after about three days of such slowed cooling.",Single-crystal X-ray diffraction,"Atomic structure data was collected on a Bruker D8 Venture diffractometer with Mo-Kα radiation of λ = 0.71073 Å at 173 Kelvin. Bruker software (APEX3), Olex2, and SHELXL methods were used in data reduction and structure analysis."
