Repository: MasterAI-EAM/Darwin

# Darwin: A Tailored GPT for the Scientific Domain 🇦🇺
**Organization: [University of New South Wales（UNSW) AI4Science](https://www.masterai.com.au) & [GreenDynamics AI](https://www.greendynamics.com.au)**

Darwin is an open-source project dedicated to pretrain and fine-tune the LLaMA model on scientific literature and datasets. Specifically designed for the scientific domain with an emphasis on materials science, chemistry, and physics, Darwin integrates structured and unstructured scientific knowledge to enhance the efficacy of language models in scientific research.

File: dataset/Crystalline organic-inorganic compounds/DukeDB.csv (part 3 of 38)
doi,compound name,formula,group,organic,inorganic,iupac,dimensionality,sample type,code,level of theory,Exchange-correlation functional,k-point grid,level of relativity,basis set definition,numerical accuracy,synthesis starting materials,synthesis product,synthesis description,experimental method,experimental description
10.1002/anie.202215206,4-(R)-(+)-β-methylphenethylammonium indium antimony chloride,C36H52N4In0.89Sb1.11Cl10,"(R-MPA)4In0.89Sb1.11Cl10, ((R)-(+)-β-methylphenethylamine)4In2(1-x)Sb2xCl10",C9H13N,In0.89Sb1.11Cl10,(R)-(+)-β-methylphenethylaminium indium antimony chloride,0,powder,,,,,,,,"In2O3, MPA, HCl",Powder of 4-(R)-(+)-β-methylphenethylamine indium antimony chloride,"In2O3 (1 mmol, 0.292 g) and MPA (1 mmol, 146 μL) were mixed together in an HCl solution (2 mL, 37%) and heated to 90 degrees Celsius. This solution was then cooled at a rate of 1 degree Celsius per hour. Single crystals of the material grew in the solution after about three days of such slowed cooling. For UV-vis spectroscopy, these single crystals were then ground into a powder.",UV-vis spectroscopy,"UV-vis spectroscopy was employed to record the absorbance of powder samples of the crystal, which were adhered onto a barium sulfate (BaSO4) background. A UH5700 spectrophotometer with a 60 mm diameter integrating sphere measured data between 200 - 600 nm wavelength. Such data was then plotted using the Kubelka-Munk equation: α/S = [(1−R)^2]/2R, with α being the absorption coefficient, S being the scattering coefficient, and R representing absolute reflectance."
10.1002/anie.202215206,4-(R)-(+)-β-methylphenethylammonium indium antimony chloride,C36H52N4In0.89Sb1.11Cl10,"(R-MPA)4In0.89Sb1.11Cl10, ((R)-(+)-β-methylphenethylamine)4In2(1-x)Sb2xCl10",C9H13N,In0.89Sb1.11Cl10,(R)-(+)-β-methylphenethylaminium indium antimony chloride,0,single crystal,,,,,,,,"In2O3, MPA, HCl",Single crystals of 4-(R)-(+)-β-methylphenethylamine indium antimony chloride,"In2O3 (1 mmol, 0.292 g) and MPA (1 mmol, 146 μL) were mixed together in an HCl solution (2 mL, 37%) and heated to 90 degrees Celsius. This solution was then cooled at a rate of 1 degree Celsius per hour. Single crystals of the material grew in the solution after about three days of such slowed cooling.",PL spectroscopy,PL measurements were recorded at room temperature on an Edinburgh FS5 spectrofluorometer utilizing xenon lamps as the source of excitation (1 nm resolution). The excitation wavelength was 350 nm.
10.1002/anie.202215206,4-(R)-(+)-β-methylphenethylammonium indium antimony chloride,C36H52N4In0.89Sb1.11Cl10,"(R-MPA)4In0.89Sb1.11Cl10, ((R)-(+)-β-methylphenethylamine)4In2(1-x)Sb2xCl10",C9H13N,In0.89Sb1.11Cl10,(R)-(+)-β-methylphenethylaminium indium antimony chloride,0,single crystal,,,,,,,,"In2O3, MPA, HCl",Single crystals of 4-(R)-(+)-β-methylphenethylamine indium antimony chloride,"In2O3 (1 mmol, 0.292 g) and MPA (1 mmol, 146 μL) were mixed together in an HCl solution (2 mL, 37%) and heated to 90 degrees Celsius. This solution was then cooled at a rate of 1 degree Celsius per hour. Single crystals of the material grew in the solution after about three days of such slowed cooling.",PL spectroscopy,"PL measurements were recorded at room temperature on an Edinburgh FS5 spectrofluorometer utilizing xenon lamps as the source of excitation (1 nm resolution). For this material, the emission wavelength was 650 nm."
10.1002/anie.202215206,4-(R)-(−)-1-cyclohexylethylammonium indium antimony chloride,C32H72N4In1.64Sb0.36Cl10,(R-CHEA)4In1.64Sb0.36Cl10,C8H18N,In1.64Sb0.36Cl10,(R)-(−)-1-cyclohexylethylaminium indium antimony chloride,0,single crystal,,,,,,,,"CHEA, In2O3, HCl",Single crystals of 4-(R)-(−)-1-cyclohexylethylammonium indium antimony chloride,"CHEA (1 mmol, 146 μL) and In2O3 (1 mmol, 0.292 g) were mixed together in a solution of HCl (37%, 2 mL). This solution was then heated up to 90°Celsius and kept at this temperature until the materials dissolved. Then the solution was cooled at a rate of 1°C per hour to room temperature, which took about three days and produced single crystals of 4-(R)-(−)-1-cyclohexylethylammonium indium antimony chloride. These crystals were cleaned and dried for 5 hours at 50°C in a vacuum oven.",Single-crystal X-ray diffraction (SC-XRD),"SC-XRD data was collected via a Bruker D8 Venture diffractometer. Mo-Kα radiation occurred at 173 K with λ = 0.71073 Å. Bruker APEX3, Olex2, and SHELXL software were used for further analysis."
10.1002/anie.202215206,4-(R)-(−)-1-cyclohexylethylammonium indium antimony chloride,C32H72N4In1.64Sb0.36Cl10,(R-CHEA)4In1.64Sb0.36Cl10,C8H18N,In1.64Sb0.36Cl10,(R)-(−)-1-cyclohexylethylaminium indium antimony chloride,0,powder,,,,,,,,"CHEA, In2O3, HCl",Powder of 4-(R)-(−)-1-cyclohexylethylammonium indium antimony chloride,"CHEA (1 mmol, 146 μL) and In2O3 (1 mmol, 0.292 g) were mixed together in a solution of HCl (37%, 2 mL). This solution was then heated up to 90°Celsius and kept at this temperature until the materials dissolved. Then the solution was cooled at a rate of 1°C per hour to room temperature, which took about three days and produced single crystals of 4-(R)-(−)-1-cyclohexylethylammonium indium antimony chloride. These crystals were cleaned and dried for 5 hours at 50°C in a vacuum oven. For UV-vis spectroscopy, these single crystals were then ground into a powder.",UV-vis spectroscopy,"UV-vis spectroscopy was employed to record the absorbance of powder samples of the crystal, which were adhered onto a barium sulfate (BaSO4) background. A UH5700 spectrophotometer with a 60 mm diameter integrating sphere measured data between 200 - 600 nm wavelength. Such data was then plotted using the Kubelka-Munk equation: α/S = [(1−R)^2]/2R, with α being the absorption coefficient, S being the scattering coefficient, and R representing absolute reflectance."
10.1002/anie.202215206,4-(R)-(−)-1-cyclohexylethylammonium indium antimony chloride,C32H72N4In1.64Sb0.36Cl10,(R-CHEA)4In1.64Sb0.36Cl10,C8H18N,In1.64Sb0.36Cl10,(R)-(−)-1-cyclohexylethylaminium indium antimony chloride,0,single crystal,,,,,,,,"CHEA, In2O3, HCl",Single crystals of 4-(R)-(−)-1-cyclohexylethylammonium indium antimony chloride,"CHEA (1 mmol, 146 μL) and In2O3 (1 mmol, 0.292 g) were mixed together in a solution of HCl (37%, 2 mL). This solution was then heated up to 90°Celsius and kept at this temperature until the materials dissolved. Then the solution was cooled at a rate of 1°C per hour to room temperature, which took about three days and produced single crystals of 4-(R)-(−)-1-cyclohexylethylammonium indium antimony chloride. These crystals were cleaned and dried for 5 hours at 50°C in a vacuum oven.",PL spectroscopy,"PL measurements were recorded at room temperature on an Edinburgh FS5 spectrofluorometer utilizing xenon lamps as the source of excitation (1 nm resolution). For this material, the emission wavelength was 710 nm."
10.1002/anie.202215206,4-(R)-(−)-1-cyclohexylethylammonium indium antimony chloride,C32H72N4In1.64Sb0.36Cl10,(R-CHEA)4In1.64Sb0.36Cl10,C8H18N,In1.64Sb0.36Cl10,(R)-(−)-1-cyclohexylethylaminium indium antimony chloride,0,single crystal,,,,,,,,"CHEA, In2O3, HCl",Single crystals of 4-(R)-(−)-1-cyclohexylethylammonium indium antimony chloride,"CHEA (1 mmol, 146 μL) and In2O3 (1 mmol, 0.292 g) were mixed together in a solution of HCl (37%, 2 mL). This solution was then heated up to 90°Celsius and kept at this temperature until the materials dissolved. Then the solution was cooled at a rate of 1°C per hour to room temperature, which took about three days and produced single crystals of 4-(R)-(−)-1-cyclohexylethylammonium indium antimony chloride. These crystals were cleaned and dried for 5 hours at 50°C in a vacuum oven.",PL spectroscopy,PL measurements were recorded at room temperature on an Edinburgh FS5 spectrofluorometer utilizing xenon lamps as the source of excitation (1 nm resolution) at a 350 nm wavelength.
10.1002/chem.201505055,tris(methylammonium) bismuth iodide,C3H18N3Bi2I9,"MBI, MA3Bi2I9, (CH3NH3)3Bi2I9, tris(methanaminium) nonaiodo dibismuthate(III)",CH6N,"Bi2I9, Bismuth iodide",tris(methanaminium) bismuth iodide,0,powder,VASP,DFT,GGA-PBE + SO,,,PAW,,N/A,,"Solution-assisted MBI was placed on borosilicate glass and quartz substrates, which were cleaned ultrasonically and with oxygen plasma. A solution of BiI3 was prepared by dissolving BiI3 (200 mg) in 0.5 mL DMF. This solution was mixed for one hour before being filtered through a 0.2 μm PTFEsyringe filter. Next, 10μL of the filtered solution was spread on a substrate, spin-cast (3000 rpm for 5s, 6000 rpm for 5s). BiI¬3 film was dried for 30 minutes and annealed at 100ºC for half an hour. In the meantime, methylammonium iodide was dissolved in anhydrous isopropanol (6 mg mL-1). 200 μL of methylammonium iodide was then deposited on the BiI3 film for one minute before spinning and finally being annealed at 100ºC for 1 hour.",PXRD,Rietveld refinement. Powder X-Ray diffraction was performed with a PANanalytical X’Pert PRO XRPD using Cu Kα radiation (1.5406 Å). PXRD of MBI was performed by grazing incident X-ray diffraction (GIXD) using Rigaku SmartLab using Cu Kα radiation (1.5406 Å wavelength) and incident angle 0.5º.
10.1002/chem.201505055,tris(methylammonium) bismuth iodide,C3H18N3Bi2I9,"MBI, MA3Bi2I9, (CH3NH3)3Bi2I9, tris(methanaminium) nonaiodo dibismuthate(III)",CH6N,"Bi2I9, Bismuth iodide",tris(methanaminium) bismuth iodide,0,film,,,,,,,,"BiI3 (99.999%, Alfa Aesar), N, N-Dimethylformamide (DMF, Sigma-Aldrich), Methylammonium iodide (MAI, Luminescence Technology Corp.),",film on quartz substrates,"200 mg BiI3 powder was dissolved in 0.5 mL DMF. 20 μL of this solution was heated at 150 °C on a hotplate for 30 s. The solution was then spin-coated at 4000 rpm for 10 s. The film was annealed at 100 °C. The film was kept over MAI powder heated at 150 °C for 4 hr under vacuum. The film was then cooled to room temperature and was washed with anhydrous isopropanol. Finally, it was annealed for 1 hr at 100 °C in a nitrogen-filled glovebox.",Photoluminescence with integrating sphere,"PL quantum efficiency measurements were performed using an integrating sphere (Labsphere RTC-060-
SF). A 405 nm wavelength diode laser as excitation source, and a 535 nm longpass Schott glass filter."
10.1002/chem.201505055,tris(methylammonium) bismuth iodide,C3H18N3Bi2I9,"MBI, MA3Bi2I9, (CH3NH3)3Bi2I9, tris(methanaminium) nonaiodo dibismuthate(III)",CH6N,"Bi2I9, Bismuth iodide",tris(methanaminium) bismuth iodide,0,film,,,,,,,,"BiI3 (99.999%, Alfa Aesar), N, N-Dimethylformamide (DMF, Sigma-Aldrich), Methylammonium iodide (MAI, Luminescence Technology Corp.)",film on quartz substrates,"200 mg BiI3 powder was dissolved in 0.5 mL DMF. The solution was filtered through a 0.2 μm PTFE syringe filter. 10 μL of the solution was spin-coated at 3000 rpm for 5 s, followed by 6000 rpm for 5 s. The film was dried for 30 min and was annealed at 100 °C for 30 min. an MAI solution of concentration of 6 mg·mL-1in anhydrous isopropanol was prepared.  200 μL of MAI solution was kept on the BiI3 film for 60 s. The film was then spun at 4000 rpm for 20 s. The film was finally annealed at 100 °C for 1 hr.",Photoluminescence,"Photoluminescence spectra were acquired using a FluoroMax-3, excitation wavelength of 360 nm, and slit size of 5 nm"
10.1002/chem.201905790,Tris(thiophenyl) lead iodide,Pb2I(SC6H5)3,Tris(thiophenyl) monoiododiplumbate(II),SC6H5,"Pb2I, Lead iodide",Tris(thiophenyl) lead iodide,2,single crystal,,,,,,,,"Lead (II) acetate trihydrate (Sigma-Aldrich, 99.9%), Thiophenol (Oakwood Chemical), methylammonium ioddie (MAI), N, N-dimethylformamide (DMF)",orange plate-shaped crystals,"A slow cooling technique was used. Lead(II) benzenethiolate (Pb(SC6H5)2) was synthesized directly. First, Lead (II) acetate trihydrate (258.98 mg, 2.35 mmol) was dissolved in an ethanol-water solution (4:1 v/v) (10 mL) while being simultaneously heated at 70º in an oil bath and stirred. Next, Thiophenol (482.72 mL, 4.70 mmol) was mixed with ethanol (5 mL) and added dropwise to the solution, while being continuously stirred. The solution was air-dried for 1 hour afterward, and the yellow precipitate was washed. Filtered, and dried for 4 hours.Pb(SC6H5)2 (107 mg) and MAI (40 mg) were added to a 1.5 mL solution of DMF and 33% ethanol (etOH) (1.0 mL DMF, 0.5 mL EtOH). The solution was stirred, and heated until completely dissolved at 95ºC, at which temperature the stirring stopped and the solution was cooled at a rate of 5ºC per 20 minutes until the temperature reached 40ºC. The solution was left, undisturbed, overnight.",Single crystal X-ray diffraction,Bruker AXS D8 Quest CMOS diffractometer with Mo Kα radiation (λ = 0.71073 Å) was used. Frames were collected at 150 K with ω and phi scans. Multiscan methods and SADABS v 2016 corrected absorption.
10.1002/chem.201905790,Tris(thiophenyl) lead iodide,Pb2I(SC6H5)3,Tris(thiophenyl) monoiododiplumbate(II),SC6H5,"Pb2I, Lead iodide",Tris(thiophenyl) lead iodide,2,nanoform,,,,,,,,"Lead (II) acetate trihydrate (Sigma-Aldrich, 99.9%), Thiophenol (Oakwood Chemical), methylammonium iodide (MAI), N, N-dimethylformamide (DMF), ethanol",exfoliated crystals on silicon substrates,"A slow cooling technique was used. Lead(II) benzenethiolate (Pb(SC6H5)2) was synthesized directly. First, Lead (II) acetate trihydrate (258.98 mg, 2.35 mmol) was dissolved in an ethanol-water solution (4:1 v/v) (10 mL) while being simultaneously heated at 70º in an oil bath and stirred. Next, Thiophenol (482.72 mL, 4.70 mmol) was mixed with ethanol (5 mL) and added dropwise to the solution, while being continuously stirred. The solution was air-dried for 1 hour afterward, and the yellow precipitate was washed. Filtered, and dried for 4 hours.
Pb(SC6H5)2 (107 mg) and MAI (40 mg) were added to a 1.5 mL solution of DMF and 33% ethanol (etOH) (1.0 mL DMF, 0.5 mL EtOH). The solution was stirred, and heated until completely dissolved at 95ºC, at which temperature the stirring stopped and the solution was cooled at a rate of 5ºC per 20 minutes until the temperature reached 40ºC. The solution was left, undisturbed, overnight. The crystals were washed with ethanol. Exfoliation was performed using scotch tape.",Photoluminescence microscopy,"Two independent sub-picosecond excitation beams (400 nm) were generated by two optical parametric amplifiers. Beams were focused onto a sample with 40X objective, PL emission was collected with the same objective (Nikon, NA = 0.6), dispersed by a 300 mm spectrometer (Andor Tech.), and detected by a thermoelectric cooled CCD detector."
10.1002/chem.201905790,Tris(thiophenyl) lead iodide,Pb2I(SC6H5)3,Tris(thiophenyl) monoiododiplumbate(II),SC6H5,"Pb2I, Lead iodide",Tris(thiophenyl) lead iodide,2,nanoform,,,,,,,,"Lead (II) acetate trihydrate (Sigma-Aldrich, 99.9%), Thiophenol (Oakwood Chemical), methylammonium iodide (MAI), N, N-dimethylformamide (DMF), ethanol","exfoliated crystals on silicon substrates (for PL)
+ thin film on quartz substrates (for absorption)",,Photoluminescence microscopy + UV-vis absorption (transmission mode),
10.1002/chem.201905790,Tris(thiophenyl) lead iodide,Pb2I(SC6H5)3,Tris(thiophenyl) monoiododiplumbate(II),SC6H5,"Pb2I, Lead iodide",Tris(thiophenyl) lead iodide,2,film,,,,,,,,"Lead (II) acetate trihydrate (Sigma-Aldrich, 99.9%), Thiophenol (Oakwood Chemical), N, N-dimethylformamide (DMF), lead iodide (PbI2)",Thin film on quartz,"Pb(SC6H5)2 was synthesized directly. First, Lead (II) acetate trihydrate (258.98 mg, 2.35 mmol) was dissolved in an ethanol-water solution (4:1) (10 mL) while simultaneously heated at 70º in an oil bath and stirred. Next, Thiophenol (482.72 mL, 4.70 mmol) was mixed with ethanol (5 mL) and added dropwise to the solution, while being continuously stirred. The solution was air-dried for 1 hour afterward, and the yellow precipitate was washed. Filtered, and dried for 4 hours. Thin films were created by mixing Pb(SC6H5)2 and PbI2 in a 3:1 ratio in DMF. 40 μL of the resultant solution was spin-coated at 2000 rpm on quartz substrates, and 150 μL of diethyl ether was dropped onto the substrate. Films were annealed in air at 100ºC for 5 min.",UV-vis absorption (transmission mode),"The Cary 60 Ultraviolet-Visible light spectrophotometer was used in transmission mode to collect absorption spectrum data, and the band gap was extracted from the Tauc plot with indirect band gap assumption."
10.1002/chem.201905790,Tris(thiophenyl) lead iodide,Pb2I(SC6H5)3,Tris(thiophenyl) monoiododiplumbate(II),SC6H5,"Pb2I, Lead iodide",Tris(thiophenyl) lead iodide,2,film,,,,,,,,"Lead (II) acetate trihydrate (Sigma-Aldrich, 99.9%), Thiophenol (Oakwood Chemical), N, N-dimethylformamide (DMF), lead iodide (PbI2)",Thin film on quartz,"Pb(SC6H5)2 was synthesized directly. First, Lead (II) acetate trihydrate (258.98 mg, 2.35 mmol) was dissolved in an ethanol-water solution (4:1) (10 mL) while simultaneously heated at 70ºC in an oil bath and stirred. Next, Thiophenol (482.72 mL, 4.70 mmol) was mixed with ethanol (5 mL) and added dropwise to the solution, while being continuously stirred. The solution was air-dried for 1 hour afterward, and the yellow precipitate was washed. Filtered, and dried for 4 hours. 
Thin films were created by mixing Pb(SC6H5)2 and PbI2 in a 3:1 ratio in DMF. 40 μL of the resultant solution was spin-coated at 2000 rpm on quartz substrates, and 150 μL of diethyl ether was dropped onto the substrate. Films were annealed in air at 100ºC for 5 min.",UV-vis absorption (transmission mode),"The Cary 60 Ultraviolet-Visible light spectrophotometer was used in transmission mode to collect absorption spectrum data, and the band gap was extracted from the Tauc plot with a direct band gap assumption."
10.1002/chem.201905790,Tris(thiophenyl) lead iodide,Pb2I(SC6H5)3,Tris(thiophenyl) monoiododiplumbate(II),SC6H5,"Pb2I, Lead iodide",Tris(thiophenyl) lead iodide,2,film,,,,,,,,"Lead (II) acetate trihydrate (Sigma-Aldrich, 99.9%), Thiophenol (Oakwood Chemical), N, N-dimethylformamide (DMF), lead iodide (PbI2)",Thin-film on quartz,"Pb(SC6H5)2 was synthesized directly. First, Lead (II) acetate trihydrate (258.98 mg, 2.35 mmol) was dissolved in an ethanol-water solution (4:1) (!0 mL) while being simultaneously heated at 70º in an oil bath and stirred. Next, Thiophenol (482.72 mL, 4.70 mmol) was mixed with ethanol (5 mL) and added dropwise to the solution, while being continuously stirred. The solution was air-dried for 1 hour afterward, and the yellow precipitate was washed. Filtered, and dried for 4 hours. Thin films were created by mixing Pb(SC6H5)2 and PbI2 in a 3:1 ratio in DMF. 40 μL of the resultant solution was spin-coated at 2000 rpm on quartz substrates, and 150 μL of diethyl ether was dropped onto the substrate. Films were annealed in air at 100ºC for 5 min.",UV-vis absorption (transmission mode),A Cary 60 Ultraviolet-Visible light spectrophotometer was used in transmission mode to collect absorption spectra.
10.1002/chem.201905790,Tris(thiophenyl) lead iodide,Pb2I(SC6H5)3,Tris(thiophenyl) monoiododiplumbate(II),SC6H5,"Pb2I, Lead iodide",Tris(thiophenyl) lead iodide,2,film,,,,,,,,"Lead (II) acetate trihydrate (Sigma-Aldrich, 99.9%), Thiophenol (Oakwood Chemical), N, N-dimethylformamide (DMF), lead iodide (PbI2)",Thin-film on quartz,"Pb(SC6H5)2 was synthesized directly. First, Lead (II) acetate trihydrate (258.98 mg, 2.35 mmol) was dissolved in an ethanol-water solution (4:1) (10 mL) while being simultaneously heated at 70º in an oil bath and stirred. Next, Thiophenol (482.72 mL, 4.70 mmol) was mixed with ethanol (5 mL) and added dropwise to the solution, while being continuously stirred. The solution was air-dried for 1 hour afterward, and the yellow precipitate was washed. Filtered, and dried for 4 hours. Thin films were created by mixing Pb(SC6H5)2 and PbI2 in a 3:1 ratio in DMF. 40 μL of the resultant solution was spin-coated at 2000 rpm on quartz substrates, and 150 μL of diethyl ether was dropped onto the substrate. Films were annealed in air at 100ºC for 5 min.",UV-vis absorption (transmission mode),A Cary 60 Ultraviolet-Visible light spectrophotometer was used in transmission mode to collect absorption spectra.
10.1002/chem.201905790,Tris(thiophenyl) lead bromide,Pb2Br(SC6H5)3,Tris(thiophenyl) monobromodiplumbate(II),SC6H5,"Pb2Br, Lead bromide",Tris(thiophenyl) lead bromide,2,single crystal,,,,,,,,"Lead (II) acetate trihydrate (Sigma-Aldrich, 99.9%), Thiophenol (Oakwood Chemical), methylammonium bromide (MABr), N, N-dimethylformamide (DMF)",Orange plate-like crystals,"A slow cooling technique was used. Lead(II) benzenethiolate (Pb(SC6H5)2) was synthesized directly. First, Lead (II) acetate trihydrate (258.98 mg, 2.35 mmol) was dissolved in an ethanol-water solution (4:1 v/v) (10 mL) while being simultaneously heated at 70º in an oil bath and stirred. Next, Thiophenol (482.72 mL, 4.70 mmol) was mixed with ethanol (5 mL) and added dropwise to the solution, while being continuously stirred. The solution was air-dried for 1 hour afterward, and the yellow precipitate was washed. Filtered, and dried for 4 hours.Pb(SC6H5)2 (107 mg) and MABr (0.25 mmol*) were added to a 1.5 mL solution of DMF and 33% ethanol (etOH) (1.0 mL DMF, 0.5 mL EtOH). The solution was stirred, and heated until completely dissolved at 95ºC, at which temperature the stirring stopped and the solution was cooled at a rate of 5ºC per 20 minutes until the temperature reached 40ºC. The solution was left, undisturbed, overnight.",Single crystal X-ray diffraction,Bruker AXS D8 Quest CMOS diffractometer with Mo Kα radiation (λ = 0.71073 Å) was used. Frames were collected at 150 K with ω and phi scans. Multiscan methods and SADABS v 2016 corrected absorption.
10.1002/chem.201905790,Tris(thiophenyl) lead bromide,Pb2Br(SC6H5)3,Tris(thiophenyl) monobromodiplumbate(II),SC6H5,"Pb2Br, Lead bromide",Tris(thiophenyl) lead bromide,2,film,,,,,,,,"Lead (II) acetate trihydrate (Sigma-Aldrich, 99.9%), Thiophenol (Oakwood Chemical), lead bromide (PbBr2), N, N-dimethylformamide (DMF), dimethyl sulfoxide (DMSO)",Thin-film on quartz,"Pb(SC6H5)2 was synthesized directly. First, Lead (II) acetate trihydrate (258.98 mg, 2.35 mmol) was dissolved in an ethanol-water solution (4:1) (10 mL) while simultaneously heated at 70º in an oil bath and stirred. Next, Thiophenol (482.72 mL, 4.70 mmol) was mixed with ethanol (5 mL) and added dropwise to the solution, while being continuously stirred. The solution was air-dried for 1 hour afterward, and the yellow precipitate was washed. Filtered, and dried for 4 hours. 

Thin films were created by mixing Pb(SC6H5)2 and PbBr2 in a 3:1 ratio in DMF and 0.9 mL DMSO. 40 μL of the resultant solution was spin-coated at 2000 rpm on quartz substrates, and 150 μL of diethyl ether was dropped onto the substrate. Films were annealed in air at 100ºC for 5 min.",UV-vis absorption,A Cary 60 Ultraviolet-Visible light spectrophotometer was used in transmission mode to collect absorption spectra. Images were obtained via a Hitachi 4600-S scanning electron microscope
10.1002/chem.201905790,Tris(thiophenyl) lead bromide,Pb2Br(SC6H5)3,Tris(thiophenyl) monobromodiplumbate(II),SC6H5,"Pb2Br, Lead bromide",Tris(thiophenyl) lead bromide,2,film,,,,,,,,"Lead (II) acetate trihydrate (Sigma-Aldrich, 99.9%), Thiophenol (Oakwood Chemical), lead bromide (PbBr2), N, N-dimethylformamide (DMF), dimethyl sulfoxide (DMSO)",Thin-film on quartz,"Pb(SC6H5)2 was synthesized directly. First, Lead (II) acetate trihydrate (258.98 mg, 2.35 mmol) was dissolved in an ethanol-water solution (4:1) (10 mL) while simultaneously heated at 70º in an oil bath and stirred. Next, Thiophenol (482.72 mL, 4.70 mmol) was mixed with ethanol (5 mL) and added dropwise to the solution, while being continuously stirred. The solution was air-dried for 1 hour afterward, and the yellow precipitate was washed. Filtered, and dried for 4 hours. Thin films were created by mixing Pb(SC6H5)2 and PbBr2 in a 3:1 ratio in DMF and 0.9 mL DMSO. 40 μL of the resultant solution was spin-coated at 2000 rpm on quartz substrates, and 150 μL of diethyl ether was dropped onto the substrate. Films were annealed in air at 100ºC for 5 min.",UV-vis absorption (transmission mode),"The Cary 60 Ultraviolet-Visible light spectrophotometer was used in transmission mode to collect absorption spectrum data, and the band gap was extracted from the Tauc plot with indirect band gap assumption."
10.1002/chem.201905790,Tris(thiophenyl) lead bromide,Pb2Br(SC6H5)3,Tris(thiophenyl) monobromodiplumbate(II),SC6H5,"Pb2Br, Lead bromide",Tris(thiophenyl) lead bromide,2,nanoform,,,,,,,,"lead (II) acetate trihydrate (Sigma-Aldrich, 99.9%), Thiophenol (Oakwood Chemical), methylammonium bromide (MABr), N, N-dimethylformamide (DMF), ethanol",exfoliated crystals on silicon substrates,"A slow cooling technique was used. Lead(II) benzenethiolate (Pb(SC6H5)2) was synthesized directly. First, Lead (II) acetate trihydrate (258.98 mg, 2.35 mmol) was dissolved in an ethanol-water solution (4:1 v/v) (10 mL) while being simultaneously heated at 70º in an oil bath and stirred. Next, Thiophenol (482.72 mL, 4.70 mmol) was mixed with ethanol (5 mL) and added dropwise to the solution, while being continuously stirred. The solution was air-dried for 1 hour afterward, and the yellow precipitate was washed. Filtered, and dried for 4 hours.
Pb(SC6H5)2 (107 mg) and MABr (0.25 mmol*) were added to a 1.5 mL solution of DMF and 33% ethanol (etOH) (1.0 mL DMF, 0.5 mL EtOH). The solution was stirred, and heated until completely dissolved at 95ºC, at which temperature the stirring stopped and the solution was cooled at a rate of 5ºC per 20 minutes until the temperature reached 40ºC. The solution was left, undisturbed, overnight.",Photoluminescence microscopy,"Two independent sub-picosecond excitation beams (400 nm) were generated by two optical parametric amplifiers. Beams were focused onto a sample with 40X objective, PL emission was collected with the same objective (Nikon, NA = 0.6), dispersed by a 300 mm spectrometer (Andor Tech.), and detected by a thermoelectric cooled CCD detector."
10.1002/chem.201905790,Tris(thiophenyl) lead bromide,Pb2Br(SC6H5)3,Tris(thiophenyl) monobromodiplumbate(II),SC6H5,"Pb2Br, Lead bromide",Tris(thiophenyl) lead bromide,2,film,,,,,,,,"Lead (II) acetate trihydrate (Sigma-Aldrich, 99.9%), Thiophenol (Oakwood Chemical), lead bromide (PbBr2), N, N-dimethylformamide (DMF), dimethyl sulfoxide (DMSO)",Thin-film on quartz,"Pb(SC6H5)2 was synthesized directly. First, Lead (II) acetate trihydrate (258.98 mg, 2.35 mmol) was dissolved in an ethanol-water solution (4:1) (10 mL) while simultaneously heated at 70º in an oil bath and stirred. Next, Thiophenol (482.72 mL, 4.70 mmol) was mixed with ethanol (5 mL) and added dropwise to the solution, while being continuously stirred. The solution was air-dried for 1 hour afterward, and the yellow precipitate was washed. Filtered, and dried for 4 hours. Thin films were created by mixing Pb(SC6H5)2 and PbBr2 in a 3:1 ratio in DMF and 0.9 mL DMSO. 40 μL of the resultant solution was spin-coated at 2000 rpm on quartz substrates, and 150 μL of diethyl ether was dropped onto the substrate. Films were annealed in air at 100ºC for 5 min.",UV-vis absorption (transmission mode),The Cary 60 Ultraviolet-Visible light spectrophotometer was used in transmission mode to collect absorption spectrum data.
10.1002/chem.201905790,Tris(thiophenyl) lead chloride,Pb2Cl(SC6H5)3,Tris(thiophenyl) monochlorodiplumbate(II),SC6H5,"Pb2Cl, Lead chloride",Tris(thiophenyl) lead chloride,2,single crystal,,,,,,,,"Lead (II) acetate trihydrate (Sigma-Aldrich, 99.9%), Thiophenol (Oakwood Chemical), methylammonium chloride (MACl), N, N-dimethylformamide (DMF)",Orange plate-like crystals,"A slow cooling technique was used. Lead(II) benzenethiolate (Pb(SC6H5)2) was synthesized directly. First, Lead (II) acetate trihydrate (258.98 mg, 2.35 mmol) was dissolved in an ethanol-water solution (4:1 v/v) (10 mL) while being simultaneously heated at 70º in an oil bath and stirred. Next, Thiophenol (482.72 mL, 4.70 mmol) was mixed with ethanol (5 mL) and added dropwise to the solution, while being continuously stirred. The solution was air-dried for 1 hour afterward, and the yellow precipitate was washed. Filtered, and dried for 4 hours.Pb(SC6H5)2 (107 mg) and MACl (0.25 mmol*) were added to a 1.5 mL solution of DMF and 33% ethanol (etOH) (1.0 mL DMF, 0.5 mL EtOH). The solution was stirred, and heated until completely dissolved at 95ºC, at which temperature the stirring stopped and the solution was cooled at a rate of 5ºC per 20 minutes until the temperature reached 40ºC. The solution was left, undisturbed, overnight.",Single crystal X-ray diffraction,Bruker AXS D8 Quest CMOS diffractometer with Mo Kα radiation (λ = 0.71073 Å) was used. Frames were collected at 150 K with ω and phi scans. Multiscan methods and SADABS v 2016 corrected absorption.
10.1002/chem.201905790,Tris(thiophenyl) lead chloride,Pb2Cl(SC6H5)3,Tris(thiophenyl) monochlorodiplumbate(II),SC6H5,"Pb2Cl, Lead chloride",Tris(thiophenyl) lead chloride,2,film,,,,,,,,"Lead (II) acetate trihydrate (Sigma-Aldrich, 99.9%), Thiophenol (Oakwood Chemical), lead chloride (PbCl2), N, N-dimethylformamide (DMF), dimethyl sulfoxide (DMSO)",Thin-film on quartz,"Pb(SC6H5)2 was synthesized directly. First, Lead (II) acetate trihydrate (258.98 mg, 2.35 mmol) was dissolved in an ethanol-water solution (4:1) (10 mL) while simultaneously heated at 70º in an oil bath and stirred. Next, Thiophenol (482.72 mL, 4.70 mmol) was mixed with ethanol (5 mL) and added dropwise to the solution, while being continuously stirred. The solution was air-dried for 1 hour afterward, and the yellow precipitate was washed. Filtered, and dried for 4 hours. Thin films were created by mixing Pb(SC6H5)2 and PbCl2 in a 3:1 ratio in DMF and 0.9 mL DMSO. 40 μL of the resultant solution was spin-coated at 2000 rpm on quartz substrates, and 150 μL of diethyl ether was dropped onto the substrate. Films were annealed in air at 100ºC for 5 min.",UV-vis absorption (transmission mode),A Cary 60 Ultraviolet-Visible light spectrophotometer was used in transmission mode to collect absorption spectra. Images were obtained via a Hitachi 4600-S scanning electron microscope
10.1002/chem.201905790,Tris(thiophenyl) lead chloride,Pb2Cl(SC6H5)3,Tris(thiophenyl) monochlorodiplumbate(II),SC6H5,"Pb2Cl, Lead chloride",Tris(thiophenyl) lead chloride,2,film,,,,,,,,"Lead (II) acetate trihydrate (Sigma-Aldrich, 99.9%), Thiophenol (Oakwood Chemical), lead chloride (PbCl2), N, N-dimethylformamide (DMF), dimethyl sulfoxide (DMSO)",Thin-film on quartz,"Pb(SC6H5)2 was synthesized directly. First, Lead (II) acetate trihydrate (258.98 mg, 2.35 mmol) was dissolved in an ethanol-water solution (4:1) (10 mL) while simultaneously heated at 70º in an oil bath and stirred. Next, Thiophenol (482.72 mL, 4.70 mmol) was mixed with ethanol (5 mL) and added dropwise to the solution, while being continuously stirred. The solution was air-dried for 1 hour afterward, and the yellow precipitate was washed. Filtered, and dried for 4 hours. Thin films were created by mixing Pb(SC6H5)2 and PbCl2 in a 3:1 ratio in DMF and 0.9 mL DMSO. 40 μL of the resultant solution was spin-coated at 2000 rpm on quartz substrates, and 150 μL of diethyl ether was dropped onto the substrate. Films were annealed in air at 100ºC for 5 min.",UV-vis absorption (transmission mode),"The Cary 60 Ultraviolet-Visible light spectrophotometer was used in transmission mode to collect absorption spectrum data, and the band gap was extracted from the Tauc plot with indirect band gap assumption."
10.1002/chem.201905790,Tris(thiophenyl) lead chloride,Pb2Cl(SC6H5)3,Tris(thiophenyl) monochlorodiplumbate(II),SC6H5,"Pb2Cl, Lead chloride",Tris(thiophenyl) lead chloride,2,nanoform,,,,,,,,"Lead (II) acetate trihydrate (Sigma-Aldrich, 99.9%), Thiophenol (Oakwood Chemical), methylammonium chloride (MACl), N, N-dimethylformamide (DMF)",exfoliated crystals on silicon substrates,"A slow cooling technique was used. Lead(II) benzenethiolate (Pb(SC6H5)2) was synthesized directly. First, Lead (II) acetate trihydrate (258.98 mg, 2.35 mmol) was dissolved in an ethanol-water solution (4:1 v/v) (10 mL) while being simultaneously heated at 70º in an oil bath and stirred. Next, Thiophenol (482.72 mL, 4.70 mmol) was mixed with ethanol (5 mL) and added dropwise to the solution, while being continuously stirred. The solution was air-dried for 1 hour afterward, and the yellow precipitate was washed. Filtered, and dried for 4 hours.
Pb(SC6H5)2 (107 mg) and MACl (0.25 mmol*) were added to a 1.5 mL solution of DMF and 33% ethanol (etOH) (1.0 mL DMF, 0.5 mL EtOH). The solution was stirred, and heated until completely dissolved at 95ºC, at which temperature the stirring stopped and the solution was cooled at a rate of 5ºC per 20 minutes until the temperature reached 40ºC. The solution was left, undisturbed, overnight. The crystals were washed with ethanol. Exfoliation was performed using scotch tape.",Photoluminescence microscopy,"Two independent sub-picosecond excitation beams (400 nm) were generated by two optical parametric amplifiers. Beams were focused onto a sample with 40X objective, PL emission was collected with the same objective (Nikon, NA = 0.6), dispersed by a 300 mm spectrometer (Andor Tech.), and detected by a thermoelectric cooled CCD detector."
10.1002/chem.201905790,Tris(thiophenyl) lead chloride,Pb2Cl(SC6H5)3,Tris(thiophenyl) monochlorodiplumbate(II),SC6H5,"Pb2Cl, Lead chloride",Tris(thiophenyl) lead chloride,2,film,,,,,,,,"Lead (II) acetate trihydrate (Sigma-Aldrich, 99.9%), Thiophenol (Oakwood Chemical), lead chloride (PbCl2), N, N-dimethylformamide (DMF), dimethyl sulfoxide (DMSO)",Thin-film on quartz,"Pb(SC6H5)2 was synthesized directly. First, Lead (II) acetate trihydrate (258.98 mg, 2.35 mmol) was dissolved in an ethanol-water solution (4:1) (10 mL) while simultaneously heated at 70º in an oil bath and stirred. Next, Thiophenol (482.72 mL, 4.70 mmol) was mixed with ethanol (5 mL) and added dropwise to the solution, while being continuously stirred. The solution was air-dried for 1 hour afterward, and the yellow precipitate was washed. Filtered, and dried for 4 hours. Thin films were created by mixing Pb(SC6H5)2 and PbCl2 in a 3:1 ratio in DMF and 0.9 mL DMSO. 40 μL of the resultant solution was spin-coated at 2000 rpm on quartz substrates, and 150 μL of diethyl ether was dropped onto the substrate. Films were annealed in air at 100ºC for 5 min.",UV-vis absorption (transmission mode),The Cary 60 Ultraviolet-Visible light spectrophotometer was used in transmission mode to collect absorption spectrum data.
10.1002/chem.201905790,PbI1.524(S-C6H5)0.476,PbI1.524(S-C6H5)0.476,*,SC6H5,Lead iodide,*,2,single crystal,,,,,,,,"Lead (II) acetate trihydrate (Sigma-Aldrich, 99.9%), Thiophenol (Oakwood Chemical), methylammonium iodide (MAI), ethanol, γ-butyrolactone (GBL)","dark orange, plate-shaped crystals","Pb(SC6H5)2 was synthesized directly. First, Lead (II) acetate trihydrate (258.98 mg, 2.35 mmol) was dissolved in an ethanol-water solution (4:1) (!0 mL) while being simultaneously heated at 70º C in an oil bath and stirred. Next, Thiophenol (482.72 mL, 4.70 mmol) was mixed with ethanol (5 mL) and added dropwise to the solution, while being continuously stirred. The solution was air-dried for 1 hour afterward, and the yellow precipitate was washed. Filtered, and dried for 4 hours. 

Single crystals were grown via vapor diffusion. A 1:4 molar ratio of Pb(SC6H5)2 and MAI were dissolved in γ- butyrolactone (GBL) and produced a 200 mg mL-1 solution by being heated and stirred for 1 hour.  0.3 mL was placed into a small vial, then into a larger vial with 5 mL of ethanol, and sealed for three days, at which time crystals formed.",Single crystal X-ray diffraction,Bruker AXS D8 Quest CMOS diffractometer with Mo Kα radiation (λ = 0.71073 Å) was used. Frames were collected at 150 K with ω and phi scans. Multiscan methods and SADABS v 2016 corrected absorption.
10.1002/chem.201905790,PbI1.524(S-C6H5)0.476,PbI1.524(S-C6H5)0.476,*,SC6H5,Lead iodide,*,2,film,,,,,,,,,,,UV-vis absorption (transmission mode),"The Cary 60 Ultraviolet-Visible light spectrophotometer was used in transmission mode to collect absorption spectrum data, and the band gap was extracted from the Tauc plot with indirect band gap assumption."
10.1006/jssc.1995.1023,Methylammonium tin iodide,CH3NH3SnI3,"methanaminium triiodostannate(II), MASI, (MA)SnI3, (CH3NH3)SnI3",CH3NH3,"SnI3, Tin iodide",methanammonium tin(II) iodide,3,powder,,,,,,,,"Tin (II) oxide, HI (aq), ethylene glycol, argon, nitrogen",Black-green powder.,"Dissolve Tin (II) oxide (10.40 g, 27.9 mmole) in 20 ml of a concentrate (57% by weight) HI (aq) in a test tube under flowing argon. 

Add another 8.0 ml of aqueous HI to a test tube containing CH3NH3-HI (4.44g, 27.9 mmole). 

Gently heat solution to 90.0 °C in a water/ethylene glycol bath to facilitate dissolution. Mix warm CH3NH2-HI and SNI2 solutions and cool the resulting yellow solution to room temperature.

Filter the black-green precipitate that forms under flowing nitrogen and dry under flowing argon at 100 °C for 5 hr. Yield is typically 76 %. CH3NH3SnI3 is air sensitive and decomposes in air within several hours. All samples are stored and manipulated for the various measurements in an argon-filled glove box with oxygen and water levels below 1 ppm.",Powder X-ray diffraction,Not specified. Refer to Page 160 Experimental paragraph 1.
10.1006/jssc.1995.1023,Methylammonium tin iodide,CH3NH3SnI3,"methanaminium triiodostannate(II), MASI, (MA)SnI3, (CH3NH3)SnI3",CH3NH3,"SnI3, Tin iodide",methanammonium tin(II) iodide,3,single crystal,,,,,,,,"Tin (II) oxide, HI (aq), ethylene glycol, argon, nitrogen",Black single crystal,"Dissolve Tin (II) oxide (10.40 g, 27.9 mmole) in 20 ml of a concentrate (57% by weight) HI (aq) in a test tube under flowing argon. 

Add another 8.0 ml of aqueous HI to a test tube containing CH3NH3-HI (4.44g, 27.9 mmole). 

Gently heat solution to 90.0 °C in a water/ethylene glycol bath to facilitate dissolution. Mix warm CH3NH2-HI and SNI2 solutions and cool the resulting yellow solution to room temperature.

Filter the black-green precipitate that forms under flowing nitrogen and dry under flowing argon at 100 °C for 5 hr. Yield is typically 76 %. CH3NH3SnI3 is air sensitive and decomposes in air within several hours. All samples are stored and manipulated for the various measurements in an argon-filled glove box with oxygen and water levels below 1 ppm.

Use 2.0 g of CH3NH3SnI3 and equilibrate at 90.0 °C in a water/ethylene glycol bath. Add sufficient HI under flowing argon to dissolve the entire charge (about 11 ml). Cool the solution to -10.0 °C at 2 °C/hr. The small black crystals grow in a rhombic dodecahedral habit.",X-ray diffraction,"Not specified. Refer to Page 160 Experimental paragraph 1,3."
10.1006/jssc.1997.7593,Methylammonium tin iodide,CH3NH3SnI3,"methanaminium triiodostannate(II), MASI, (MA)SnI3, (CH3NH3)SnI3",CH3NH3,"SnI3, Tin iodide",methanammonium tin(II) iodide,3,powder,,,,,,,,"Tin (II) iodide, methylammonium iodide, HI (aq), argon, nitrogen",Powder,"Dissolve tin(II) iodide (2.235 g, 6 mmol) in flowing argon at 70°C in 4 ml of a concentrated (57% by weight) aqueous HI solution. 

Dissolve methylammonium iodide (6 mmol) at room temperature in 1.0 ml of concentrated aqueous hydriodic acid and immediately add to the tin(II) iodide solution (after allowing it to cool). 

Rinse the methylammonium tube using two additional 0.5-ml portions of hydriodic acid and add to the test tube containing the product, which at all times was kept in an inert atmosphere of flowing argon.

Maintain the product in the hydriodic acid solution for 15 min at room temperature, with periodic agitation of the solution, and filter under flowing dry nitrogen gas.

Dry powder under vacuum at room temperature and store in an argon-filled glovebox, with oxygen and water levels maintained below 1 ppm.",Powder X-ray diffraction,"Siemens D5000 CuKα radiation, refined using Siemens WIN-METRIC program. Refer to Page 377 X-ray diffraction section."
