Repository: MasterAI-EAM/Darwin

# Darwin: A Tailored GPT for the Scientific Domain 🇦🇺
**Organization: [University of New South Wales（UNSW) AI4Science](https://www.masterai.com.au) & [GreenDynamics AI](https://www.greendynamics.com.au)**

Darwin is an open-source project dedicated to pretrain and fine-tune the LLaMA model on scientific literature and datasets. Specifically designed for the scientific domain with an emphasis on materials science, chemistry, and physics, Darwin integrates structured and unstructured scientific knowledge to enhance the efficacy of language models in scientific research.

File: dataset/Crystalline organic-inorganic compounds/DukeDB.csv (part 4 of 38)
doi,compound name,formula,group,organic,inorganic,iupac,dimensionality,sample type,code,level of theory,Exchange-correlation functional,k-point grid,level of relativity,basis set definition,numerical accuracy,synthesis starting materials,synthesis product,synthesis description,experimental method,experimental description
10.1006/jssc.1997.7593,Formamidinium tin iodide,CH5N2SnI3,"Methanimidamide triiodostannate(II), FASI, FASnI3, HC(NH2)2SnI3, (NH2)2CHSnI3",CH5N2,"SnI3, Tin iodide",Imidoformamidinium tin (II) iodide,3,powder,,,,,,,,"Tin (II) iodide, formamidine acetate, HI (aq), argon, nitrogen",Black powder,"Dissolve tin(II) iodide (2.235 g, 6 mmol) in flowing argon at 70°C in 4 ml of a concentrated (57% by weight) aqueous HI solution. 

Dissolve formamidine acetate (0.6246 g, 6 mmol) at room temperature in 1.0 ml of concentrated aqueous hydriodic acid and immediately add to the tin(II) iodide solution (after allowing it to cool), leading to a thick black precipitate. 

Rinse the formamidinium tube using two additional 0.5-ml portions of hydriodic acid and add to the test tube containing the product, which at all times was kept in an inert atmosphere of flowing argon.

Maintain the product in the hydriodic acid solution for 15 min at room temperature, with periodic agitation of the solution, and filter under flowing dry nitrogen gas.

Yield was approximately 75% of the theoretical yield. Dry black powder under vacuum at room temperature and store in an argon-filled glovebox, with oxygen and water levels maintained below 1 ppm.",Powder X-ray diffraction,"Siemens D5000 CuKalpha radiation, refined using Siemens WIN-METRIC program. Refer to Page 377 X-ray diffraction section."
10.1006/jssc.1997.7593,Formamidinium tin iodide,CH5N2SnI3,"Methanimidamide triiodostannate(II), FASI, FASnI3, HC(NH2)2SnI3, (NH2)2CHSnI3",CH5N2,"SnI3, Tin iodide",Imidoformamidinium tin (II) iodide,3,single crystal,,,,,,,,"Tin (II) iodide, formamidine acetate, HI (aq), argon, nitrogen",Black single crystal,"Dissolve tin(II) iodide (2.235 g, 6 mmol) in flowing argon at 70°C in 4 ml of a concentrated (57% by weight) aqueous HI solution. 

Dissolve formamidine acetate (0.6246 g, 6 mmol) at room temperature in 1.0 ml of concentrated aqueous hydriodic acid and immediately add to the tin(II) iodide solution (after allowing it to cool), leading to a thick black precipitate. 

Rinse the formamidinium tube using two additional 0.5-ml portions of hydriodic acid and add to the test tube containing the product, which at all times was kept in an inert atmosphere of flowing argon.

Maintain the product in the hydriodic acid solution for 15 min at room temperature, with periodic agitation of the solution, and filter under flowing dry nitrogen gas.

Yield was approximately 75% of the theoretical yield. Dry black powder under vacuum at room temperature and store in an argon-filled glovebox, with oxygen and water levels maintained below 1 ppm.",Single crystal X-ray diffraction,Enraf-Nonius CAD4 diffractometer with graphite-monochromatized MoKalpha (0.7107 angstrom) radiation. Refer to Page 377 X-ray diffraction section.
10.1007/s12274-016-1051-8,Formamidinium tin bromide iodide,CH5N2SnI2Br,"FASnI2Br, HC(NH2)2SnI2Br, diaminomethanide monobromo diiodostannate(II)",CH5N2,"SnI2Br, Tin bromide iodide",diaminomethanide tin bromide iodide,3,film,,,,,,,,"SnI2 (Sigma-Aldrich), FABr (Dyesol), N,N-dimethylformamide (anhydrous, Sigma-Aldrich), ITO/PEDOT:PSS substrate, chlorobenzene",200 nm FASnI2Br film,"373 mg of SnI2 and 125 mg of FABr in 1 ml N,N-dimethylformamide were mixed. This precursor solution was spin-coated at 2,500 rpm. 20 μL of chlorobenzene was dropped onto the spinning substrate 7 s after starting the spin-coating. The film was annealed at 75 °C for 5 min.",UV-vis absorption,"The absorption spectrum was recorded using V-650, Jasco spectrophotometer with an integrating sphere."
10.1007/s12274-016-1401-6,Bis(phenylethylammonium) lead iodide,C16H24N2PbI4,"bis(2-phenylethane-1-aminium) tetraiodoplumbate(II), Bisphenylethylammonium lead iodide, phenethylammonium lead iodide, (PEA)2PbI4, PEA2PbI4, (C6H5C2H4NH3)2PbI4, (C8H12N)2PbI4, (C8H9NH3)2PbI4, PEA lead iodide, (PEA)2 lead iodide",C8H12N,"PbI4, Lead iodide",bis(2-phenylethane-1-aminium) lead(II) iodide,2,single crystal,,,,,,,,"HI, phenylethylamine, PbAc2•3H2O, IPA",yellow crystals,"First, PEAI was synthesized by adding HI (48 wt.% in water) to phenylethylamine at a molar ration of 1:1. This was performed at 0º C. Water was evaporated in a hood (at ~100º C) until PEAI crystals formed. Solution then cooled, powder product was filtered, washed with diethyl ether, and dried at 80º C in a vacuum oven for ~24 hours.
Next, (PEA)2PbI4 was synthesized. Fluoride-doped  tin oxide (FTO) glass substrate was coated with a film of lead acetate by drop-casting PbAc2•3H2O (100 mg/mL). This was dried for 30 minutes at 60º C. The PbAc2 film was placed into PEAI solution in IPA, having various concentrations at room temperature. The lead-coated side was facing down in the vial. After the reaction (~20 hrs), the substrate was removed, dipped into IPA again to remove extra solution, and dried under a stream of N2.",Single Crystal X-ray Diffraction,"Single crystal was attached to tip of MiTeGen MicroMount, under a stream of N2 at 100 K. Data was recorded with Bruker Quazar SMART APEXII diffractometer with Mo Kα (λ = 0.71073 Å) radiation."
10.1016/0022-3697(90)90021-7,Methylammonium lead chloride,CH6NPbCl3,"(CH3NH3)PbCl3 , (CH3NH3)PbCl3, MAPbCl3, (MA)PbCl3, Methylammonium trichloroplumbate(II)",CH6N,"PbCl3, Lead chloride",methanaminium lead (II) chloride,3,single crystal,,,,,,,,"Pb(CH3CO2)2, MACl",Colorless MAPbCl3 cube-shaped crystals of 1-2 mm from the edge,Add aqueous solution of Pb(CH3CO2)2 drop by drop to an excess quantity of hot aqueous MACl solution and cool slowly to 5 °C.,Adiabatic calorimetry,"The heat capacities were measured with a computerized adiabatic calorimeter [1, 2]. The temperature ranges of the measurement were between 13 and 300 K. The mass of the calorimetric sample was 6.0483 g."
10.1016/0022-3697(90)90021-7,Methylammonium lead bromide,CH3NH3PbBr3,"Methanaminium tribromoplumbate(II), MAPbBr3, MAPB, (MA)PbBr3, (CH3NH3)PbBr3",CNH6,"PbBr3, Lead bromide",methanaminium lead(II) bromide,3,single crystal,,,,,,,,"Pb(CH3CO2)2, MABr",Orange MAPbBr3 cube-shaped crystals of 1-2 mm,Add aqueous solution of Pb(CH3CO2)2 drop by drop to an excess quantity of hot aqueous MABr solution and cool slowly to 5 °C.,Adiabatic calorimetry,"The heat capacities were measured with a computerized adiabatic calorimeter [1, 2]. The temperature ranges of the measurement were between 13 and 300 K. The mass of the calorimetric sample was 8.8810 g."
10.1016/0022-3697(90)90021-7,Methylammonium lead iodide,CH3NH3PbI3,"Methanaminium triiodoplumbate(II), MAPI, (MA)PbI3, MAPbI3, (CH3NH3)PbI3",CH6N,"PbI3, Lead iodide",methanaminium lead(II) iodide,3,single crystal,,,,,,,,"Pb(CH3CO2)2, MAI",Black MAPbI3 cube-shaped crystals of 1-2 mm,"Add aqueous solution of Pb(CH3CO2)2 drop by drop to an excess quantity of hot aqueous MAI solution and cool slowly, keeping temperature above 40 °C to prevent crystallization of (MA)3Pb6-2H2O.",Adiabatic calorimetry,"The heat capacities were measured with a computerized adiabatic calorimeter [1, 2]. The temperature ranges of the measurement were between 13 and 365 K. The mass of the calorimetric sample was 9.3384 g."
10.1016/0038-1098(85)90959-7,Methylammonium lead iodide,CH3NH3PbI3,"Methanaminium triiodoplumbate(II), MAPI, (MA)PbI3, MAPbI3, (CH3NH3)PbI3",CH6N,"PbI3, Lead iodide",methanaminium lead(II) iodide,3,single crystal,,,,,,,,"HI, CH3NH2, Pb(NO3)2",N-deuterated MAPbI3 crystals,Add concentrated HI to neutralize 20 g of 40% CH3NH2 aqueous solution (D2O-H2O mixture). Add 7.1 g (0.021 mol) of Pb(NO3)2 solution drop-wise under vigorous stirring at 100°C to the concentrated CH3NH3I solution. Organic crystals form while dripping in the solution. Cool the solution to not below 40°C and filter out the crystals. Wash crystals firstly with n-butanol and then with benzene; subsequently dry crystals in vacuum.,2H and 14N NMR,"2H and 14N NMR spectra were recorded at 55.4257 and 26.083 MHz, respectively, on a Nicolet 360 NB spectrometer (B0 = 8.48 T). Refer to Page 581."
10.1016/0038-1098(85)90959-7,Methylammonium lead bromide,CH3NH3PbBr3,"Methanaminium tribromoplumbate(II), MAPbBr3, MAPB, (MA)PbBr3, (CH3NH3)PbBr3",CNH6,"PbBr3, Lead bromide",methanaminium lead(II) bromide,3,single crystal,,,,,,,,"HBr, CH3NH2, Pb(NO3)2",N-deuterated MAPbBr3 single crystals,Add concentrated HBr to neutralize 20 g of 40% CH3NH2 aqueous solution (D2O-H2O mixture). Add 7.1 g (0.021 mol) of Pb(NO3)2 solution drop-wise under vigorous stirring at 100°C to the concentrated CH3NH3Br solution. Red organic crystals form while dripping in the solution. Cool the solution to room temperature and filter out the crystals. Wash crystals firstly with n-butanol and then with benzene; subsequently dry crystals in vacuum.,2H and 14N NMR,"2H and 14N NMR spectra were recorded at 55.4257 and 26.083 MHz, respectively, on a Nicolet 360 NB spectrometer (B0 = 8.48 T). Refer to Page 581."
10.1016/0038-1098(85)90959-7,Methylammonium lead chloride,CH6NPbCl3,"(CH3NH3)PbCl3 , (CH3NH3)PbCl3, MAPbCl3, (MA)PbCl3, Methylammonium trichloroplumbate(II)",CH6N,"PbCl3, Lead chloride",methanaminium lead (II) chloride,3,single crystal,,,,,,,,Not specified,MAPbCl3 single crystals,The procedure mentioned in ref [1] for MAPbBr3 was modified. A D2O-H2O mixture was used to prepare the N-deuterated samples.,2H and 14N NMR,"2H and 14N NMR spectra were recorded at 55.4257 and 26.083 MHz, respectively, on a Nicolet 360 NB spectrometer (B0 = 8.48 T). Refer to Page 581."
10.1016/j.chempr.2017.02.004,Bis(butylammonium) tetrakis(methylammonium) lead iodide,(CH3(CH2)3NH3)2(CH3NH3)4Pb5I16,"(BA)2(MA)4Pb5I16, bis(butane-1-aminium) tetrakis(methanaminium) hexadecaiodo pentaplumbate(II)","C4H12N, CH6N","Pb5I16, Lead iodide",bis(butane-1-aminium) tetrakis(methanaminium) lead iodide,2,single crystal,,,,,,,,"PbO, MACL, n-butylamine, HI, H3PO2",Black crystals,"PbO (4,464 mg, 20 mmol) was dissolved in a solution of HI (20.0 mL, 152 mmol) and H3PO2 (3.4 mL,
31 mmol) and heated to boiling while being stirred for ~20 minutes, until a yellow solution formed. Then (MA)Cl (1,080 mg, 16 mmol) was added and immediately caused black powder to precipitate, which was re-dissolved from stirring and the solution became clear and bright-yellow again. Separately, n-butylamine (396 mL, 4 mmol) was added to HI (10 mL, 76 mmol) in an ice bath, making a pale-yellow solution. The solution was added to the former, and again a black solid immediately precipitated. It was dissolved by heating to boiling, at which point stirring ceased. Then the solution slowly cooled to room temperature and black solids began to crystalize. The solution was left for a day and then the crystals were removed by suction filtration. Lastly, they were dried at 60 degrees in a vacuum oven overnight.",Single-crystal X-ray diffraction,An image plate STOE IPDS II diffractometer with Mo Kα radiation (λ = 0.71073 Å) operated at 50 kV and 40 mA was used for SCXRD. The X-AREA suite was used for data reduction and absorption corrections. Charge flipping was used to solve the structure and refinement was performed by full-matrix least squares on F2 using the Jana2006 package.
10.1016/j.chempr.2017.02.004,Bis(butylammonium) tetrakis(methylammonium) lead iodide,(CH3(CH2)3NH3)2(CH3NH3)4Pb5I16,"(BA)2(MA)4Pb5I16, bis(butane-1-aminium) tetrakis(methanaminium) hexadecaiodo pentaplumbate(II)","C4H12N, CH6N","Pb5I16, Lead iodide",bis(butane-1-aminium) tetrakis(methanaminium) lead iodide,2,single crystal,,,,,,,,"PbO, MACL, n-butylamine, HI, H3PO2",Black crystals,"PbO (4,464 mg, 20 mmol) was dissolved in a solution of HI (20.0 mL, 152 mmol) and H3PO2 (3.4 mL, 31 mmol) and heated to boiling while being stirred for ~20 minutes, until a yellow solution formed. Then (MA)Cl (1,080 mg, 16 mmol) was added and immediately caused black powder to precipitate, which was re-dissolved from stirring and the solution became clear and bright-yellow again. Separately, n-butylamine (396 mL, 4 mmol) was added to HI (10 mL, 76 mmol) in an ice bath, making a pale-yellow solution. The solution was added to the former, and again a black solid immediately precipitated. It was dissolved by heating to boiling, at which point stirring ceased. Then the solution slowly cooled to room temperature and black solids began to crystalize. The solution was left for a day and then the crystals were removed by suction filtration. Lastly, they were dried at 60 degrees in a vacuum oven overnight.",Diffuse Reflectance Spectra,"A Shimadzu UV-3600 PC double beam, double-monochromator spectrophotometer was used to measure the optical diffuse reflectance spectra of powdered samples. BaSO4 was used as the 100% reflectance reference. The band gap was estimated after correcting for the excitonic peak and the Urbach tail in the absorption spectrum."
10.1016/j.chempr.2017.02.004,Bis(butylammonium) tetrakis(methylammonium) lead iodide,(CH3(CH2)3NH3)2(CH3NH3)4Pb5I16,"(BA)2(MA)4Pb5I16, bis(butane-1-aminium) tetrakis(methanaminium) hexadecaiodo pentaplumbate(II)","C4H12N, CH6N","Pb5I16, Lead iodide",bis(butane-1-aminium) tetrakis(methanaminium) lead iodide,2,single crystal,,,,,,,,"PbO, MACL, n-butylamine, HI, H3PO2",Black crystals,"PbO (4,464 mg, 20 mmol) was dissolved in a solution of HI (20.0 mL, 152 mmol) and H3PO2 (3.4 mL, 31 mmol) and heated to boiling while being stirred for ~20 minutes, until a yellow solution formed. Then (MA)Cl (1,080 mg, 16 mmol) was added and immediately caused black powder to precipitate, which was re-dissolved from stirring and the solution became clear and bright-yellow again. Separately, n-butylamine (396 mL, 4 mmol) was added to HI (10 mL, 76 mmol) in an ice bath, making a pale-yellow solution. The solution was added to the former, and again a black solid immediately precipitated. It was dissolved by heating to boiling, at which point stirring ceased. Then the solution slowly cooled to room temperature and black solids began to crystalize. The solution was left for a day and then the crystals were removed by suction filtration. Lastly, they were dried at 60 degrees in a vacuum oven overnight.",Diffuse Reflectance Spectra,"A Shimadzu UV-3600 PC double beam, double-monochromator spectrophotometer was used to measure the optical diffuse reflectance spectra of powdered samples. BaSO4 was used as the 100% reflectance reference. The band gap was estimated after correcting for the excitonic peak and the Urbach tail in the absorption spectrum."
10.1016/j.chempr.2017.02.004,Bis(butylammonium) tetrakis(methylammonium) lead iodide,(CH3(CH2)3NH3)2(CH3NH3)4Pb5I16,"(BA)2(MA)4Pb5I16, bis(butane-1-aminium) tetrakis(methanaminium) hexadecaiodo pentaplumbate(II)","C4H12N, CH6N","Pb5I16, Lead iodide",bis(butane-1-aminium) tetrakis(methanaminium) lead iodide,2,single crystal,,,,,,,,"PbO, MACL, n-butylamine, HI, H3PO2",Black crystals,"PbO (4,464 mg, 20 mmol) was dissolved in a solution of HI (20.0 mL, 152 mmol) and H3PO2 (3.4 mL, 31 mmol) and heated to boiling while being stirred for ~20 minutes, until a yellow solution formed. Then (MA)Cl (1,080 mg, 16 mmol) was added and immediately caused black powder to precipitate, which was re-dissolved from stirring and the solution became clear and bright-yellow again. Separately, n-butylamine (396 mL, 4 mmol) was added to HI (10 mL, 76 mmol) in an ice bath, making a pale-yellow solution. The solution was added to the former, and again a black solid immediately precipitated. It was dissolved by heating to boiling, at which point stirring ceased. Then the solution slowly cooled to room temperature and black solids began to crystalize. The solution was left for a day and then the crystals were removed by suction filtration. Lastly, they were dried at 60 degrees in a vacuum oven overnight.",Photoluminescence Spectra,"A Horiba LabRam Evolution high-resolution confocal Raman microscope spectrometer was used to measure PL spectra on the crystals. A diode continuous wave laser, exciting at 473 nm, and a Synapse charge-coupled device camera was part of the instrument. The laser beam was parallel to the (010) direction of the crystals and was aimed at an area of 10 square microns on the surface."
10.1016/j.chempr.2017.02.004,Bis(butylammonium) tetrakis(methylammonium) lead iodide,(CH3(CH2)3NH3)2(CH3NH3)4Pb5I16,"(BA)2(MA)4Pb5I16, bis(butane-1-aminium) tetrakis(methanaminium) hexadecaiodo pentaplumbate(II)","C4H12N, CH6N","Pb5I16, Lead iodide",bis(butane-1-aminium) tetrakis(methanaminium) lead iodide,2,single crystal,,,,,,,,"PbO, MACL, n-butylamine, HI, H3PO2",Black crystals,"PbO (4,464 mg, 20 mmol) was dissolved in a solution of HI (20.0 mL, 152 mmol) and H3PO2 (3.4 mL, 31 mmol) and heated to boiling while being stirred for ~20 minutes, until a yellow solution formed. Then (MA)Cl (1,080 mg, 16 mmol) was added and immediately caused black powder to precipitate, which was re-dissolved from stirring and the solution became clear and bright-yellow again. Separately, n-butylamine (396 mL, 4 mmol) was added to HI (10 mL, 76 mmol) in an ice bath, making a pale-yellow solution. The solution was added to the former, and again a black solid immediately precipitated. It was dissolved by heating to boiling, at which point stirring ceased. Then the solution slowly cooled to room temperature and black solids began to crystalize. The solution was left for a day and then the crystals were removed by suction filtration. Lastly, they were dried at 60 degrees in a vacuum oven overnight.",Photoluminescence Spectra,"A Horiba LabRam Evolution high-resolution confocal Raman microscope spectrometer was used to measure PL spectra on the crystals. A diode continuous wave laser, exciting at 473 nm, and a Synapse charge-coupled device camera was part of the instrument. The laser beam was parallel to the (010) direction of the crystals and was aimed at an area of 10 square microns on the surface."
10.1016/j.jssc.2006.09.023,Histammonium lead bromide,C5H11N3PbBr4,"4-(2-ethanaminium)-1H-imidazol-3-ium) tetrabromoplumbate(II), (HA)PbBr4, (HIS)PbBr4, (C5H11N3)PbBr4",C5H11N3,"PbBr4, Lead bromide",4-(2-ethanaminium)-1H-imidazol-3-ium) lead(II) bromide,2,single crystal,,,,,,,,"PbBr2 (99.99%), Histamine (98%), HBr (40%)",Pink crystals (yield: 40.3%),"Equimolar amounts of PbBr2 (0.367g, 0.1 mmol) and histamine (0.113 g 0.1 mmol) were mixed in 10mL HBr by heating and refluxing at 90 °C and then, the solution slowly cooled to room temperature in N2 atmosphere.",Single-crystal X-ray diffraction,A Rigaku RAXIS-RAPID image plate diffractometer employed the ω-scan technique and used Mo Kα radiation (λ=0.71069 Å). Structures were solved via direct methods using SHELXS-97 and full-matrix least-squares techniques using SHELXL-97 implemented in WINGX.
10.1016/j.jssc.2006.09.023,Histammonium lead bromide,C5H11N3PbBr4,"4-(2-ethanaminium)-1H-imidazol-3-ium) tetrabromoplumbate(II), (HA)PbBr4, (HIS)PbBr4, (C5H11N3)PbBr4",C5H11N3,"PbBr4, Lead bromide",4-(2-ethanaminium)-1H-imidazol-3-ium) lead(II) bromide,2,film,,,,,,,,"PbBr2 (99.99%), Histamine (98%), HBr (40%), DMF",Thin film on quartz substrate,"For preparing the crystals, equimolar amounts of PbBr2 (0.367g, 0.1 mmol) and histamine (0.113 g 0.1 mmol) were mixed in 10mL HBr by heating and refluxing at 90 °C and then, the solution slowly cooled to room temperature in N2 atmosphere. 10 mg of the obtained single crystals were dissolved into 1.5 mL dried DMF solution and then the solution was coated onto a quartz substrate. The spin cycle spent 1 s accelerating to 1200 rmp and then stayed at that rotation speed for 50 s. The substrate was then heated to 100 °C for 20 minutes.",UV-Vis absorption,A Hitachi F-4100 spectrofluorimeter was used to record the UV-Vis absorption spectra.
10.1016/j.jssc.2006.09.023,Histammonium lead bromide,C5H11N3PbBr4,"4-(2-ethanaminium)-1H-imidazol-3-ium) tetrabromoplumbate(II), (HA)PbBr4, (HIS)PbBr4, (C5H11N3)PbBr4",C5H11N3,"PbBr4, Lead bromide",4-(2-ethanaminium)-1H-imidazol-3-ium) lead(II) bromide,2,film,,,,,,,,"PbBr2 (99.99%), Histamine (98%), HBr (40%), DMF",Thin film on quartz substrate,"For preparing the crystals, equimolar amounts of PbBr2 (0.367g, 0.1 mmol) and histamine (0.113 g 0.1 mmol) were mixed in 10mL HBr by heating and refluxing at 90 °C and then, the solution slowly cooled to room temperature in N2 atmosphere. 10 mg of the obtained single crystals were dissolved into 1.5 mL dried DMF solution and then the solution was coated onto a quartz substrate. The spin cycle spent 1 s accelerating to 1200 rmp and then stayed at that rotation speed for 50 s. The substrate was then heated to 100 °C for 20 minutes.",Photoluminescence Spectroscopy,A Hitachi F-4500 spectrofluorimeter was used for emission spectra. A 150 W xenon lamp was used as the excitation source.
10.1016/j.jssc.2006.09.023,Histammonium lead chloride,(C5H11N3)PbCl4,"(HIS)PbCl4(HA)PbCl4, Histammonium lead chloride, 4-(2-ethanaminium)-1H-imidazol-3-ium tetrachloroplumbate",C5H11N3,"PbCl4, Lead chloride",4-(2-ethanaminium)-1H-imidazol-3-ium lead (II) chloride,2,film,,,,,,,,"PbCl2 (99.99%), Histamine (98%), HCl (36%), DMF",Thin film on quartz substrate,"For preparing the crystals, equimolar amounts of PbCl2 (0.278g, 0.1 mmol) and histamine (0.113 g 0.1 mmol) were mixed in 10mL HCl by heating and refluxing at 90 °C and then, the solution slowly cooled to room temperature in N2 atmosphere. 10 mg of the obtained single crystals were dissolved into 1.5 mL dried DMF solution and then the solution was coated onto a quartz substrate. The spin cycle spent 1 s accelerating to 1200 rmp and then stayed at that rotation speed for 50 s. The substrate was then heated to 100 °C for 20 minutes.",UV-Vis absorption,A Hitachi F-4100 spectrofluorimeter was used to measure the UV-Vis absorption spectra.
10.1016/j.jssc.2006.09.023,Histammonium lead chloride,(C5H11N3)PbCl4,"(HIS)PbCl4(HA)PbCl4, Histammonium lead chloride, 4-(2-ethanaminium)-1H-imidazol-3-ium tetrachloroplumbate",C5H11N3,"PbCl4, Lead chloride",4-(2-ethanaminium)-1H-imidazol-3-ium lead (II) chloride,2,film,,,,,,,,"bCl2 (99.99%), Histamine (98%), HCl (36%), DMF",Thin film on quartz substrate,"For preparing the crystals, equimolar amounts of PbCl2 (0.278g, 0.1 mmol) and histamine (0.113 g 0.1 mmol) were mixed in 10mL HCl by heating and refluxing at 90 °C and then, the solution slowly cooled to room temperature in N2 atmosphere. 10 mg of the obtained single crystals were dissolved into 1.5 mL dried DMF solution and then the solution was coated onto a quartz substrate. The spin cycle spent 1 s accelerating to 1200 rmp and then stayed at that rotation speed for 50 s. The substrate was then heated to 100 °C for 20 minutes.",Photoluminescence Spectroscopy,A Hitachi F-4500 spectrofluorimeter was used for emission spectra. A 150 W xenon lamp was used as the excitation source.
10.1016/j.materresbull.2017.09.054,Methylammonium tin chloride,CH6NSnCl3,"Methanaminium trichlorostannate(II), MASnCl3, CH3NH3SnCl3",CH6N,"SnCl3, Tin chloride",methanaminium tin chloride,3,single crystal,,,,,,,,"HCl, methylamine, SnCl2",,"Initially, methyl ammonium chloride (CH3NH3Cl) was synthesized by mixing 32.3 ml of HCl acid in 30 ml of methylamine. Powder of CH3NH3Cl was dissolved in the ethanol and was heated at 60 °C for four hours. The solution was frozen in the refrigerator for 3-5 days.  The obtained crystals were filtered.

CH3NH3Cl powder (0.395 gm) and SnCl2 (1.157 gm) were mixed in 2 ml DMF and kept for stirring at 60 °C for 8 h.",UV-vis absorption,"A UV-vis spectrophotometer (Model no. UV-1800,SHIMADZU) was used to measure the UV-vis absorption."
10.1016/j.nanoen.2016.09.009,Cesium tin bromide,CsSnBr3,Cesium tribromostannate(II),None,SnBr3,,3,film,,,,,,,,"SnBr2 (Alfa Aesar 99.4%), SnF2 and CsBr",yellow 97 nm thick CsSnBr3 film on glass,"For the perovskite layer, the desired thicknesses of SnBr2, SnF2, and CsBr were vapor-deposited at a rate of ~0.5Ǻ/s under a base pressure of ~10−6 Torr.",UV-vis absorption,
10.1016/j.poly.2018.11.026,"Bis((S)-1-(1-naphthyl)ethylamineH) N,N-dimethylformamide lead chloride",C30H42Cl10O2Pb4,"(S)-1-(1-naphthyl)ethy-lamineH)2[Pb4Cl10] ‚Ä¢ 2DMF, bis((S)-1-(1-naphthyl)ethylamineH) N,N-dimethylformamide decachloro tetraplumbate(II)","C12H14N, C3H7NO ","Pb4Cl10, Lead chloride","bis((S)-1-(1-naphthyl)ethylamineH) N,N-dimethylformamide lead (II) chloride",2,single crystal,,,,,,,,"S-NEA, PbCl2, DMF, 2-butanol",clear crystals,"First, a mixture of S-NEA (17.1 mg, 0.010 mmol) and PbCl2 (13.9 mg, 0.005 mmol) was created, and this mixture was weighted in a 4 mL scintillation vial. Next, the mixture was dissolved in 0.5 mL DMF solvent, after which 1 mL of 2-butanol was added on top of the DMF solution. Over a span of months, the solvents evaporated, and clear crystals resulted.",Single Crystal X-ray Diffraction,A Bruker D8 ADVANCE Series II (MoKα radiation) was used to to collect data at room temperature. Structures were then solved and refined through the Shelxl and Olex software.
10.1016/j.poly.2018.11.026,"Bis((S)-1-(1-naphthyl)ethylamineH) N,N-dimethylformamide lead chloride",C30H42Cl10O2Pb4,"(S)-1-(1-naphthyl)ethy-lamineH)2[Pb4Cl10] ‚Ä¢ 2DMF, bis((S)-1-(1-naphthyl)ethylamineH) N,N-dimethylformamide decachloro tetraplumbate(II)","C12H14N, C3H7NO ","Pb4Cl10, Lead chloride","bis((S)-1-(1-naphthyl)ethylamineH) N,N-dimethylformamide lead (II) chloride",2,powder,,,,,,,,"S-NEA, PbCl2, DMF, 2-butanol",clear crystals,"First, a mixture of S-NEA (17.1 mg, 0.010 mmol) and PbCl2 (13.9 mg, 0.005 mmol) was created, and this mixture was weighted in a 4 mL scintillation vial. Next, the mixture was dissolved in 0.5 mL DMF solvent, after which 1 mL of 2-butanol was added on top of the DMF solution. Over a span of months, the solvents evaporated, and clear crystals resulted.",infrared absorption,A Bruker VERTEX70 unit was used to collect data.
10.1016/j.poly.2018.11.026,"Bis((S)-1-(1-naphthyl)ethylamineH) N,N-dimethylformamide lead chloride",C30H42Cl10O2Pb4,"(S)-1-(1-naphthyl)ethy-lamineH)2[Pb4Cl10] ‚Ä¢ 2DMF, bis((S)-1-(1-naphthyl)ethylamineH) N,N-dimethylformamide decachloro tetraplumbate(II)","C12H14N, C3H7NO ","Pb4Cl10, Lead chloride","bis((S)-1-(1-naphthyl)ethylamineH) N,N-dimethylformamide lead (II) chloride",2,single crystal,,,,,,,,"S-NEA, PbCl2, DMF, 2-butanol",clear crystals,"First, a mixture of S-NEA (17.1 mg, 0.010 mmol) and PbCl2 (13.9 mg, 0.005 mmol) was created, and this mixture was weighted in a 4 mL scintillation vial. Next, the mixture was dissolved in 0.5 mL DMF solvent, after which 1 mL of 2-butanol was added on top of the DMF solution. Over a span of months, the solvents evaporated, and clear crystals resulted.",UV-vis absorption,A Shimadzu UV-3600 spectrophotometer was used to collect measurements. Diffuse reflectance data were converted to optical absorption via the Kubelka-Munk equation.
10.1016/j.poly.2018.11.026,"Bis((S)-1-(1-naphthyl)ethylamineH) N,N-dimethylformamide lead chloride",C30H42Cl10O2Pb4,"(S)-1-(1-naphthyl)ethy-lamineH)2[Pb4Cl10] ‚Ä¢ 2DMF, bis((S)-1-(1-naphthyl)ethylamineH) N,N-dimethylformamide decachloro tetraplumbate(II)","C12H14N, C3H7NO ","Pb4Cl10, Lead chloride","bis((S)-1-(1-naphthyl)ethylamineH) N,N-dimethylformamide lead (II) chloride",2,single crystal,,,,,,,,"S-NEA, PbCl2, DMF, 2-butanol",clear crystals,"First, a mixture of S-NEA (17.1 mg, 0.010 mmol) and PbCl2 (13.9 mg, 0.005 mmol) was created, and this mixture was weighted in a 4 mL scintillation vial. Next, the mixture was dissolved in 0.5 mL DMF solvent, after which 1 mL of 2-butanol was added on top of the DMF solution. Over a span of months, the solvents evaporated, and clear crystals resulted.",Photoluminescence,"A Horiba Jobi-Yvon LabRAM ARAMIS system was used to collect data at room temperature. The sample was excited with a 325nm He-Cd laser, focused through a 40x UV objective."
10.1016/j.poly.2018.11.026,"Bis((S)-1-(1-naphthyl)ethylamineH) N,N-dimethylformamide lead chloride",C30H42Cl10O2Pb4,"(S)-1-(1-naphthyl)ethy-lamineH)2[Pb4Cl10] ‚Ä¢ 2DMF, bis((S)-1-(1-naphthyl)ethylamineH) N,N-dimethylformamide decachloro tetraplumbate(II)","C12H14N, C3H7NO ","Pb4Cl10, Lead chloride","bis((S)-1-(1-naphthyl)ethylamineH) N,N-dimethylformamide lead (II) chloride",2,powder,,,,,,,,"S-NEA, PbCl2, DMF, 2-butanol",clear crystals,"First, a mixture of S-NEA (17.1 mg, 0.010 mmol) and PbCl2 (13.9 mg, 0.005 mmol) was created, and this mixture was weighted in a 4 mL scintillation vial. Next, the mixture was dissolved in 0.5 mL DMF solvent, after which 1 mL of 2-butanol was added on top of the DMF solution. Over a span of months, the solvents evaporated, and clear crystals resulted.",Thermogravimetric Analysis,A NETZSCH-STA-449F3 was used to collect data when the sample was in a dry nitrogen atmosphere.
10.1016/j.poly.2018.11.026,"Bis((R)-1-(1-naphthyl)ethylamineH) N,N-dimethylformamide lead chloride",C30H42Cl10O2Pb4,"(R)-1-(1-naphthyl)ethy-lamineH)2[Pb4Cl10] ‚Ä¢ 2DMF, bis((R)-1-(1-naphthyl)ethylamineH) N,N-dimethylformamide decachloro tetraplumbate(II)","C12H14N, C3H7NO","Pb4Cl10, Lead chloride","bis((R)-1-(1-naphthyl)ethylamineH) N,N-dimethylformamide lead (II) chloride",2,single crystal,,,,,,,,"R-NEA, PbCl2, DMF, 2-butanol",clear crystals,"First, a mixture of R-NEA (17.1 mg, 0.010 mmol) and PbCl2 (13.9 mg, 0.005 mmol) was created, and this mixture was weighted in a 4 mL scintillation vial. Next, the mixture was dissolved in 0.5 mL DMF solvent, after which 1 mL of 2-butanol was added on top of the DMF solution. Over a span of months, the solvents evaporated, and clear crystals resulted.",Single Crystal X-ray Diffraction,A Bruker D8 ADVANCE Series II (MoKα radiation) was used to to collect data at room temperature. Structures were then solved and refined through the Shelxl and Olex software.
10.1016/j.poly.2018.11.026,"Bis((R)-1-(1-naphthyl)ethylamineH) N,N-dimethylformamide lead chloride",C30H42Cl10O2Pb4,"(R)-1-(1-naphthyl)ethy-lamineH)2[Pb4Cl10] ‚Ä¢ 2DMF, bis((R)-1-(1-naphthyl)ethylamineH) N,N-dimethylformamide decachloro tetraplumbate(II)","C12H14N, C3H7NO","Pb4Cl10, Lead chloride","bis((R)-1-(1-naphthyl)ethylamineH) N,N-dimethylformamide lead (II) chloride",2,single crystal,,,,,,,,"R-NEA, PbCl2, DMF, 2-butanol",clear crystals,"First, a mixture of R-NEA (17.1 mg, 0.010 mmol) and PbCl2 (13.9 mg, 0.005 mmol) was created, and this mixture was weighted in a 4 mL scintillation vial. Next, the mixture was dissolved in 0.5 mL DMF solvent, after which 1 mL of 2-butanol was added on top of the DMF solution. Over a span of months, the solvents evaporated, and clear crystals resulted.",UV-vis absorption,A Shimadzu UV-3600 spectrophotometer was used to collect measurements. Diffuse reflectance data were converted to optical absorption via the Kubelka-Munk equation.
10.1016/j.poly.2018.11.026,"Bis((R)-1-(1-naphthyl)ethylamineH) N,N-dimethylformamide lead chloride",C30H42Cl10O2Pb4,"(R)-1-(1-naphthyl)ethy-lamineH)2[Pb4Cl10] ‚Ä¢ 2DMF, bis((R)-1-(1-naphthyl)ethylamineH) N,N-dimethylformamide decachloro tetraplumbate(II)","C12H14N, C3H7NO","Pb4Cl10, Lead chloride","bis((R)-1-(1-naphthyl)ethylamineH) N,N-dimethylformamide lead (II) chloride",2,single crystal,,,,,,,,"R-NEA, PbCl2, DMF, 2-butanol",clear crystals,"First, a mixture of R-NEA (17.1 mg, 0.010 mmol) and PbCl2 (13.9 mg, 0.005 mmol) was created, and this mixture was weighted in a 4 mL scintillation vial. Next, the mixture was dissolved in 0.5 mL DMF solvent, after which 1 mL of 2-butanol was added on top of the DMF solution. Over a span of months, the solvents evaporated, and clear crystals resulted.",Photoluminescence,"A Horiba Jobi-Yvon LabRAM ARAMIS system was used to collect data at room temperature. The sample was excited with a 325nm He-Cd laser, focused through a 40x UV objective."
10.1016/j.poly.2018.11.026,"Bis((R)-1-(1-naphthyl)ethylamineH) N,N-dimethylformamide lead chloride",C30H42Cl10O2Pb4,"(R)-1-(1-naphthyl)ethy-lamineH)2[Pb4Cl10] ‚Ä¢ 2DMF, bis((R)-1-(1-naphthyl)ethylamineH) N,N-dimethylformamide decachloro tetraplumbate(II)","C12H14N, C3H7NO","Pb4Cl10, Lead chloride","bis((R)-1-(1-naphthyl)ethylamineH) N,N-dimethylformamide lead (II) chloride",2,powder,,,,,,,,"R-NEA, PbCl2, DMF, 2-butanol",clear crystals,"First, a mixture of R-NEA (17.1 mg, 0.010 mmol) and PbCl2 (13.9 mg, 0.005 mmol) was created, and this mixture was weighted in a 4 mL scintillation vial. Next, the mixture was dissolved in 0.5 mL DMF solvent, after which 1 mL of 2-butanol was added on top of the DMF solution. Over a span of months, the solvents evaporated, and clear crystals resulted.",infrared absorption,A Bruker VERTEX70 unit was used to collect data.
10.1016/j.poly.2018.11.026,"Bis((R)-1-(1-naphthyl)ethylamineH) N,N-dimethylformamide lead chloride",C30H42Cl10O2Pb4,"(R)-1-(1-naphthyl)ethy-lamineH)2[Pb4Cl10] ‚Ä¢ 2DMF, bis((R)-1-(1-naphthyl)ethylamineH) N,N-dimethylformamide decachloro tetraplumbate(II)","C12H14N, C3H7NO","Pb4Cl10, Lead chloride","bis((R)-1-(1-naphthyl)ethylamineH) N,N-dimethylformamide lead (II) chloride",2,powder,,,,,,,,"R-NEA, PbCl2, DMF, 2-butanol",clear crystals,"First, a mixture of R-NEA (17.1 mg, 0.010 mmol) and PbCl2 (13.9 mg, 0.005 mmol) was created, and this mixture was weighted in a 4 mL scintillation vial. Next, the mixture was dissolved in 0.5 mL DMF solvent, after which 1 mL of 2-butanol was added on top of the DMF solution. Over a span of months, the solvents evaporated, and clear crystals resulted.",Thermogravimetric Analysis,A NETZSCH-STA-449F3 was used to collect data when the sample was in a dry nitrogen atmosphere.
10.1016/j.synthmet.2015.11.028,bis(methylammonium) lead thiocyanate iodide,C4H12N4S2PbI2,"bis(methanaminium) di-S-thiocyanato di-iodoplumbate(II), (MA)2Pb(SCN)2I2, (CH3NH3)2Pb(SCN)2I2",CNH6,"Pb(SCN)2I2, Lead thiocyanate iodide",bis(methanaminium) lead (II) thiocyanate iodide,2,single crystal,,,,,,,,"methylammonium iodide (MAI), lead thiocyanide (Pb(SCN)2), DMF, tetrahydrofuran (THF)",Red crystals,MAI and Pb(SCN)2 (2:1 molar ratio) were mixed into a DMF solution held at 60 degrees Celsius and stirred for 6 hours. A red-brown solid precipitated and was isolated by evaporating the solvent and then dissolving the solid in a tetrahydrofuran (THF) solution. The final product was then obtained by letting the solution evaporate at 50 degrees Celsius inside a vacuum for 24 hours.,Single-crystal X-ray diffraction,A Rapid Auto diffractometer was used at 293 K to collect SCXRD data using Mo Kα radiation (= 0.71073 Å). The structure was solved and refined with the SHELXL-software programs.
10.1016/j.synthmet.2015.11.028,bis(methylammonium) lead thiocyanate iodide,C4H12N4S2PbI2,"bis(methanaminium) di-S-thiocyanato di-iodoplumbate(II), (MA)2Pb(SCN)2I2, (CH3NH3)2Pb(SCN)2I2",CNH6,"Pb(SCN)2I2, Lead thiocyanate iodide",bis(methanaminium) lead (II) thiocyanate iodide,2,powder,,,,,,,,"methylammonium iodide (MAI), lead thiocyanide (Pb(SCN)2), DMF, tetrahydrofuran (THF)",Red crystals,MAI and Pb(SCN)2 (2:1 molar ratio) were mixed into a DMF solution held at 60 degrees Celsius and stirred for 6 hours. A red-brown solid precipitated and was isolated by evaporating the solvent and then dissolving the solid in a tetrahydrofuran (THF) solution. The final product was then obtained by letting the solution evaporate at 50 degrees Celsius inside a vacuum for 24 hours.,IR Spectroscopy,A Themo NICOLET-380 spectrophotometer was used to measure the IR spectra over the range 4000-400 cm^(-1). The samples were prepared with the KBr pellet method.
10.1016/j.synthmet.2015.11.028,bis(methylammonium) lead thiocyanate iodide,C4H12N4S2PbI2,"bis(methanaminium) di-S-thiocyanato di-iodoplumbate(II), (MA)2Pb(SCN)2I2, (CH3NH3)2Pb(SCN)2I2",CNH6,"Pb(SCN)2I2, Lead thiocyanate iodide",bis(methanaminium) lead (II) thiocyanate iodide,2,film,,,,,,,,"methylammonium iodide (MAI), lead thiocyanide (Pb(SCN)2), DMF, tetrahydrofuran (THF)",Red film,MAI and Pb(SCN)2 (2:1 molar ratio) were mixed into a DMF solution held at 60 degrees Celsius and stirred for 6 hours. A red-brown solid precipitated and was isolated by evaporating the solvent and then dissolving the solid in a tetrahydrofuran (THF) solution. The final product was then obtained by letting the solution evaporate at 50 degrees Celsius inside a vacuum for 24 hours.,UV-vis absorption spectroscopy,A Shimadzu UV-1800 spectrophotometer was used to measure the UV-vis absorption spectra over the range 200-800 nm at room temperature.
10.1016/j.synthmet.2015.11.028,bis(methylammonium) lead thiocyanate iodide,C4H12N4S2PbI2,"bis(methanaminium) di-S-thiocyanato di-iodoplumbate(II), (MA)2Pb(SCN)2I2, (CH3NH3)2Pb(SCN)2I2",CNH6,"Pb(SCN)2I2, Lead thiocyanate iodide",bis(methanaminium) lead (II) thiocyanate iodide,2,film,,,,,,,,"methylammonium iodide (MAI), lead thiocyanide (Pb(SCN)2), DMF, tetrahydrofuran (THF)",Red film,MAI and Pb(SCN)2 (2:1 molar ratio) were mixed into a DMF solution held at 60 degrees Celsius and stirred for 6 hours. A red-brown solid precipitated and was isolated by evaporating the solvent and then dissolving the solid in a tetrahydrofuran (THF) solution. The final product was then obtained by letting the solution evaporate at 50 degrees Celsius inside a vacuum for 24 hours.,Photoluminescence Spectroscopy,A Horiba Flurolog 3 was used to measure the PL emission spectra of the samples by exciting at 560 nm at room temperature.
10.1016/j.synthmet.2015.11.028,bis(methylammonium) lead thiocyanate iodide,C4H12N4S2PbI2,"bis(methanaminium) di-S-thiocyanato di-iodoplumbate(II), (MA)2Pb(SCN)2I2, (CH3NH3)2Pb(SCN)2I2",CNH6,"Pb(SCN)2I2, Lead thiocyanate iodide",bis(methanaminium) lead (II) thiocyanate iodide,2,film,,,,,,,,"methylammonium iodide (MAI), lead thiocyanide (Pb(SCN)2), DMF, tetrahydrofuran (THF)",Red film,MAI and Pb(SCN)2 (2:1 molar ratio) were mixed into a DMF solution held at 60 degrees Celsius and stirred for 6 hours. A red-brown solid precipitated and was isolated by evaporating the solvent and then dissolving the solid in a tetrahydrofuran (THF) solution. The final product was then obtained by letting the solution evaporate at 50 degrees Celsius inside a vacuum for 24 hours.,Photoluminescence Spectroscopy,A Horiba Flurolog 3 was used to measure the PL emission spectra of the samples by exciting at 560 nm at room temperature.
10.1021/acs.chemmater.0c01254.s001,Bis(phenethylammonium) tin bromide,(C6H5CH2CH2NH3)2SnBr4,"(PEA)2SnBr4, bis(phenethylaminium) tetrabromostannate(II)",C6H5CH2CH2NH3,"SnBr4, Tin bromide",bis(phenethylaminium) tin bromide,2,single crystal,,,,,,,,"SnBr2, C6H5CH2CH2NH3Br, HBr, H3PO2",yellow flake single crystals,Growing the single crystal through the slow cooling process from 100 °C to room temperature. 2.0 mmol of SnBr2 and 4.0 mmol of PEABr are dissolved in a mixture of HBr (3 mL) and H3PO2 (1 mL) after magnetic stirring and nitrogen flow for ∼5 min at 100 °C. The solution is slowly cooled from 100 °C to room temperature. The obtained yellow flake single crystals are washed using acetone and ethyl ether and then dried under reduced pressure.,single-crystal X-ray diffraction,A Rigaku XtaLAB Synergy-S diffractometer using a HyPix-6000HE Hybrid Photon Counting (HPC) detector and a dual Mo and Cu microfocus sealed X-ray source as well as a low-temperature Oxford Cryosystem 800 is utilized to collect single-crystal X-ray data.
