Repository: MasterAI-EAM/Darwin

# Darwin: A Tailored GPT for the Scientific Domain 🇦🇺
**Organization: [University of New South Wales（UNSW) AI4Science](https://www.masterai.com.au) & [GreenDynamics AI](https://www.greendynamics.com.au)**

Darwin is an open-source project dedicated to pretrain and fine-tune the LLaMA model on scientific literature and datasets. Specifically designed for the scientific domain with an emphasis on materials science, chemistry, and physics, Darwin integrates structured and unstructured scientific knowledge to enhance the efficacy of language models in scientific research.

File: dataset/Crystalline organic-inorganic compounds/DukeDB.csv (part 5 of 38)
doi,compound name,formula,group,organic,inorganic,iupac,dimensionality,sample type,code,level of theory,Exchange-correlation functional,k-point grid,level of relativity,basis set definition,numerical accuracy,synthesis starting materials,synthesis product,synthesis description,experimental method,experimental description
10.1021/acs.chemmater.1c03492,Bis(3-iodopropylammonium) lead iodide,C6H18N2PbI6,"(I(CH2)3NH3)2PbI4, bis(3-iodopropylaminium) tetraiodoplumbate(II), Bis(PIA)PbI4, (IPA)2PbI4",C3H9NI,"PbI4, Lead iodide",bis(3-iodopropylaminium) lead (II) iodide,2,single crystal,,,,,,,,"PbO, HI (57% (w/w) in water), H3PO2 (50% (w/w) in water)",yellow plate-like crystals,"5 mmol PbO was dissolved in a solution of 40 mL HI and 5 mL of H3PO2 by sonicating in an ultrasonic bath sonicator for 10 min. The solution is cooled to ∼278 K using an ice−water bath. In this solution, 10 mmol H2N-(CH2)3-OH is added dropwise. The solution is stirred using a magnetic stirrer and heated for 30 min in an oil bath maintained at 383 K.  After 30 min, the heating and stirring are stopped, and the solution is kept undisturbed. After 12 hours, the precipitated crystals are separated by filtration with diethyl ether and dried in air.",Diffuse reflectance spectroscopy,The spectrum was recorded using a Shimadzu UV3600 plus UV−vis−NIR spectrophotometer with BaSO4 powder as a reference of 100% reflectance. The reflectance signal is converted to absorbance using the Kubelka−Munk function.
10.1021/acs.chemmater.1c03492,Ruddlesden-Popper,(RNH3)2(A)n−1MX3n+1,*,N/A,(A)n−1MX3n+1,,2,single crystal,,,,,,,,"PbO, HI (57% (w/w) in water), H3PO2 (50% (w/w) in water)",yellow plate-like crystals,"5 mmol PbO was dissolved in a solution of 40 mL HI and 5 mL of H3PO2 by sonicating in an ultrasonic bath sonicator for 10 min. The solution is cooled to ∼278 K using an ice−water bath. In this solution, 10 mmol H2N-(CH2)3-OH is added dropwise. The solution is stirred using a magnetic stirrer and heated for 30 min in an oil bath maintained at 383 K.  After 30 min, the heating and stirring are stopped, and the solution is kept undisturbed. After 12 hours, the precipitated crystals are separated by filtration with diethyl ether and dried in air.",Diffuse reflectance spectroscopy,The spectrum was recorded using a Shimadzu UV3600 plus UV−vis−NIR spectrophotometer with BaSO4 powder as a reference of 100% reflectance. The reflectance signal is converted to absorbance using the Kubelka−Munk function.
10.1021/acs.chemmater.1c04213,Bis(phenylethylammonium) lead iodide,C16H24N2PbI4,"bis(2-phenylethane-1-aminium) tetraiodoplumbate(II), Bisphenylethylammonium lead iodide, phenethylammonium lead iodide, (PEA)2PbI4, PEA2PbI4, (C6H5C2H4NH3)2PbI4, (C8H12N)2PbI4, (C8H9NH3)2PbI4, PEA lead iodide, (PEA)2 lead iodide",C8H12N,"PbI4, Lead iodide",bis(2-phenylethane-1-aminium) lead(II) iodide,2,film,,,,,,,,"phenethylammonium iodide (C8H12IN), lead iodide (PbI2)",thin film,"(PEA)I, amd PbI2 made up the target solution in 1:1 DMSO/MEG by volume. They were mechanically mixed until visibly dissolved in solvent, taking about 5 min. In a growth chamber, the solution is cooled to -196°C under vacuum. When frozen, the top layer is removed using an Er:YAG laser (2.94 μm). The laser rasters across the surface to sublimate the MEG, causing the precursor material to be ejected onto the substrate (2 cm × 2 cm of SiO2 glass) spinning 7 cm above. The substrate temperature is approximately 10 °C while in the growth chamber. Deposit time was 4 h. Samples remained in a load lock under turbo vacuum (2 × 10–5 Torr) for an hour afterwards. The annealed films were additionally annealed for 10 min on a hot plate in an N2 environment at 110°.",UV-vis absorption,UV−vis absorption spectra were acquired using a Shimadzu UV-3600 spectrophotometer. Samples of films on glass substrates were measured. Samples were kept in ambient air conditions.
10.1021/acs.chemmater.1c04213,Bis(phenylethylammonium) lead iodide,C16H24N2PbI4,"bis(2-phenylethane-1-aminium) tetraiodoplumbate(II), Bisphenylethylammonium lead iodide, phenethylammonium lead iodide, (PEA)2PbI4, PEA2PbI4, (C6H5C2H4NH3)2PbI4, (C8H12N)2PbI4, (C8H9NH3)2PbI4, PEA lead iodide, (PEA)2 lead iodide",C8H12N,"PbI4, Lead iodide",bis(2-phenylethane-1-aminium) lead(II) iodide,2,film,,,,,,,,"phenethylammonium iodide (C8H12IN), lead iodide (PbI2)",thin film,"(PEA)I, amd PbI2 made up the target solution in 1:1 DMSO/MEG by volume. They were mechanically mixed until visibly dissolved in solvent, taking about 5 min. In a growth chamber, the solution is cooled to -196°C under vacuum. When frozen, the top layer is removed using an Er:YAG laser (2.94 μm). The laser rasters across the surface to sublimate the MEG, causing the precursor material to be ejected onto the substrate (2 cm × 2 cm of SiO2 glass) spinning 7 cm above. The substrate temperature is approximately 10 °C while in the growth chamber. Deposit time was 4 h. Samples remained in a load lock under turbo vacuum (2 × 10–5 Torr) for an hour afterwards. The annealed films were additionally annealed for 10 min on a hot plate in an N2 environment at 110°.",UV-vis photoluminescence,PL spectroscopy measurements were taken using a HORIBA Jobin Yvon LabRam ARAMIS system. All films were excited using a 325 HeCd laser source with a 1% filter. Samples were kept in ambient air conditions.
10.1021/acs.chemmater.1c04213,Bis(phenylethylammonium) lead bromide,C16H24N2PbBr4,"bis(2-phenylethan-1-aminium) tetrabromoplumbate(II), (PEA)2PbBr4, (C6H5C2H4NH3)2PbBr4, (C8H12N)2PbBr4, PEA lead bromide, (PEA) lead bromide",C8H12N,"PbBr4, Lead bromide",bis(2-phenylethan-1-aminium) lead(II) bromide,2,film,,,,,,,,"phenethylammonium bromide (C8H12BrN), lead bromide (PbBr2)",Thin film of (C12H25NH3)2PbBr4,"(PEA)Br and PbBr2 made up the target solution in 1:1 DMSO/MEG by volume. They were mechanically mixed until visibly dissolved in solvent, taking about 5 min. In a growth chamber, the solution is cooled to -196°C under vacuum. When frozen, the top layer is removed using an Er:YAG laser (2.94 μm). The laser rasters across the surface to sublimate the MEG, causing the precursor material to be ejected onto the substrate (2 cm × 2 cm of SiO2 glass) spinning 7 cm above. The substrate temperature is approximately 10 °C while in the growth chamber. Deposit time was 4 h. Samples remained in a load lock under turbo vacuum (2 × 10–5 Torr) for an hour afterwards. The annealed films were additionally annealed for 10 min on a hot plate in an N2 environment at 110°.",UV-Vis absorption,UV−vis absorption spectra were acquired using a Shimadzu UV-3600 spectrophotometer. Samples of films on glass substrates were measured. Samples were kept in ambient air conditions.
10.1021/acs.chemmater.1c04213,Bis(phenylethylammonium) lead bromide,C16H24N2PbBr4,"bis(2-phenylethan-1-aminium) tetrabromoplumbate(II), (PEA)2PbBr4, (C6H5C2H4NH3)2PbBr4, (C8H12N)2PbBr4, PEA lead bromide, (PEA) lead bromide",C8H12N,"PbBr4, Lead bromide",bis(2-phenylethan-1-aminium) lead(II) bromide,2,film,,,,,,,,"phenethylammonium bromide (C8H12BrN), lead bromide (PbBr2)",Thin film of (C12H25NH3)2PbBr4,"(PEA)Br and PbBr2 made up the target solution in 1:1 DMSO/MEG by volume. They were mechanically mixed until visibly dissolved in solvent, taking about 5 min. In a growth chamber, the solution is cooled to -196°C under vacuum. When frozen, the top layer is removed using an Er:YAG laser (2.94 μm). The laser rasters across the surface to sublimate the MEG, causing the precursor material to be ejected onto the substrate (2 cm × 2 cm of SiO2 glass) spinning 7 cm above. The substrate temperature is approximately 10 °C while in the growth chamber. Deposit time was 4 h. Samples remained in a load lock under turbo vacuum (2 × 10–5 Torr) for an hour afterwards. The annealed films were additionally annealed for 10 min on a hot plate in an N2 environment at 110°.",UV-Vis absorption,PL spectroscopy measurements were taken using a HORIBA Jobin Yvon LabRam ARAMIS system. All films were excited using a 325 HeCd laser source with a 1% filter. Samples were kept in ambient air conditions.
10.1021/acs.chemmater.1c04213,Bis(phenethylammonium) lead iodide(1-x) bromide(x): x = 0.25,PEA2Pb(I(1-x)Br(x))4 with x = 0.25,"PEA2 lead iodide bromide, PEAPbIBr, PEA2PbIBr",C8NH12,Pb(I(1-x)Br(x))4,bis(phenethylaminium) lead (II) iodide bromide,2,film,,,,,,,,"phenethylammonium iodide (C8H12IN), phenethylammonium bromide (C8H12BrN), lead iodide (PbI2), lead bromide (PbBr2)",thin film,"(PEA)I, (PEA)Br, PbI2, and PbBr2 made up the target solution in 1:1 DMSO/MEG by volume. They were mechanically mixed until visibly dissolved in solvent, taking about 5 min. In a growth chamber, the solution is cooled to -196°C under vacuum. When frozen, the top layer is removed using an Er:YAG laser (2.94 μm). The laser rasters across the surface to sublimate the MEG, causing the precursor material to be ejected onto the substrate (2 cm × 2 cm of SiO2 glass) spinning 7 cm above. The substrate temperature is approximately 10 °C while in the growth chamber. Deposit time was 4 h. Samples remained in a load lock under turbo vacuum (2 × 10–5 Torr) for an hour afterwards. The annealed films were additionally annealed for 10 min on a hot plate in an N2 environment at 110°.",UV−vis Absorption,UV−vis absorption spectra were acquired using a Shimadzu UV-3600 spectrophotometer. Samples of films on glass substrates were measured. Samples were kept in ambient air conditions.
10.1021/acs.chemmater.1c04213,Bis(phenethylammonium) lead iodide(1-x) bromide(x): x = 0.5,PEA2Pb(I(1-x)Br(x))4 with x = 0.5,"PEA2 lead iodide bromide, PEAPbIBr, PEA2PbIBr",C8NH12,Pb(I0.5Br0.5)4,bis(phenethylaminium) lead (II) iodide bromide,2,film,,,,,,,,"phenethylammonium iodide (C8H12IN), phenethylammonium bromide (C8H12BrN), lead iodide (PbI2), lead bromide (PbBr2)",thin film,"(PEA)I, (PEA)Br, PbI2, and PbBr2 made up the target solution in 1:1 DMSO/MEG by volume. They were mechanically mixed until visibly dissolved in solvent, taking about 5 min. In a growth chamber, the solution is cooled to -196°C under vacuum. When frozen, the top layer is removed using an Er:YAG laser (2.94 μm). The laser rasters across the surface to sublimate the MEG, causing the precursor material to be ejected onto the substrate (2 cm × 2 cm of SiO2 glass) spinning 7 cm above. The substrate temperature is approximately 10 °C while in the growth chamber. Deposit time was 4 h. Samples remained in a load lock under turbo vacuum (2 × 10–5 Torr) for an hour afterwards. The annealed films were additionally annealed for 10 min on a hot plate in an N2 environment at 110°.",UV−vis absorption,UV−vis absorption spectra were acquired using a Shimadzu UV-3600 spectrophotometer. Samples of films on glass substrates were measured. Samples were kept in ambient air conditions.
10.1021/acs.chemmater.1c04213,Bis(phenethylammonium) lead iodide(1-x) bromide(x): x = 0.75,PEA2Pb(I(1-x)Br(x))4 with x = 0.75,"PEA2 lead iodide bromide, PEAPbIBr, PEA2PbIBr",C8NH12,Pb(I0.25Br0.75)4,bis(phenethylaminium) lead (II) iodide bromide,2,film,,,,,,,,"phenethylammonium iodide (C8H12IN), phenethylammonium bromide (C8H12BrN), lead iodide (PbI2), lead bromide (PbBr2)",thin film,"(PEA)I, (PEA)Br, PbI2, and PbBr2 made up the target solution in 1:1 DMSO/MEG by volume. They were mechanically mixed until visibly dissolved in solvent, taking about 5 min. In a growth chamber, the solution is cooled to -196°C under vacuum. When frozen, the top layer is removed using an Er:YAG laser (2.94 μm). The laser rasters across the surface to sublimate the MEG, causing the precursor material to be ejected onto the substrate (2 cm × 2 cm of SiO2 glass) spinning 7 cm above. The substrate temperature is approximately 10 °C while in the growth chamber. Deposit time was 4 h. Samples remained in a load lock under turbo vacuum (2 × 10–5 Torr) for an hour afterwards. The annealed films were additionally annealed for 10 min on a hot plate in an N2 environment at 110°.",UV−vis absorption,UV−vis absorption spectra were acquired using a Shimadzu UV-3600 spectrophotometer. Samples of films on glass substrates were measured. Samples were kept in ambient air conditions.
10.1021/acs.chemmater.5b04231,Cesium silver bismuth chloride,Cs2AgBiCl6,Dicesium trichloroargentate(I) µ-dichloro trichlorobismuthate(III),None,"Cs2AgBiCl6, Cesium silver(I) bismuth(III) chloride",,3,bulk polycrystalline,,,,,,,,"Cs2CO3 (99+%, Strem Chemicals), HCl (Sigma-Aldrich, 37%), AgNO3 (99.9+%, Alfa Aesar), NaCl (ACS Reagent, GFS Chemicals), BiCl3 (≥98%, Aldrich)",Polycrystalline Cs2AgBiCl6,"Cs2CO3 was reacted with HCl to prepare CsCl. The solution was evaporated, and the resulting solids were filtered and washed with ethanol. AgCl was precipitated by mixing aqueous solutions of AgNO3 and NaCl. 
Then, 8 mL of 12.1 M HCl and 2 mL of a 50% solution of H3PO2 were mixed and heated to 120 °C. To it, 1.89 mmol of AgCl and an equal amount of BiCl3 were added. When dissolved, 3.78 mmol of CsCl was added. The precipitate was collected [possibly after cooling down the solution to room temperature] on filter paper, washed with ethanol, and dried overnight.",X-ray Powder Diffraction,"Powder XRD data were collected on a Bruker D8 powder diffractometer (40 kV, 50 mA, sealed Cu X-ray tube) equipped with an incident beam Ge 111 monochromator and Lynx Eye position-sensitive detector."
10.1021/acs.chemmater.5b04231,Cesium silver bismuth bromide,Cs2AgBiBr6,Dicesium tribromoargentate(I) tribromobismuthate(III),None,AgBiBr6,,3,bulk polycrystalline,,,,,,,,"Cs2CO3 (99+%, Strem Chemicals), HBr (Fluka, ≥48%), AgNO3 (99.9+%, Alfa Aesar), KBr (99+%, Alfa Aesar), Bi2O3 (≥99.0%, J.T. Baker)",Polycrystalline Cs2AgBiCl6,"Cs2CO3 was reacted with HBr to prepare CsBr. The solution was evaporated, and the resulting solids were filtered and washed with ethanol. AgBr was precipitated by mixing aqueous solutions of AgNO3 and KBr. BiBr3 was prepared by reacting Bi2O3 with HBr. The mixture was heated until fully dissolved, evaporated to dryness, and then filtered and washed with ethanol. 
Then, 8 mL of 8.84 M HBr and 2 mL of a 50% solution of H3PO2 were mixed and heated to 120 °C. To it, 1.41 mmol of AgBr and an equal amount of BiBr3 were added. When dissolved, 2.82 mmol of CsBr was added. The precipitate was collected [possibly after cooling down the solution to room temperature] on filter paper, washed with ethanol, and dried overnight.",X-ray Powder Diffraction,"Powder XRD data were collected on a Bruker D8 powder diffractometer (40 kV, 50 mA, sealed Cu X-ray tube) equipped with an incident beam Ge 111 monochromator and Lynx Eye position-sensitive detector."
10.1021/acs.chemmater.6b00847,Bis(1-butylammonium) tris(methylammonium) lead iodide,C11H39N5Pb4I13,"(BA)2(MA)3Pb4I13, bis(butane-1-aminium) tris(methanaminium) tridecaiodo tetraplumbate(II)","C4H12N, CH6N","PbI4, Lead iodide",bis(butane-1-aminium) tris(methanaminium) lead (II) iodide,2,single crystal,,,,,,,,"Lead Oxide (PbO), HI (57% w/w aqueous), H3PO2 (50% aqueous), butylammonium iodide (n-CH3(CH2)3NH3I) , solid CH3NH3Cl",Black plate-like (BA)2(MA)3Pb4I13 crystals,"PbO powder (2232 mg, 10 mmol) was dissolved in a mixture of HI solution (10.0 mL, 76 mmol) and  H3PO2 (1.7 mL, 15.5 mmol) by heating to boiling under constant magnetic stirring for about 5 min, which formed a bright yellow solution. 
Subsequent addition of solid CH3NH3Cl (507 mg, 7.5 mmol) to the hot yellow solution initially caused the precipitation of a black powder, which rapidly redissolved under stirring to afford a clear bright yellow solution. In a separate beaker, n-CH3(CH2)3NH2 (248 μL, 2.5 mmol) was neutralized with HI 57% w/w (5 mL, 38 mmol) in an ice bath resulting in a clear pale yellow solution.
Addition of the n-CH3(CH2)3NH3I solution to the PbI2 solution initially produced a black precipitate, which subsequently dissolved under heating the combined solution to boiling. The stirring was then discontinued, and the solution was left to cool to room temperature during which time black rectangular-shaped plates started to crystallize. The precipitation was deemed to be complete after ∼2 h. The crystals were isolated by suction filtration and thoroughly dried under reduced pressure.",Single Crystal X-ray diffraction,"Single-crystal X-ray diffraction data were collected using an image plate STOE IPDS II diffractometer using Mo Kα radiation (λ = 0.71073 Å), operating at 50 kV and 40 mA. Data reduction and numerical absorption corrections were performed using the X-AREA suite"
10.1021/acs.chemmater.6b00847,Bis(1-butylammonium) bis(methylammonium) lead iodide,C10H36N4Pb3I10,"bis(butane-1-aminium) di(methanaminium) decaiodo triplumbate(II), (BA)2(MA)2Pb3I10","C4H12N, CH6N","Pb3I10, Lead iodide",bis(butane-1-aminium) di(methanaminium) lead (II) iodide,2,single crystal,,,,,,,,"Lead Oxide (PbO), HI (57% w/w aqueous), H3PO2 (50% aqueous), butylammonium iodide (n-CH3(CH2)3NH3I) , solid CH3NH3Cl",Dark red plate-like (BA)2(MA)2Pb3I10 crystals,"PbO powder (2232 mg, 10 mmol) was dissolved in a mixture of HI solution (10.0 mL, 76 mmol) and H3PO2 (1.7 mL, 15.5 mmol) by heating to boiling under constant magnetic stirring for about 5 min, which formed a bright yellow solution. Subsequent addition of solid CH3NH3Cl (450 mg, 6.67 mmol) to the hot yellow solution initially caused the precipitation of a black powder, which rapidly redissolved under stirring to afford a clear bright yellow solution. In a separate beaker, n-CH3(CH2)3NH2 (327 μL, 3.33 mmol) was neutralized with HI 57% w/w (5 mL, 38 mmol) in an ice bath resulting in a clear pale yellow solution. Addition of the n-CH3(CH2)3NH3I solution to the PbI2 solution initially produced a black precipitate, which was subsequently dissolved under heating the combined solution to boiling. The stirring was then discontinued, and the solution was left to cool to room temperature during which time deep-red/purple rectangular-shaped plates started to crystallize. The precipitation was deemed to be complete after ∼2 h. The crystals were isolated by suction filtration and thoroughly dried under reduced pressure.",Single Crystal X-ray diffraction,"Single-crystal X-ray diffraction data were collected using an image plate STOE IPDS II diffractometer using Mo Kα radiation (λ = 0.71073 Å), operating at 50 kV and 40 mA. Data reduction and numerical absorption corrections were performed using the X-AREA suite"
10.1021/acs.chemmater.6b00847,Bis(1-butylammonium) bis(methylammonium) lead iodide,C10H36N4Pb3I10,"bis(butane-1-aminium) di(methanaminium) decaiodo triplumbate(II), (BA)2(MA)2Pb3I10","C4H12N, CH6N","Pb3I10, Lead iodide",bis(butane-1-aminium) di(methanaminium) lead (II) iodide,2,single crystal,VASP,DFT,PBEsol,,,,fully relaxed the internal atomic positions until the forces were less than 1 meV Å−1 using a 500 eV plane-wave cutoff,"Lead Oxide (PbO), HI (57% w/w aqueous), H3PO2 (50% aqueous), butylammonium iodide (n-CH3(CH2)3NH3I) , solid CH3NH3Cl",,"PbO powder (2232 mg, 10 mmol) was dissolved in a mixture of 57% w/w aqueous HI solution (10.0 mL, 76 mmol) and 50% aqueous H3PO2 (1.7 mL, 15.5 mmol) by heating to boiling under constant magnetic stirring for about 5 min, which formed a bright yellow solution. Subsequent addition of solid CH3NH3Cl (450 mg, 6.67 mmol) to the hot yellow solution initially caused the precipitation of a black powder, which rapidly redissolved under stirring to afford a clear bright yellow solution. In a separate beaker, n-CH3(CH2)3NH2 (327 μL, 3.33 mmol) was neutralized with HI 57% w/w (5 mL, 38 mmol) in an ice bath resulting in a clear pale yellow solution. Addition of the n-CH3(CH2)3NH3I solution to the PbI2 solution initially produced a black precipitate, which was subsequently dissolved under heating the combined solution to boiling. The stirring was then discontinued, and the solution was left to cool to room temperature during which time deep-red/purple rectangular-shaped plates started to crystallize. The precipitation was deemed to be complete after ∼2 h. The crystals were isolated by suction filtration and thoroughly dried under reduced pressure.",Single Crystal X-ray diffraction,"Single-crystal X-ray diffraction data were collected using an image plate STOE IPDS II diffractometer using Mo Kα radiation (λ = 0.71073 Å), operating at 50 kV and 40 mA. Data reduction and numerical absorption corrections were performed using the X-AREA suite"
10.1021/acs.chemmater.6b00847,Bis(1-butylammonium) tris(methylammonium) lead iodide,C11H39N5Pb4I13,"(BA)2(MA)3Pb4I13, bis(butane-1-aminium) tris(methanaminium) tridecaiodo tetraplumbate(II)","C4H12N, CH6N","PbI4, Lead iodide",bis(butane-1-aminium) tris(methanaminium) lead (II) iodide,2,single crystal,VASP,DFT,PBEsol,,,,fully relaxed the internal atomic positions until the forces were less than 1 meV Å−1 using a 500 eV plane-wave cutoff,"Lead Oxide (PbO), aqueous HI, aqueous H3PO2, n-CH3(CH2)3NH3I , solid CH3NH3Cl",,"PbO powder (2232 mg, 10 mmol) was dissolved in a mixture of 57% w/w aqueous HI solution (10.0 mL, 76 mmol) and 50% aqueous H3PO2 (1.7 mL, 15.5 mmol) by heating to boiling under constant magnetic stirring for about 5 min, which formed a bright yellow solution. Subsequent addition of solid CH3NH3Cl (507 mg, 7.5 mmol) to the hot yellow solution initially caused the precipitation of a black powder, which rapidly redissolved under stirring to afford a clear bright yellow solution. In a separate beaker, n-CH3(CH2)3NH2 (248 μL, 2.5 mmol) was neutralized with HI 57% w/w (5 mL, 38 mmol) in an ice bath resulting in a clear pale yellow solution. Addition of the n-CH3(CH2)3NH3I solution to the PbI2 solution initially produced a black precipitate, which subsequently dissolved under heating the combined solution to boiling. The stirring was then discontinued, and the solution was left to cool to room temperature during which time black rectangular-shaped plates started to crystallize. The precipitation was deemed to be complete after ∼2 h. The crystals were isolated by suction filtration and thoroughly dried under reduced pressure.",Single Crystal X-ray diffraction,"Single-crystal X-ray diffraction data were collected using an image plate STOE IPDS II diffractometer using Mo Kα radiation (λ = 0.71073 Å), operating at 50 kV and 40 mA. Data reduction and numerical absorption corrections were performed using the X-AREA suite"
10.1021/acs.chemmater.6b00847,Bis(1-butylammonium) tris(methylammonium) lead iodide,C11H39N5Pb4I13,"(BA)2(MA)3Pb4I13, bis(butane-1-aminium) tris(methanaminium) tridecaiodo tetraplumbate(II)","C4H12N, CH6N","PbI4, Lead iodide",bis(butane-1-aminium) tris(methanaminium) lead (II) iodide,2,single crystal,,,,,,,,"Lead Oxide (PbO), aqueous HI, aqueous H3PO2, n-CH3(CH2)3NH3I , solid CH3NH3Cl",Black plate-like (BA)2(MA)3Pb4I13 crystals,"PbO powder (2232 mg, 10 mmol) was dissolved in a mixture of 57% w/w aqueous HI solution (10.0 mL, 76 mmol) and 50% aqueous H3PO2 (1.7 mL, 15.5 mmol) by heating to boiling under constant magnetic stirring for about 5 min, which formed a bright yellow solution. Subsequent addition of solid CH3NH3Cl (507 mg, 7.5 mmol) to the hot yellow solution initially caused the precipitation of a black powder, which rapidly redissolved under stirring to afford a clear bright yellow solution. In a separate beaker, n-CH3(CH2)3NH2 (248 μL, 2.5 mmol) was neutralized with HI 57% w/w (5 mL, 38 mmol) in an ice bath resulting in a clear pale yellow solution. Addition of the n-CH3(CH2)3NH3I solution to the PbI2 solution initially produced a black precipitate, which subsequently dissolved under heating the combined solution to boiling. The stirring was then discontinued, and the solution was left to cool to room temperature during which time black rectangular-shaped plates started to crystallize. The precipitation was deemed to be complete after ∼2 h. The crystals were isolated by suction filtration and thoroughly dried under reduced pressure.",Photoluminescence spectroscopy,"Oriented rectangular crystals were used in the collection of photoluminescence spectra. Crystals of type (BA)2(MA)3Pb4I13 provided data for the material with n=4. A Horiba LabRam Evolution Raman microscope spectrometer with a diode CW laser (600 g/mm diffraction grating; 473 m, 25 mW) and a Synapse CCD camera carried out measurements. The laser beam was focused at about 1 µm spot size was made parallel to the 010 orientation of the crystals. The power output of the laser source was limited to 0.1% of the maximum power output."
10.1021/acs.chemmater.6b00847,Bis(1-butylammonium) bis(methylammonium) lead iodide,C10H36N4Pb3I10,"bis(butane-1-aminium) di(methanaminium) decaiodo triplumbate(II), (BA)2(MA)2Pb3I10","C4H12N, CH6N","Pb3I10, Lead iodide",bis(butane-1-aminium) di(methanaminium) lead (II) iodide,2,single crystal,,,,,,,,"Lead Oxide (PbO), HI (57% w/w aqueous), H3PO2 (50% aqueous), butylammonium iodide (n-CH3(CH2)3NH3I) , solid CH3NH3Cl",Dark red plate-like (BA)2(MA)2Pb3I10 crystals,"PbO powder (2232 mg, 10 mmol) was dissolved in a mixture of HI solution (10.0 mL, 76 mmol) and H3PO2 (1.7 mL, 15.5 mmol) by heating to boiling under constant magnetic stirring for about 5 min, which formed a bright yellow solution. Subsequent addition of solid CH3NH3Cl (450 mg, 6.67 mmol) to the hot yellow solution initially caused the precipitation of a black powder, which rapidly redissolved under stirring to afford a clear bright yellow solution. In a separate beaker, n-CH3(CH2)3NH2 (327 μL, 3.33 mmol) was neutralized with HI 57% w/w (5 mL, 38 mmol) in an ice bath resulting in a clear pale yellow solution. Addition of the n-CH3(CH2)3NH3I solution to the PbI2 solution initially produced a black precipitate, which was subsequently dissolved under heating the combined solution to boiling. The stirring was then discontinued, and the solution was left to cool to room temperature during which time deep-red/purple rectangular-shaped plates started to crystallize. The precipitation was deemed to be complete after ∼2 h. The crystals were isolated by suction filtration and thoroughly dried under reduced pressure.",Photoluminescence spectroscopy,"Oriented rectangular crystals were used in the collection of photoluminescence spectra. Crystals of type (BA)2(MA)2Pb3I10 provided data for the material with n=3. A Horiba LabRam Evolution Raman microscope spectrometer with a diode CW laser (600 g/mm diffraction grating; 473 m, 25 mW) and a Synapse CCD camera carried out measurements. The laser beam was focused at about 1 µm spot size was made parallel to the 010 orientation of the crystals. The power output of the laser source was limited to 0.1% of the maximum power output."
10.1021/acs.chemmater.6b02208,Bis(hexylammonium) copper chloride,(C6H13NH3)2CuCl4,"C6MnCl, bis(hexylaminium) tetrachloromanganate(II)",C6NH16,"CuCl4, Copper chloride",bis(hexylaminium) copper chloride,0,single crystal,,,,,,,,"hydrochloric acid (37%), hexylamine, ethanol, diethyl ether, CuCl2.2H2O",Yellow plate-like crystals,"Hexylammonium chloride was synthesized by reacting HCl (5.85 mL, 70.00 mmol) with a cold stirred solution of hexylamine (9.34 mL, 70.00 mmol) 10 mL in ethanol. The solvent was evaporated using a rotary evaporator at 60 degrees C, and the obtained solid was washed with diethyl ether and dried overnight.
3.90 mmol of hexylammonium chloride and 1.95 mmol of CuCl2 were dissolved in 2.5 mL of water by heating. The solution was slowly cooled to room temperature.",Single crystal X-ray diffraction,Frames were collected using a Bruker DUO diffractometer using Mo Kα radiation (λ = 0.710 73 Å) and an APEXII CCD area detector
10.1021/acs.chemmater.6b03054,Histammonium lead iodide,(C5H11N3)PbI4,"(HA)PbI4, 4-(2-ethanaminium)-1H-imidazol-3-ium tetraiodoplumbate(II)",C5H11N3,"PbI4, Lead iodide",4-(2-ethanaminium)-1H-imidazol-3-ium lead (II) iodide,2,single crystal,,,,,,,,"PbO, HI, H3PO2, histamine dihydrochloride",Dark orange plate-like crystals,PbO powder was dissolved in a solution with HI and H3PO2 and heated while stirring for 20 minutes at 120 degrees Celsius. The solution became bright yellow. Histamine dihydrochloride was then dissolved into another HI solution and also heated (1:1 molar ratio to PbO). Then the latter solution was carefully layered on top of the PbI2 solution and dark orange crystals precipitated upon cooling.,Single-crystal X-ray diffraction,Either a STOE IPDS 2 or IPDS 2T diffractometer with Mo Kalpha radiation operated at 50 kV and 40 mA in a nitrogen atmosphere was used. Integration and absorption corrections were made with the STOE X-AREA programs. Structure was solved directly and refined with full-matrix least-squares on F2 with the OLEX2 program package.
10.1021/acs.chemmater.6b03054,Histammonium lead iodide,(C5H11N3)PbI4,"(HA)PbI4, 4-(2-ethanaminium)-1H-imidazol-3-ium tetraiodoplumbate(II)",C5H11N3,"PbI4, Lead iodide",4-(2-ethanaminium)-1H-imidazol-3-ium lead (II) iodide,2,single crystal,,,,,,,,"PbO, HI, H3PO2, histamine dihydrochloride",Dark orange plate-like crystals,PbO powder was dissolved in a solution with HI and H3PO2 and heated while stirring for 20 minutes at 120 degrees Celsius. The solution became bright yellow. Histamine dihydrochloride was then dissolved into another HI solution and also heated (1:1 molar ratio to PbO). Then the latter solution was carefully layered on top of the PbI2 solution and dark orange crystals precipitated upon cooling.,Time-Resolved Photoluminescence Spectroscopy,TR-PL was collected at room temperature using the Hamamatsu C4334 Steakscope streack camera system. The instrument response function is about 30 picoseconds and the temporal resolution after deconvolution fitting is about 10 picoseconds. 400 excitation pulses were generated at a high repetition rate from an ultrafast laser system.
10.1021/acs.chemmater.6b03054,Histammonium lead iodide,(C5H11N3)PbI4,"(HA)PbI4, 4-(2-ethanaminium)-1H-imidazol-3-ium tetraiodoplumbate(II)",C5H11N3,"PbI4, Lead iodide",4-(2-ethanaminium)-1H-imidazol-3-ium lead (II) iodide,2,single crystal,,,,,,,,"PbO, HI, H3PO2, histamine dihydrochloride",Dark orange plate-like crystals,PbO powder was dissolved in a solution with HI and H3PO2 and heated while stirring for 20 minutes at 120 degrees Celsius. The solution became bright yellow. Histamine dihydrochloride was then dissolved into another HI solution and also heated (1:1 molar ratio to PbO). Then the latter solution was carefully layered on top of the PbI2 solution and dark orange crystals precipitated upon cooling.,Diffuse Reflectance Spectra,"A Shimadzu UV-3600 UV-vis NIR spectrometer was used to measure optical diffuse reflectance at room temperature. BaSO4 was used as the 100% reflectance reference. Reflectance vs wavelength was used to get the absorption spectrum via the Kubelka-Munk equation, which was then used to extrapolate the optical band gaps."
10.1021/acs.chemmater.6b03054,Histammonium lead iodide,(C5H11N3)PbI4,"(HA)PbI4, 4-(2-ethanaminium)-1H-imidazol-3-ium tetraiodoplumbate(II)",C5H11N3,"PbI4, Lead iodide",4-(2-ethanaminium)-1H-imidazol-3-ium lead (II) iodide,2,single crystal,,,,,,,,"PbO, HI, H3PO2, histamine dihydrochloride",Dark orange plate-like crystals,PbO powder was dissolved in a solution with HI and H3PO2 and heated while stirring for 20 minutes at 120 degrees Celsius. The solution became bright yellow. Histamine dihydrochloride was then dissolved into another HI solution and also heated (1:1 molar ratio to PbO). Then the latter solution was carefully layered on top of the PbI2 solution and dark orange crystals precipitated upon cooling.,Diffuse Reflectance Spectra,"A Shimadzu UV-3600 UV-vis NIR spectrometer was used to measure optical diffuse reflectance at room temperature. BaSO4 was used as the 100% reflectance reference. Reflectance vs wavelength was used to get the absorption spectrum via the Kubelka-Munk equation, which was then used to extrapolate the optical band gaps."
10.1021/acs.chemmater.6b03054,Histammonium tin iodide,(C5H11N3)SnI4,"(HIS)SnI4, (HA)SnI4, 4-(2-ethanaminium)-1H-imidazol-3-ium tetraiodostannate(II)",C5H11N3,"SnI4, Tin iodide",4-(2-ethanaminium)-1H-imidazol-3-ium tin iodide,2,single crystal,,,,,,,,"SnCl2·2H2O, HI, H3PO2, histamine dihydrochloride",Black plate-like crystals,SnCl2·2H2O was dissolved in a solution with HI and H3PO2 and heated while stirring for 20 minutes at 120 degrees Celsius. The solution became bright yellow. Histamine dihydrochloride was then dissolved into another HI solution and also heated (1:1 molar ratio to Sn). Then the latter solution was carefully layered on top of the PbI2 solution and dark orange crystals precipitated upon cooling.,Single-crystal X-ray diffraction,Either a STOE IPDS 2 or IPDS 2T diffractometer with Mo Kalpha radiation operated at 50 kV and 40 mA in a nitrogen atmosphere was used. Integration and absorption corrections were made with the STOE X-AREA programs. Structure was solved directly and refined with full-matrix least-squares on F2 with the OLEX2 program package.
10.1021/acs.chemmater.6b03054,Histammonium tin iodide,(C5H11N3)SnI4,"(HIS)SnI4, (HA)SnI4, 4-(2-ethanaminium)-1H-imidazol-3-ium tetraiodostannate(II)",C5H11N3,"SnI4, Tin iodide",4-(2-ethanaminium)-1H-imidazol-3-ium tin iodide,2,single crystal,,,,,,,,"SnCl2·2H2O, HI, H3PO2, histamine dihydrochloride",Black plate-like crystals,SnCl2·2H2O was dissolved in a solution with HI and H3PO2 and heated while stirring for 20 minutes at 120 degrees Celsius. The solution became bright yellow. Histamine dihydrochloride was then dissolved into another HI solution and also heated (1:1 molar ratio to Sn). Then the latter solution was carefully layered on top of the PbI2 solution and dark orange crystals precipitated upon cooling.,Time-Resolved Photoluminescence Spectroscopy,TR-PL was collected at room temperature using the Hamamatsu C4334 Steakscope streack camera system. The instrument response function is about 30 picoseconds and the temporal resolution after deconvolution fitting is about 10 picoseconds. 400 excitation pulses were generated at a high repetition rate from an ultrafast laser system.
10.1021/acs.chemmater.6b03054,Histammonium tin iodide,(C5H11N3)SnI4,"(HIS)SnI4, (HA)SnI4, 4-(2-ethanaminium)-1H-imidazol-3-ium tetraiodostannate(II)",C5H11N3,"SnI4, Tin iodide",4-(2-ethanaminium)-1H-imidazol-3-ium tin iodide,2,single crystal,,,,,,,,"SnCl2·2H2O, HI, H3PO2, histamine dihydrochloride",Black plate-like crystals,SnCl2·2H2O was dissolved in a solution with HI and H3PO2 and heated while stirring for 20 minutes at 120 degrees Celsius. The solution became bright yellow. Histamine dihydrochloride was then dissolved into another HI solution and also heated (1:1 molar ratio to Sn). Then the latter solution was carefully layered on top of the PbI2 solution and dark orange crystals precipitated upon cooling.,Diffuse Reflectance Spectra,"A Shimadzu UV-3600 UV-vis NIR spectrometer was used to measure optical diffuse reflectance at room temperature. BaSO4 was used as the 100% reflectance reference. Reflectance vs wavelength was used to get the absorption spectrum via the Kubelka-Munk equation, which was then used to extrapolate the optical band gaps."
10.1021/acs.chemmater.6b03054,Histammonium tin iodide,(C5H11N3)SnI4,"(HIS)SnI4, (HA)SnI4, 4-(2-ethanaminium)-1H-imidazol-3-ium tetraiodostannate(II)",C5H11N3,"SnI4, Tin iodide",4-(2-ethanaminium)-1H-imidazol-3-ium tin iodide,2,single crystal,,,,,,,,"SnCl2·2H2O, HI, H3PO2, histamine dihydrochloride",Black plate-like crystals,SnCl2·2H2O was dissolved in a solution with HI and H3PO2 and heated while stirring for 20 minutes at 120 degrees Celsius. The solution became bright yellow. Histamine dihydrochloride was then dissolved into another HI solution and also heated (1:1 molar ratio to Sn). Then the latter solution was carefully layered on top of the PbI2 solution and dark orange crystals precipitated upon cooling.,Diffuse Reflectance Spectra,"A Shimadzu UV-3600 UV-vis NIR spectrometer was used to measure optical diffuse reflectance at room temperature. BaSO4 was used as the 100% reflectance reference. Reflectance vs wavelength was used to get the absorption spectrum via the Kubelka-Munk equation, which was then used to extrapolate the optical band gaps."
10.1021/acs.chemmater.6b03054,Bis(benzylammonium) lead iodide,C14H20N2PbI4,"(BZA)2PbI4, Benzylammonium lead iodide, (C6H5CH2NH3)2PbI4, bis(benzylaminium) tetraiodoplumbate(II)",C7H10N,"PbI4, lead iodide",bis(benzylaminium) lead (II) iodide,2,single crystal,,,,,,,,"PbO, HI, H3PO2, benzylamine hydrochloride",Orange plate-like crystals,PbO powder was dissolved in a solution with HI and H3PO2 and heated while stirring for 20 minutes at 120 degrees Celsius. The solution became bright yellow. Benzylamine hydrochloride was then dissolved into another HI solution and also heated (2:1 molar ratio to PbO). Then the latter solution was carefully layered on top of the PbI2 solution and dark orange crystals precipitated upon cooling.,Single-crystal X-ray diffraction,Either a STOE IPDS 2 or IPDS 2T diffractometer with Mo Kalpha radiation operated at 50 kV and 40 mA in a nitrogen atmosphere was used. Integration and absorption corrections were made with the STOE X-AREA programs. Structure was solved directly and refined with full-matrix least-squares on F2 with the OLEX2 program package.
10.1021/acs.chemmater.6b03054,Bis(benzylammonium) lead iodide,C14H20N2PbI4,"(BZA)2PbI4, Benzylammonium lead iodide, (C6H5CH2NH3)2PbI4, bis(benzylaminium) tetraiodoplumbate(II)",C7H10N,"PbI4, lead iodide",bis(benzylaminium) lead (II) iodide,2,single crystal,,,,,,,,"PbO, HI, H3PO2, benzylamine hydrochloride",Orange plate-like crystals,PbO powder was dissolved in a solution with HI and H3PO2 and heated while stirring for 20 minutes at 120 degrees Celsius. The solution became bright yellow. Benzylamine hydrochloride was then dissolved into another HI solution and also heated (2:1 molar ratio to PbO). Then the latter solution was carefully layered on top of the PbI2 solution and dark orange crystals precipitated upon cooling.,Time-Resolved Photoluminescence Spectroscopy,TR-PL was collected at room temperature using the Hamamatsu C4334 Steakscope streack camera system. The instrument response function is about 30 picoseconds and the temporal resolution after deconvolution fitting is about 10 picoseconds. 400 excitation pulses were generated at a high repetition rate from an ultrafast laser system.
10.1021/acs.chemmater.6b03054,Bis(benzylammonium) lead iodide,C14H20N2PbI4,"(BZA)2PbI4, Benzylammonium lead iodide, (C6H5CH2NH3)2PbI4, bis(benzylaminium) tetraiodoplumbate(II)",C7H10N,"PbI4, lead iodide",bis(benzylaminium) lead (II) iodide,2,single crystal,,,,,,,,"PbO, HI, H3PO2, benzylamine hydrochloride",Orange plate-like crystals,PbO powder was dissolved in a solution with HI and H3PO2 and heated while stirring for 20 minutes at 120 degrees Celsius. The solution became bright yellow. Benzylamine hydrochloride was then dissolved into another HI solution and also heated (2:1 molar ratio to PbO). Then the latter solution was carefully layered on top of the PbI2 solution and dark orange crystals precipitated upon cooling.,Diffuse Reflectance Spectra,"A Shimadzu UV-3600 UV-vis NIR spectrometer was used to measure optical diffuse reflectance at room temperature. BaSO4 was used as the 100% reflectance reference. Reflectance vs wavelength was used to get the absorption spectrum via the Kubelka-Munk equation, which was then used to extrapolate the optical band gaps."
