Repository: MasterAI-EAM/Darwin

# Darwin: A Tailored GPT for the Scientific Domain 🇦🇺
**Organization: [University of New South Wales（UNSW) AI4Science](https://www.masterai.com.au) & [GreenDynamics AI](https://www.greendynamics.com.au)**

Darwin is an open-source project dedicated to pretrain and fine-tune the LLaMA model on scientific literature and datasets. Specifically designed for the scientific domain with an emphasis on materials science, chemistry, and physics, Darwin integrates structured and unstructured scientific knowledge to enhance the efficacy of language models in scientific research.

File: dataset/Crystalline organic-inorganic compounds/DukeDB.csv (part 6 of 38)
doi,compound name,formula,group,organic,inorganic,iupac,dimensionality,sample type,code,level of theory,Exchange-correlation functional,k-point grid,level of relativity,basis set definition,numerical accuracy,synthesis starting materials,synthesis product,synthesis description,experimental method,experimental description
10.1021/acs.chemmater.6b03054,Bis(benzylammonium) lead iodide,C14H20N2PbI4,"(BZA)2PbI4, Benzylammonium lead iodide, (C6H5CH2NH3)2PbI4, bis(benzylaminium) tetraiodoplumbate(II)",C7H10N,"PbI4, lead iodide",bis(benzylaminium) lead (II) iodide,2,single crystal,,,,,,,,"PbO, HI, H3PO2, benzylamine hydrochloride",Orange plate-like crystals,PbO powder was dissolved in a solution with HI and H3PO2 and heated while stirring for 20 minutes at 120 degrees Celsius. The solution became bright yellow. Benzylamine hydrochloride was then dissolved into another HI solution and also heated (2:1 molar ratio to PbO). Then the latter solution was carefully layered on top of the PbI2 solution and dark orange crystals precipitated upon cooling.,Diffuse Reflectance Spectra,"A Shimadzu UV-3600 UV-vis NIR spectrometer was used to measure optical diffuse reflectance at room temperature. BaSO4 was used as the 100% reflectance reference. Reflectance vs wavelength was used to get the absorption spectrum via the Kubelka-Munk equation, which was then used to extrapolate the optical band gaps."
10.1021/acs.chemmater.6b03054,Bis(benzylammonium) tin iodide,(C7NH10)2SnI4,"(BZA)2SnI4, Benzylammonium tin iodide, bis(benzylaminium) tetraiodostannate(II)",C7H10N,"SnI4, Tin iodide",bis(benzylaminium) tin iodide,2,single crystal,,,,,,,,"SnCl2·2H2O, HI, H3PO2, benzylamine hydrochloride",Dark red plate-like crystals,SnCl2·2H2O was dissolved in a solution with HI and H3PO2 and heated while stirring for 20 minutes at 120 degrees Celsius. The solution became bright yellow. Benzylamine hydrochloride was then dissolved into another HI solution and also heated (2:1 molar ratio to Sn). Then the latter solution was carefully layered on top of the PbI2 solution and dark orange crystals precipitated upon cooling.,Single-crystal X-ray diffraction,Either a STOE IPDS 2 or IPDS 2T diffractometer with Mo Kalpha radiation operated at 50 kV and 40 mA in a nitrogen atmosphere was used. Integration and absorption corrections were made with the STOE X-AREA programs. Structure was solved directly and refined with full-matrix least-squares on F2 with the OLEX2 program package.
10.1021/acs.chemmater.6b03054,Bis(benzylammonium) tin iodide,(C7NH10)2SnI4,"(BZA)2SnI4, Benzylammonium tin iodide, bis(benzylaminium) tetraiodostannate(II)",C7H10N,"SnI4, Tin iodide",bis(benzylaminium) tin iodide,2,single crystal,,,,,,,,"SnCl2·2H2O, HI, H3PO2, benzylamine hydrochloride",Dark red plate-like crystals,SnCl2·2H2O was dissolved in a solution with HI and H3PO2 and heated while stirring for 20 minutes at 120 degrees Celsius. The solution became bright yellow. Benzylamine hydrochloride was then dissolved into another HI solution and also heated (2:1 molar ratio to Sn). Then the latter solution was carefully layered on top of the PbI2 solution and dark orange crystals precipitated upon cooling.,Time-Resolved Photoluminescence Spectroscopy,TR-PL was collected at room temperature using the Hamamatsu C4334 Steakscope streack camera system. The instrument response function is about 30 picoseconds and the temporal resolution after deconvolution fitting is about 10 picoseconds. 400 excitation pulses were generated at a high repetition rate from an ultrafast laser system.
10.1021/acs.chemmater.6b03054,Bis(benzylammonium) tin iodide,(C7NH10)2SnI4,"(BZA)2SnI4, Benzylammonium tin iodide, bis(benzylaminium) tetraiodostannate(II)",C7H10N,"SnI4, Tin iodide",bis(benzylaminium) tin iodide,2,single crystal,,,,,,,,"SnCl2·2H2O, HI, H3PO2, benzylamine hydrochloride",Dark red plate-like crystals,SnCl2·2H2O was dissolved in a solution with HI and H3PO2 and heated while stirring for 20 minutes at 120 degrees Celsius. The solution became bright yellow. Benzylamine hydrochloride was then dissolved into another HI solution and also heated (2:1 molar ratio to Sn). Then the latter solution was carefully layered on top of the PbI2 solution and dark orange crystals precipitated upon cooling.,Diffuse Reflectance Spectra,"A Shimadzu UV-3600 UV-vis NIR spectrometer was used to measure optical diffuse reflectance at room temperature. BaSO4 was used as the 100% reflectance reference. Reflectance vs wavelength was used to get the absorption spectrum via the Kubelka-Munk equation, which was then used to extrapolate the optical band gaps."
10.1021/acs.chemmater.6b03054,Bis(benzylammonium) tin iodide,(C7NH10)2SnI4,"(BZA)2SnI4, Benzylammonium tin iodide, bis(benzylaminium) tetraiodostannate(II)",C7H10N,"SnI4, Tin iodide",bis(benzylaminium) tin iodide,2,single crystal,,,,,,,,"SnCl2·2H2O, HI, H3PO2, benzylamine hydrochloride",Dark red plate-like crystals,SnCl2·2H2O was dissolved in a solution with HI and H3PO2 and heated while stirring for 20 minutes at 120 degrees Celsius. The solution became bright yellow. Benzylamine hydrochloride was then dissolved into another HI solution and also heated (2:1 molar ratio to Sn). Then the latter solution was carefully layered on top of the PbI2 solution and dark orange crystals precipitated upon cooling.,Diffuse Reflectance Spectra,"A Shimadzu UV-3600 UV-vis NIR spectrometer was used to measure optical diffuse reflectance at room temperature. BaSO4 was used as the 100% reflectance reference. Reflectance vs wavelength was used to get the absorption spectrum via the Kubelka-Munk equation, which was then used to extrapolate the optical band gaps."
10.1021/acs.chemmater.8b03436,bis(2-phenethylammonium) methylammonium lead iodide,C17H30N3Pb2I7,"bis(2-phenylethanaminium) methanaminium septaiodo diplumbate(II), (C6H5(CH2)2NH3)2(CH3NH3)Pb2I7, (PEA)2(MA)Pb2I7","C8H12N, CH6N","Pb2I7, Lead iodide",bis(2-phenylethanaminium) methanaminium lead (II) iodide,2,single crystal,,,,,,,,"Hydroiodic acid, Lead oxide, Methylammonium Iodide, Phenylethylammonium",,"single crystals were grown using a previously reported cooling method. Briefly, precursors containing lead oxide, methylammonium iodide, and phenethylamine with specific ratios were dissolved in hydriodic. acid (HI) solution (57% w/w in water) at ∼90 °C. The solution was then slowly cooled to room temperature at a rate of 1 °C/h. The ratios are 1.72/0/3.45 mmol, 6/18/1 mmol, and 10/24/1 mmol for n = 1, 2, 3, respectively, in 30 mL of HI solution. It is worth noting that larger n-members (n > 3) of this 2D perovskite family can be also grown but in a mixture form, which should be caused by a large solubility difference between PEA and MA in the aqueous solution. MAPbI3 and MAPbBr3 single crystals were grown as previously reported.46 As-grown crystals were rinsed with diethyl ether and then dried under vacuum.",Single crystal XRD,"XRD was carried out with a Bruker D8
Advance using a Cu Kα1 (λ = 1.5406 Å) source, a step size of
0.02°, and a speed of 0.5 s/step. The absorption spectra were
captured by measuring the diffuse reflectance spectra of crystal
powders using a Cary 5000 (Agilent Technologies)."
10.1021/acs.chemmater.8b03436,bis(2-phenethylammonium) methylammonium lead iodide,C17H30N3Pb2I7,"bis(2-phenylethanaminium) methanaminium septaiodo diplumbate(II), (C6H5(CH2)2NH3)2(CH3NH3)Pb2I7, (PEA)2(MA)Pb2I7","C8H12N, CH6N","Pb2I7, Lead iodide",bis(2-phenylethanaminium) methanaminium lead (II) iodide,2,single crystal,Quantum ESPRESSO,DFT,PBE,,Including scaler relativistic,,Single-particle wave functions (charges) were expanded on a plane-wave basis set up to a kinetic energy cutoff of 50 Ry (300 Ry). The crystal structures were fully relaxed until the total force on each atom was less than 0.01 eV/Å,"Hydroiodic acid, Lead oxide, Methylammonium Iodide, Phenylethylammonium",,"single crystals were grown using a previously reported cooling method. Briefly, precursors containing lead oxide, methylammonium iodide, and phenethylamine with specific ratios were dissolved in hydriodic. acid (HI) solution (57% w/w in water) at ∼90 °C. The solution was then slowly cooled to room temperature at a rate of 1 °C/h. The ratios are 1.72/0/3.45 mmol, 6/18/1 mmol, and 10/24/1 mmol for n = 1, 2, 3, respectively, in 30 mL of HI solution. It is worth noting that larger n-members (n > 3) of this 2D perovskite family can be also grown but in a mixture form, which should be caused by a large solubility difference between PEA and MA in the aqueous solution. MAPbI3 and MAPbBr3 single crystals were grown as previously reported.46 As-grown crystals were rinsed with diethyl ether and then dried under vacuum.",Single crystal XRD,"XRD was carried out with a Bruker D8
Advance using a Cu Kα1 (λ = 1.5406 Å) source, a step size of
0.02°, and a speed of 0.5 s/step. The absorption spectra were
captured by measuring the diffuse reflectance spectra of crystal
powders using a Cary 5000 (Agilent Technologies)."
10.1021/acs.chemmater.8b03436,bis(2-phenethylammonium) methylammonium lead iodide,C17H30N3Pb2I7,"bis(2-phenylethanaminium) methanaminium septaiodo diplumbate(II), (C6H5(CH2)2NH3)2(CH3NH3)Pb2I7, (PEA)2(MA)Pb2I7","C8H12N, CH6N","Pb2I7, Lead iodide",bis(2-phenylethanaminium) methanaminium lead (II) iodide,2,single crystal,,,,,,,,"Hydroiodic acid (HI, 57% w/w in water, Alpha Aesar), Lead oxide (PbO, 99%, Sigma-Aldrich), Methylammonium Iodide (MAI, >99%, Dyesol), Phenylethylamine (PEA)",Red (PEA)2MAPb2I7 crystals,"6 mmol PbO, 18 mmol MAI, and 1 mmol PEA are dissolved in HI in a 20 mL vial at 90 °C. The vial was then kept in an oven at 110 °C for 4 h. The solution was then slowly cooled to room temperature.",Photoluminescence,"For steady-state PL measurements, the details are not available in the paper."
10.1021/acs.chemmater.8b03436,bis(phenylethylammonium) bis(methylammonium) lead iodide,C18H36N4Pb3I10,"(C6H5(CH2)2NH3)2(CH3NH3)2Pb3I10, (PEA)2(MA)2Pb3I10, bis(2-phenylethanaminium) bismethanaminium decaiodo triplumbate(II) ","C8H12N, CH6N","Pb3I10, Lead iodide",bis(2-phenylethanaminium) bismethanaminium lead (II) iodide,2,single crystal,Quantum ESPRESSO,DFT,PBE,,Including scaler relativistic,,Single-particle wave functions (charges) were expanded on a plane-wave basis set up to a kinetic energy cutoff of 50 Ry (300 Ry). The crystal structures were fully relaxed until the total force on each atom was less than 0.01 eV/Å,"Hydroiodic acid (HI, 57% w/w in water, Alpha Aesar), Lead oxide (PbO, 99%, Sigma-Aldrich), Methylammonium Iodide (MAI, >99%, Dyesol), Phenylethylamine (PEA)",Black (PEA)2MA2Pb3I10 crystals,"10 mmol PbO, 24 mmol MAI, and 1 mmol PEA are dissolved in HI in a 20 mL vial at 90 °C. The vial was then kept in an oven at 110 °C for 4 h. The solution was then slowly cooled to room temperature.",Single crystal XRD,"XRD was carried out with a Bruker D8
Advance using a Cu Kα1 (λ = 1.5406 Å) source, a step size of
0.02°, and a speed of 0.5 s/step. The absorption spectra were
captured by measuring the diffuse reflectance spectra of crystal
powders using a Cary 5000 (Agilent Technologies)."
10.1021/acs.chemmater.8b03436,bis(phenylethylammonium) bis(methylammonium) lead iodide,C18H36N4Pb3I10,"(C6H5(CH2)2NH3)2(CH3NH3)2Pb3I10, (PEA)2(MA)2Pb3I10, bis(2-phenylethanaminium) bismethanaminium decaiodo triplumbate(II) ","C8H12N, CH6N","Pb3I10, Lead iodide",bis(2-phenylethanaminium) bismethanaminium lead (II) iodide,2,single crystal,Quantum ESPRESSO,DFT,PBE,,Including scaler relativistic,,Single-particle wave functions (charges) were expanded on a plane-wave basis set up to a kinetic energy cutoff of 50 Ry (300 Ry). The crystal structures were fully relaxed until the total force on each atom was less than 0.01 eV/Å,"Hydroiodic acid, Lead oxide, Methylammonium Iodide, Phenylethylammonium",,"single crystals were grown using a previously reported cooling method. Briefly, precursors containing lead oxide, methylammonium iodide, and phenethylamine with specific ratios were dissolved in hydriodic. acid (HI) solution (57% w/w in water) at ∼90 °C. The solution was then slowly cooled to room temperature at a rate of 1 °C/h. The ratios are 1.72/0/3.45 mmol, 6/18/1 mmol, and 10/24/1 mmol for n = 1, 2, 3, respectively, in 30 mL of HI solution. It is worth noting that larger n-members (n > 3) of this 2D perovskite family can be also grown but in a mixture form, which should be caused by a large solubility difference between PEA and MA in the aqueous solution. MAPbI3 and MAPbBr3 single crystals were grown as previously reported.46 As-grown crystals were rinsed with diethyl ether and then dried under vacuum.",Single crystal XRD,"XRD was carried out with a Bruker D8
Advance using a Cu Kα1 (λ = 1.5406 Å) source, a step size of
0.02°, and a speed of 0.5 s/step. The absorption spectra were
captured by measuring the diffuse reflectance spectra of crystal
powders using a Cary 5000 (Agilent Technologies)."
10.1021/acs.chemmater.8b03436,Bis(phenylethylammonium) lead iodide,C16H24N2PbI4,"bis(2-phenylethane-1-aminium) tetraiodoplumbate(II), Bisphenylethylammonium lead iodide, phenethylammonium lead iodide, (PEA)2PbI4, PEA2PbI4, (C6H5C2H4NH3)2PbI4, (C8H12N)2PbI4, (C8H9NH3)2PbI4, PEA lead iodide, (PEA)2 lead iodide",C8H12N,"PbI4, Lead iodide",bis(2-phenylethane-1-aminium) lead(II) iodide,2,unknown,VESTA,DFT,PBE+SOC+vdW,6x6x1,,PAW,Plane-wave cutoff energy: 500 eV,,,,,
10.1021/acs.chemmater.8b03436,Bis(phenylethylammonium) lead iodide,C16H24N2PbI4,"bis(2-phenylethane-1-aminium) tetraiodoplumbate(II), Bisphenylethylammonium lead iodide, phenethylammonium lead iodide, (PEA)2PbI4, PEA2PbI4, (C6H5C2H4NH3)2PbI4, (C8H12N)2PbI4, (C8H9NH3)2PbI4, PEA lead iodide, (PEA)2 lead iodide",C8H12N,"PbI4, Lead iodide",bis(2-phenylethane-1-aminium) lead(II) iodide,2,single crystal,,,,,,,,"hydriodic acid (57% w/w in water, Alpha Aesar), phenethylamine (PEA),  lead oxide (PbO, 99%, Sigma-Aldrich)",Orange (PEA)2PbI4 crystals,"In 30 mL HI solution, PEA, and PbO (ratio: 1.72: 3.45 mmol) were dissolved. The solution was heated at 110º C for 4 hours and subsequently cooled to room temperature. Once the solution cooled, single crystals formed.",Single crystal X-ray diffraction,
10.1021/acs.chemmater.8b03436,bis(2-phenethylammonium) methylammonium lead iodide,C17H30N3Pb2I7,"bis(2-phenylethanaminium) methanaminium septaiodo diplumbate(II), (C6H5(CH2)2NH3)2(CH3NH3)Pb2I7, (PEA)2(MA)Pb2I7","C8H12N, CH6N","Pb2I7, Lead iodide",bis(2-phenylethanaminium) methanaminium lead (II) iodide,2,single crystal,,,,,,,,"Hydroiodic acid (HI, 57% w/w in water, Alpha Aesar), Lead oxide (PbO, 99%, Sigma-Aldrich), Methylammonium Iodide (MAI, >99%, Dyesol), Phenylethylamine (PEA)",Red (PEA)2MAPb2I7 crystals,"6 mmol PbO, 18 mmol MAI, and 1 mmol PEA are dissolved in HI in a 20 mL vial at 90 °C. The vial was then kept in an oven at 110 °C for 4 h. The solution was then slowly cooled to room temperature.",Photoluminescence,"For steady-state PL measurements, the details are not available in the paper."
10.1021/acs.chemmater.8b03436,bis(phenylethylammonium) bis(methylammonium) lead iodide,C18H36N4Pb3I10,"(C6H5(CH2)2NH3)2(CH3NH3)2Pb3I10, (PEA)2(MA)2Pb3I10, bis(2-phenylethanaminium) bismethanaminium decaiodo triplumbate(II) ","C8H12N, CH6N","Pb3I10, Lead iodide",bis(2-phenylethanaminium) bismethanaminium lead (II) iodide,2,single crystal,,,,,,,,"Hydroiodic acid (HI, 57% w/w in water, Alpha Aesar), Lead oxide (PbO, 99%, Sigma-Aldrich), Methylammonium Iodide (MAI, >99%, Dyesol), Phenylethylamine (PEA)",Black (PEA)2MA2Pb3I10 crystals,"10 mmol PbO, 24 mmol MAI, and 1 mmol PEA are dissolved in HI in a 20 mL vial at 90 °C. The vial was then kept in an oven at 110 °C for 4 h. The solution was then slowly cooled to room temperature.",Photoluminescence,"For steady-state PL measurements, the details are not available in the paper."
10.1021/acs.chemmater.8b03436,Bis(phenylethylammonium) lead iodide,C16H24N2PbI4,"bis(2-phenylethane-1-aminium) tetraiodoplumbate(II), Bisphenylethylammonium lead iodide, phenethylammonium lead iodide, (PEA)2PbI4, PEA2PbI4, (C6H5C2H4NH3)2PbI4, (C8H12N)2PbI4, (C8H9NH3)2PbI4, PEA lead iodide, (PEA)2 lead iodide",C8H12N,"PbI4, Lead iodide",bis(2-phenylethane-1-aminium) lead(II) iodide,2,single crystal,,,,,,,,"hydriodic acid (57% w/w in water, Alpha Aesar), phenethylamine (PEA),  lead oxide (PbO, 99%, Sigma-Aldrich)",Orange (PEA)2PbI4 crystals,"In 30 mL HI solution, PEA, and PbO (ratio: 1.72: 3.45 mmol) were dissolved. The solution was heated at 110º C for 4 hours and subsequently cooled to room temperature. Once the solution cooled, single crystals formed.",Single crystal X-ray diffraction,
10.1021/acs.chemmater.8b03436,Bis(phenylethylammonium) lead iodide,C16H24N2PbI4,"bis(2-phenylethane-1-aminium) tetraiodoplumbate(II), Bisphenylethylammonium lead iodide, phenethylammonium lead iodide, (PEA)2PbI4, PEA2PbI4, (C6H5C2H4NH3)2PbI4, (C8H12N)2PbI4, (C8H9NH3)2PbI4, PEA lead iodide, (PEA)2 lead iodide",C8H12N,"PbI4, Lead iodide",bis(2-phenylethane-1-aminium) lead(II) iodide,2,unknown,VESTA,DFT,PBE+SOC+vdW,6x6x1,,PAW,Plane-wave cutoff energy: 500 eV,,,,,
10.1021/acs.chemmater.8b04064,Pyridiniumethylammonium lead iodide,C7H14I4N2Pb,(PyrEA)[PbI4],C7H14N2,"PbI4, Lead iodide",1-(2-ethanaminium)-1H-pyridin-1-ium,2,single crystal,,,,,,,,"pyridine, iodoethylammonium iodide, anhydrous acetonitrile, PbI2, HI",red plate crystals,"First, PyrEAI was synthesized by charging a flamed-dried two-neck round bottom flask with pyridine (1.05 equivalent), iodoethylammonium iodide (1.00 equivalent), and anhydrous acetonitrile (which was dried with CaH2 before distillation). The mixture was heated and stirred at reflux for 2 days. The mixture was then cooled to room temperature. The precipitate was isolated by filtration, washed with diethyl ether, and dried. 
Then, stoichiometric amounts of PbI2 (purchased from Sigma Aldrich) and PyrEAI were added to concentrated stabilized aqueous HI. The concentration of the solution was maintained at 0.25-0.30M of Pb2+. The solution was heated at 140ºC and stirred for an hour. The resulting clear solution was cooled slowly to room temperature.",Single Crystal X-ray Diffraction,"Data was collected with a BrukerX8 CCD area detector diffractometer, with Mo Kα radiation (0.71073Å) at 100 K. SAINT and SADABS packages were used for data reduction and absorption corrections, respectively."
10.1021/acs.chemmater.8b04064,Pyridiniumethylammonium lead iodide,C7H14I4N2Pb,(PyrEA)[PbI4],C7H14N2,"PbI4, Lead iodide",1-(2-ethanaminium)-1H-pyridin-1-ium,2,film,,,,,,,,,,,,Wavelength used was λ = 0.71073 Å.
10.1021/acs.chemmater.8b04064,Pyridiniumethylammonium lead iodide,C7H14I4N2Pb,(PyrEA)[PbI4],C7H14N2,"PbI4, Lead iodide",1-(2-ethanaminium)-1H-pyridin-1-ium,2,film,,,,,,,,,,,UV-vis absorption,Band gap data was obtained by linear-fitting the UV-vis absorption spectra.
10.1021/acs.chemmater.8b04064,Pyridiniumethylammonium lead iodide,C7H14I4N2Pb,(PyrEA)[PbI4],C7H14N2,"PbI4, Lead iodide",1-(2-ethanaminium)-1H-pyridin-1-ium,2,film,,,,,,,,N/A,,Thin films were prepared by dissolving (PyrEA)[PbI4] (0.50M) in DMF and was spin-coated onto glass substrates at 3000 rpm for 30 s. The films were then heated to 130ºC for 10 minutes.,UV-Vis absorption,Data was collected with a SHIMADZU UV-3600 spectrophotometer and an integrated sphere (ISR-3100) in the wavelength range 300-800 nm.
10.1021/acs.chemmater.8b04064,Pyridiniumethylammonium lead iodide,C7H14I4N2Pb,(PyrEA)[PbI4],C7H14N2,"PbI4, Lead iodide",1-(2-ethanaminium)-1H-pyridin-1-ium,2,film,,,,,,,,N/A,,Thin films were prepared by dissolving (PyrEA)[PbI4] (0.50M) in DMF and was spin-coated onto glass substrates at 3000 rpm for 30 s. The films were then heated to 130ºC for 10 minutes.,UV-Vis spectroscopy and scanning electron microscopy,"UV-vis absorption spectra were recorded using a SHIMADZU UV-3600 spectrophotometer, with an integrating sphere (ISR-3100) in the wavelength range 300-800nm. Film thickness was calculated by cross-section images of the thin films recorded using a JEOL JSM-7600F field emission scanning electron microscope (FESEM), with an accelerating voltage of 5kV. Absorption coefficients at each wavelength were calculated by α(λ) = 1/d * ln([1-R(λ)]/[T(λ)]). Here, α is the absorption coefficient, R is the reflectance, and T is the transmittance. [1]"
10.1021/acs.chemmater.8b04064,Pyridiniumethylammonium lead iodide,C7H14I4N2Pb,(PyrEA)[PbI4],C7H14N2,"PbI4, Lead iodide",1-(2-ethanaminium)-1H-pyridin-1-ium,3,film,,,,,,,,N/A,,Thin films were prepared by dissolving (PyrEA)[PbI4] (0.50M) in DMF and was spin-coated onto glass substrates at 3000 rpm for 30 s. The films were then heated to 130ºC for 10 minutes.,steady-state PL spectroscopy,Excitation at 405 nm. Data was collected with a Horiba Fluoromax-3 spectrometer with a 0.5nm wavelength resolution.
10.1021/acs.chemmater.8b04064,Imidazoliumethylammonium lead iodide,C5H13I4N3Pb,(ImEA)[PbI4],C5H13N3,"PbI4, Lead iodide",1-(2-ethanaminium)-1H-imidazol-3-ium,2,single crystal,,,,,,,,"ImEAI, PbI2, HI",orange plate,"ImEAI was purchased from Sigma Aldrich. Then, stoichiometric amounts of PbI2 (purchased from Sigma Aldrich) and ImEAI were added to concentrated stabilized aqueous HI. The concentration of the solution was maintained at 0.25-0.30M of Pb2+. The solution was heated at 140ºC and stirred for an hour. The resulting clear solution was cooled slowly to room temperature.",Single Crystal X-ray Diffraction,"Data was collected with a BrukerX8 CCD area detector diffractometer, with Mo Kα radiation (0.71073Å) at 100 K. SAINT and SADABS packages were used for data reduction and absorption corrections, respectively."
10.1021/acs.chemmater.8b04064,Imidazoliumethylammonium lead iodide,C5H13I4N3Pb,(ImEA)[PbI4],C5H13N3,"PbI4, Lead iodide",1-(2-ethanaminium)-1H-imidazol-3-ium,2,film,,,,,,,,N/A,,Thin films were prepared by dissolving (ImEA)[PbI4] (0.50M) in DMF and was spin-coated onto glass substrates at 3000 rpm for 30 s. The films were then heated to 130ºC for 10 minutes.,,Wavelength used was λ = 0.71073 Å.
10.1021/acs.chemmater.8b04064,Imidazoliumethylammonium lead iodide,C5H13I4N3Pb,(ImEA)[PbI4],C5H13N3,"PbI4, Lead iodide",1-(2-ethanaminium)-1H-imidazol-3-ium,2,film,,,,,,,,N/A,,Thin films were prepared by dissolving (ImEA)[PbI4] (0.50M) in DMF and was spin-coated onto glass substrates at 3000 rpm for 30 s. The films were then heated to 130ºC for 10 minutes.,,
10.1021/acs.chemmater.8b04064,Imidazoliumethylammonium lead iodide,C5H13I4N3Pb,(ImEA)[PbI4],C5H13N3,"PbI4, Lead iodide",1-(2-ethanaminium)-1H-imidazol-3-ium,2,film,,,,,,,,"(ImEA)[PbI4] (synthesized), DMF",,Thin films were prepared by dissolving (ImEA)[PbI4] (0.50M) in DMF and were spin-coated onto glass substrates at 3000 rpm for 30 s. The films were then heated to 130ºC for 10 minutes.,Photoluminescence,Excitation at 405 nm. Data was collected with a Horiba Fluoromax-3 spectrometer with a 0.5nm wavelength resolution.
10.1021/acs.chemmater.8b04064,Imidazoliumethylammonium lead iodide,C5H13I4N3Pb,(ImEA)[PbI4],C5H13N3,"PbI4, Lead iodide",1-(2-ethanaminium)-1H-imidazol-3-ium,2,film,,,,,,,,N/A,,Thin films were prepared by dissolving (ImEA)[PbI4] (0.50M) in DMF and was spin-coated onto glass substrates at 3000 rpm for 30 s. The films were then heated to 130ºC for 10 minutes.,UV-Vis absorption,Data was collected with a SHIMADZU UV-3600 spectrophotometer and an integrated sphere (ISR-3100) in the wavelength range 300-800 nm.
10.1021/acs.chemmater.8b04064,Imidazoliumethylammonium lead iodide,C5H13I4N3Pb,(ImEA)[PbI4],C5H13N3,"PbI4, Lead iodide",1-(2-ethanaminium)-1H-imidazol-3-ium,2,film,,,,,,,,N/A,,Thin films were prepared by dissolving (ImEA)[PbI4] (0.50M) in DMF and was spin-coated onto glass substrates at 3000 rpm for 30 s. The films were then heated to 130ºC for 10 minutes.,,Absorption coefficients at each wavelength were calculated by α(λ) = 1/d(film) * ln([1-Rfilm(λ)]/[Tfilm(λ)])
10.1021/acs.chemmater.8b04064,Bis(phenylethylammonium) lead iodide,C16H24N2PbI4,"bis(2-phenylethane-1-aminium) tetraiodoplumbate(II), Bisphenylethylammonium lead iodide, phenethylammonium lead iodide, (PEA)2PbI4, PEA2PbI4, (C6H5C2H4NH3)2PbI4, (C8H12N)2PbI4, (C8H9NH3)2PbI4, PEA lead iodide, (PEA)2 lead iodide",C8H12N,"PbI4, Lead iodide",bis(2-phenylethane-1-aminium) lead(II) iodide,2,film,,,,,,,,N/A,,Thin films were prepared by dissolving (PEA)2PbI4 (0.50M) in DMF and was spin-coated onto glass substrates at 3000 rpm for 30 s. The films were then heated to 130ºC for 10 minutes.,Optical absorbtion,Wavelength was λ = 0.71073 Å.
10.1021/acs.chemmater.8b04064,Bis(phenylethylammonium) lead iodide,C16H24N2PbI4,"bis(2-phenylethane-1-aminium) tetraiodoplumbate(II), Bisphenylethylammonium lead iodide, phenethylammonium lead iodide, (PEA)2PbI4, PEA2PbI4, (C6H5C2H4NH3)2PbI4, (C8H12N)2PbI4, (C8H9NH3)2PbI4, PEA lead iodide, (PEA)2 lead iodide",C8H12N,"PbI4, Lead iodide",bis(2-phenylethane-1-aminium) lead(II) iodide,2,film,,,,,,,,"(PEA)2PbI4 (synthesized), DMF",,Thin films were prepared by dissolving (PEA)2PbI4 (0.50M) in DMF and was spin-coated onto glass substrates at 3000 rpm for 30 s. The films were then heated to 130ºC for 10 minutes.,UV-vis absorption,the spectrum was recorded using SHIMADZU   UV-3600.
10.1021/acs.chemmater.8b04064,Bis(phenylethylammonium) lead iodide,C16H24N2PbI4,"bis(2-phenylethane-1-aminium) tetraiodoplumbate(II), Bisphenylethylammonium lead iodide, phenethylammonium lead iodide, (PEA)2PbI4, PEA2PbI4, (C6H5C2H4NH3)2PbI4, (C8H12N)2PbI4, (C8H9NH3)2PbI4, PEA lead iodide, (PEA)2 lead iodide",C8H12N,"PbI4, Lead iodide",bis(2-phenylethane-1-aminium) lead(II) iodide,2,unknown,,,,,,,,,,,,
10.1021/acs.chemmater.8b04064,Bis(phenylethylammonium) lead iodide,C16H24N2PbI4,"bis(2-phenylethane-1-aminium) tetraiodoplumbate(II), Bisphenylethylammonium lead iodide, phenethylammonium lead iodide, (PEA)2PbI4, PEA2PbI4, (C6H5C2H4NH3)2PbI4, (C8H12N)2PbI4, (C8H9NH3)2PbI4, PEA lead iodide, (PEA)2 lead iodide",C8H12N,"PbI4, Lead iodide",bis(2-phenylethane-1-aminium) lead(II) iodide,2,film,,,,,,,,N/A,Thin-film of thickness 338 nm,Thin films were prepared by dissolving (PEA)2PbI4 (0.50M) in DMF and was spin-coated onto glass substrates at 3000 rpm for 30 s. The films were then heated to 130ºC for 10 minutes.,UV-Vis spectroscopy and scanning electron microscopy,"UV-vis absorption spectra were recorded using a SHIMADZU UV-3600 spectrophotometer, with an integrating sphere (ISR-3100) in the wavelength range 300-800nm. Film thickness was calculated by cross-section images of the thin films recorded using a JEOL JSM-7600F field emission scanning electron microscope (FESEM), with an accelerating voltage of 5kV.
Absorption coefficients at each wavelength were calculated by α(λ) = 1/d * ln([1-R(λ)]/[T(λ)]). Here, α is the absorption coefficient, R is the reflectance, and T is the transmittance. [1]"
10.1021/acs.chemmater.8b04064,Pyrazoliumethylammonium lead iodide,C20H52I20N12O4Pb6,(PyrzEA)[Pb2I6],C5H13N3,"Pb2I6, Lead iodide",1-(2-ethanaminium)-1H-pyrazol-2-ium,1,single crystal,,,,,,,,"PyrzEAI, PbI2, HI",yellow prism,"PipEAI was purchased from Sigma Aldrich. Then, stoichiometric amounts of PbI2 (purchased from Sigma Aldrich) and PyrzEAI were added to concentrated stabilized aqueous HI. The concentration of the solution was maintained at 0.25-0.30M of Pb2+. The solution was heated at 140ºC and stirred for an hour. The resulting clear solution was cooled slowly to room temperature.",Single Crystal X-ray Diffraction,"Data was collected with a BrukerX8 CCD area detector diffractometer, with Mo Kα radiation (0.71073Å) at 100 K. SAINT and SADABS packages were used for data reduction and absorption corrections, respectively."
10.1021/acs.chemmater.8b04064,Pyrazoliumethylammonium lead iodide,C20H52I20N12O4Pb6,(PyrzEA)[Pb2I6],C5H13N3,"Pb2I6, Lead iodide",1-(2-ethanaminium)-1H-pyrazol-2-ium,1,film,,,,,,,,N/A,,Thin films were prepared by dissolving (PyrzEA)[Pb2I6] (0.50M) in DMF and was spin-coated onto glass substrates at 3000 rpm for 30 s. The films were then heated to 130ºC for 10 minutes.,,Wavelength used was λ = 0.71073 Å.
10.1021/acs.chemmater.8b04064,Pyrazoliumethylammonium lead iodide,C20H52I20N12O4Pb6,(PyrzEA)[Pb2I6],C5H13N3,"Pb2I6, Lead iodide",1-(2-ethanaminium)-1H-pyrazol-2-ium,1,film,,,,,,,,N/A,,Thin films were prepared by dissolving (PyrzEA)[Pb2I6] (0.50M) in DMF and was spin-coated onto glass substrates at 3000 rpm for 30 s. The films were then heated to 130ºC for 10 minutes.,UV-Vis absorption,Data was collected with a SHIMADZU UV-3600 spectrophotometer and an integrated sphere (ISR-3100) in the wavelength range 300-800 nm.
10.1021/acs.chemmater.8b04064,Histammonium lead iodide,(C5H11N3)PbI4,"(HA)PbI4, 4-(2-ethanaminium)-1H-imidazol-3-ium tetraiodoplumbate(II)",C5H11N3,"PbI4, Lead iodide",4-(2-ethanaminium)-1H-imidazol-3-ium lead (II) iodide,2,film,,,,,,,,N/A,,Thin films were prepared by dissolving (HA)PbI4 (0.50M) in DMF and was spin-coated onto glass substrates at 3000 rpm for 30 s. The films were then heated to 130ºC for 10 minutes.,,
10.1021/acs.chemmater.8b04064,Histammonium lead iodide,(C5H11N3)PbI4,"(HA)PbI4, 4-(2-ethanaminium)-1H-imidazol-3-ium tetraiodoplumbate(II)",C5H11N3,"PbI4, Lead iodide",4-(2-ethanaminium)-1H-imidazol-3-ium lead (II) iodide,2,single crystal,,,,,,,,"histamine dihydrochloride, HI, PbI2",red block,"Histamine dihydrochloride was purchased from Sigma Aldrich. Then, stoichiometric amounts of PbI2 (purchased from Sigma Aldrich) and HA were added to concentrated stabilized aqueous HI. The concentration of the solution was maintained at 0.25-0.30M of Pb2+. The solution was heated at 140ºC and stirred for an hour. The resulting clear solution was cooled slowly to room temperature.",Single Crystal X-ray Diffraction,"Data was collected with a BrukerX8 CCD area detector diffractometer, with Mo Kα radiation (0.71073Å) at 100 K. SAINT and SADABS packages were used for data reduction and absorption corrections, respectively."
10.1021/acs.chemmater.8b04064,piperidiniumethylammonium lead iodide,C14H34I8N4Pb2,(PipEA)[PbI4],C7H20N2,"PbI4, Lead iodide",1-(2-ethanaminium)-1H-piperidin-1-ium,2,single crystal,,,,,,,,"PipEAI, PbI2, HI",red plate,"PipEAI was purchased from Sigma Aldrich. Then, stoichiometric amounts of PbI2 (purchased from Sigma Aldrich) and PipEAI were added to concentrated stabilized aqueous HI. The concentration of the solution was maintained at 0.25-0.30M of Pb2+. The solution was heated at 140ºC and stirred for an hour. The resulting clear solution was cooled slowly to room temperature.",Single Crystal X-ray Diffraction,"Data was collected with a BrukerX8 CCD area detector diffractometer, with Mo Kα radiation (0.71073Å) at 100 K. SAINT and SADABS packages were used for data reduction and absorption corrections, respectively."
10.1021/acs.chemmater.8b04064,piperidiniumethylammonium lead iodide,C14H34I8N4Pb2,(PipEA)[PbI4],C7H20N2,"PbI4, Lead iodide",1-(2-ethanaminium)-1H-piperidin-1-ium,2,film,,,,,,,,N/A,,Thin films were prepared by dissolving (PipEA)[PbI4] (0.50M) in DMF and was spin-coated onto glass substrates at 3000 rpm for 30 s. The films were then heated to 130ºC for 10 minutes.,,Wavelength used was λ = 0.71073 Å.
10.1021/acs.chemmater.8b04064,piperidiniumethylammonium lead iodide,C14H34I8N4Pb2,(PipEA)[PbI4],C7H20N2,"PbI4, Lead iodide",1-(2-ethanaminium)-1H-piperidin-1-ium,2,film,,,,,,,,N/A,,Thin films were prepared by dissolving (PipEA)[PbI4] (0.50M) in DMF and was spin-coated onto glass substrates at 3000 rpm for 30 s. The films were then heated to 130ºC for 10 minutes.,UV-Vis absorption,Data was collected with a SHIMADZU UV-3600 spectrophotometer and an integrated sphere (ISR-3100) in the wavelength range 300-800 nm.
10.1021/acs.chemmater.8b04064,piperidiniumethylammonium lead iodide,C14H34I8N4Pb2,(PipEA)[PbI4],C7H20N2,"PbI4, Lead iodide",1-(2-ethanaminium)-1H-piperidin-1-ium,2,film,,,,,,,,N/A,,Thin films were prepared by dissolving (PipEA)[PbI4] (0.50M) in DMF and was spin-coated onto glass substrates at 3000 rpm for 30 s. The films were then heated to 130ºC for 10 minutes.,steady-state PL spectroscopy,Excitation at 405 nm. Data was collected with a Horiba Fluoromax-3 spectrometer with a 0.5nm wavelength resolution.
10.1021/acs.chemmater.8b04064,Bis(phenylethylammonium) lead iodide,C16H24N2PbI4,"bis(2-phenylethane-1-aminium) tetraiodoplumbate(II), Bisphenylethylammonium lead iodide, phenethylammonium lead iodide, (PEA)2PbI4, PEA2PbI4, (C6H5C2H4NH3)2PbI4, (C8H12N)2PbI4, (C8H9NH3)2PbI4, PEA lead iodide, (PEA)2 lead iodide",C8H12N,"PbI4, Lead iodide",bis(2-phenylethane-1-aminium) lead(II) iodide,2,single crystal,,,,,,,,"Lead(II) iodide, 2-phenethylamine (PEA), HI, diethyl ether",orange needle-like crystals,"a round bottom flask containing ethanol and PEA was cooled to 0 degree C. To it, a stoichiometric amount of concentrated hydroiodic acid was added. After stirring the solution for 1 hour, all volatiles were removed using a rotary evaporator. The remaining solid is PEAI salt. It was washed with diethyl ether and dried under vacuum at 50°C overnight.

Stoichiometric amounts of PbI2 and PEAI were added to concentrated stabilized aqueous HI (concentrations of around 0.25-0.30M of Pb2+). The solution was heated and stirred at 140ºC for an hour, and the clear solutions cooled slowly to room temperature.",Single Crystal X-ray Diffraction,"Data was collected with a BrukerX8 CCD area detector diffractometer, with Mo Kα radiation (0.71073Å) at 100 K. SAINT and SADABS packages were used for data reduction and absorption corrections, respectively."
10.1021/acs.chemmater.8b04064,piperidiniumethylammonium lead iodide,C14H34I8N4Pb2,(PipEA)[PbI4],C7H20N2,"PbI4, Lead iodide",1-(2-ethanaminium)-1H-piperidin-1-ium,2,film,,,,,,,,N/A,,Thin films were prepared by dissolving (PipEA)[PbI4] (0.50M) in DMF and was spin-coated onto glass substrates at 3000 rpm for 30 s. The films were then heated to 130ºC for 10 minutes.,steady-state PL spectroscopy,Excitation at 405 nm. Data was collected with a Horiba Fluoromax-3 spectrometer with a 0.5nm wavelength resolution.
10.1021/acs.chemmater.9b01265,bis(β-methylphenethylammonium) lead iodide,C18H26N2PbI4,"bis(Œ≤-methylphenylethanaminium) tetraiodoplumbate(II), (Œ≤-Me-PEA)2PbI4, (C9H13N)2PbI4",C9H13N,"PbI4, Lead iodide",bis(β-methylphenylethanaminium) lead (II) iodide,2,powder,,,,,,,,"β-Methylphenethylamine, lead iodide, hydriodic acid (HI) solution (57 wt %, stabilized, 99.95%)",Orange crystals,Add stoichiometric amounts of PbI2 (0.25 mmol) and β-Me-PEA (0.5 mmol) into a 3 mL HI solution. Heat the solution to 100 °C to dissolve all solids and then slowly cool at 2 °C/h to room temperature. Collect crystals by filtration and wash with diethyl ether repeatedly.,Powder X-ray diffraction,"PANalytical Empyrean Powder X-ray diffractometer using Cu Kα radiation, with the X-ray tube operating level at 45 kV and 40 mA."
10.1021/acs.chemmater.9b01265,bis(β-methylphenethylammonium) methylammonium lead iodide,C19H32N3Pb2I7,"bis(Œ≤-methylphenylethanaminium) methanaminium septaiodo diplumbate(II), (Œ≤-Me-PEA)2MAPb2I7, (C9H13N)2CH3NH3Pb2I7","C9H13N, CH6N","Pb2I7, Lead iodide",bis(β-methylphenylethanaminium) methanaminium lead iodide,2,powder,,,,,,,,"β-Methylphenethylamine, methylammonium iodide, lead iodide, hydriodic acid (HI) solution (57 wt %, stabilized, 99.95%)",Red crystals,"Add PbI2 (1 mmol), MAI (0.5 mmol), and β-Me-PEA (0.25 mmol) into a 1.5 mL HI solution. Heat the solution to 100 °C to dissolve all solids and then slowly cool at 2 °C/h to room temperature. Collect crystals by filtration and wash with diethyl ether repeatedly.",Powder X-ray diffraction,"PANalytical Empyrean Powder X-ray diffractometer using Cu Kα radiation, with the X-ray tube operating level at 45 kV and 40 mA."
10.1021/acs.chemmater.9b01265,bis(β-methylphenethylammonium) bis(methylammonium) lead iodide,C20H38N4Pb3I10,"bis(Œ≤-methylphenylethanaminium) bis(methanaminium) decapods triplumbate(II), (Œ≤-Me-PEA)2MA2Pb3I10, (C9H13N)2(CH3NH3)2Pb3I10","C9H13N, CH6N","Pb3I10, Lead iodide",bis(β-methylphenylethanaminium) bis(methanaminium) lead iodide,2,powder,,,,,,,,"β-Methylphenethylamine, methylammonium iodide, lead iodide, hydriodic acid (HI) solution (57 wt %, stabilized, 99.95%)",Deep brown crystals,"Add PbI2 (1 mmol), MAI (0.667 mmol), and β-Me-PEA (0.065 mmol) into a 1.5 mL HI solution. Heat the solution to 100 °C to dissolve all solids and then slowly cool at 2 °C/h to room temperature. Collect crystals by filtration and wash with diethyl ether repeatedly.",Powder X-ray diffraction,"PANalytical Empyrean Powder X-ray diffractometer using Cu Kα radiation, with the X-ray tube operating level at 45 kV and 40 mA."
10.1021/acs.chemmater.9b01511,3-aminopyrrolidinium lead iodide,C4N2H12PbI4,"(3APr)PbI4, 3-aminopyrrolidinium tetraiodoplumbate(II)",C4N2H12,"PbI4, Lead iodide",3-aminopyrrolidinium lead (II) iodide,2,single crystal,,,,,,,,"PbO, HI, H3PO2, 3-Amino-pyrrolidine dihydrochloride",Orange crystals,"First, PbO (1 mmol, 223.2 mg) powder was dissolved in a solution of HI (1 mL) and H3PO2 (0.2 mL) while being boiled and stirred. Next, 3-Amino-pyrrolidine dihydrochloride (0.25 mmol, 39.75 mg) was added to the mixture. A precipitate briefly formed but dissolved again under constant stirring and heat. Temperature was reduced to 125ºC, held constant until the crystals formed. The temperature was then decreased to 75º C, at which most crystals formed. The solution was left to cool to room temperature.",Single-Crystal X-ray Diffraction,"Samples were collected with a Bruker DUO or Molly instrument with Mo Kα IμS microfocus source (λ= 0.71073 Å) with MX Optics. Data were corrected for absorption with APEX3 software, and the Jana 2006 package was used to solve for structures."
10.1021/acs.chemmater.9b01511,3-aminopyrrolidinium lead iodide,C4N2H12PbI4,"(3APr)PbI4, 3-aminopyrrolidinium tetraiodoplumbate(II)",C4N2H12,"PbI4, Lead iodide",3-aminopyrrolidinium lead (II) iodide,2,bulk polycrystalline,,,,,,,,"PbO, HI, H3PO2, 3-Amino-pyrrolidine dihydrochloride",Orange crystal,"First, PbO (1 mmol, 223.2 mg) powder was dissolved in a solution of HI (1 mL) and H3PO2 (0.2 mL) while being boiled and stirred. Next, 3-Amino-pyrrolidine dihydrochloride (0.25 mmol, 39.75 mg) was added to the mixture. A precipitate briefly formed but dissolved again under constant stirring and heat. Temperature was reduced to 125ºC, held constant until the crystals formed. The temperature was then decreased to 75º C, at which most crystals formed. The solution was left to cool to room temperature.",UV-vis absorption,The high-energy absorption edge was extrapolated to imaginary axis. This is parallel to the x-axis (absorption edge is interrupted here by low energy exciton peak).
10.1021/acs.chemmater.9b01511,3-aminopyrrolidinium lead iodide,C4N2H12PbI4,"(3APr)PbI4, 3-aminopyrrolidinium tetraiodoplumbate(II)",C4N2H12,"PbI4, Lead iodide",3-aminopyrrolidinium lead (II) iodide,2,single crystal,SIESTA,DFT,GGA in revPBE form + SOC,3x1x5,,Troullier-Martins pseudpotentials; wave functions: double-ζ polarized basis set of finite-range numerical pseudoatomic orbitals,,"PbO, HI, H3PO2, 3-Amino-pyrrolidine dihydrochloride",Orange crystal,"First, PbO (1 mmol, 223.2 mg) powder was dissolved in a solution of HI (1 mL) and H3PO2 (0.2 mL) while being boiled and stirred. Next, 3-Amino-pyrrolidine dihydrochloride (0.25 mmol, 39.75 mg) was added to the mixture. A precipitate briefly formed but dissolved again under constant stirring and heat. Temperature was reduced to 125ºC, held constant, and crystals formed. Temperature continued to decrease to 75º C, and most crystals began to form. Sample was left to cool to room temperature.",,
