Repository: MasterAI-EAM/Darwin

# Darwin: A Tailored GPT for the Scientific Domain 🇦🇺
**Organization: [University of New South Wales（UNSW) AI4Science](https://www.masterai.com.au) & [GreenDynamics AI](https://www.greendynamics.com.au)**

Darwin is an open-source project dedicated to pretrain and fine-tune the LLaMA model on scientific literature and datasets. Specifically designed for the scientific domain with an emphasis on materials science, chemistry, and physics, Darwin integrates structured and unstructured scientific knowledge to enhance the efficacy of language models in scientific research.

File: dataset/Crystalline organic-inorganic compounds/DukeDB.csv (part 7 of 38)
doi,compound name,formula,group,organic,inorganic,iupac,dimensionality,sample type,code,level of theory,Exchange-correlation functional,k-point grid,level of relativity,basis set definition,numerical accuracy,synthesis starting materials,synthesis product,synthesis description,experimental method,experimental description
10.1021/acs.chemmater.9b01511,3-aminopyrrolidinium lead chloride,C4N2H12PbCl4,"(3APr)PbCl4, 3-aminopyrrolidinium tetrachloroplumbate(II)",C4N2H12,"PbCl4, Lead chloride",3-aminopyrrolidinium lead (II) chloride,2,single crystal,,,,,,,,"PbO, HCl, H3PO2, 3-Amino-pyrrolidine dihydrochloride","transparent, plate-shaped crystals","First, PbO (0.4 mmol, 89.3 mg) powder was dissolved in 2.5 mL of HCl solution and 0.5 mL of H3PO2 while being boiled and stirred. Next, 3-Amino-pyrrolidine dihydrochloride (1.2 mmol, 190.8 mg) was added to the mixture. A precipitate briefly formed but dissolved again under constant stirring and heat. The heat was then turned off, and the crystals formed over several days of slow evaporation.",Single-Crystal X-ray Diffraction,"Samples were collected with a Bruker DUO or Molly instrument with Mo Kα IμS microfocus source (λ= 0.71073 Å) with MX Optics. Data were corrected for absorption with APEX3 software, and the Jana 2006 package was used to solve for structures."
10.1021/acs.chemmater.9b01511,3-aminopyrrolidinium lead chloride,C4N2H12PbCl4,"(3APr)PbCl4, 3-aminopyrrolidinium tetrachloroplumbate(II)",C4N2H12,"PbCl4, Lead chloride",3-aminopyrrolidinium lead (II) chloride,2,single crystal,,,,,,,,"PbO, HCl, H3PO2, 3-Amino-pyrrolidine dihydrochloride","transparent, plate-shaped crystals","First, PbO (0.4 mmol, 89.3 mg) powder was dissolved in 2.5 mL of HCl solution and 0.5 mL of H3PO2 while being boiled and stirred. Next, 3-Amino-pyrrolidine dihydrochloride (1.2 mmol, 190.8 mg) was added to the mixture. A precipitate briefly formed but dissolved again under constant stirring and heat. The heat was then turned off, and the crystals formed over several days of slow evaporation.",UV-vis absorption,The high-energy absorption edge was extrapolated to imaginary axis. This is parallel to the x-axis (absorption edge is interrupted here by low energy exciton peak).
10.1021/acs.chemmater.9b01511,3-aminopyrrolidinium lead chloride,C4N2H12PbCl4,"(3APr)PbCl4, 3-aminopyrrolidinium tetrachloroplumbate(II)",C4N2H12,"PbCl4, Lead chloride",3-aminopyrrolidinium lead (II) chloride,2,single crystal,SIESTA,DFT,GGA in revPBE form + SOC,5x1x3,,"Pseudopotentials: Troullier-Martins; •	Wave-functions: over double-ζ polarized basis set of finite-range numerical pseudoatomic orbital",,"PbO, HCl, H3PO2, 3-Amino-pyrrolidine dihydrochloride","transparent, plate-shaped crystals g.","First, PbO (0.4 mmol, 89.3 mg) powder was dissolved in a solution of HI (2.5 mL) and H3PO2 (0.5 mL) while being boiled and stirred. Next, 3-Amino-pyrrolidine dihydrochloride (1.2 mmol, 190.8 mg) was added to the mixture. A precipitate briefly formed but dissolved again under constant stirring and heat. Heat was turned off and crystals formed over several days due to the evaporation of the solvent.",,
10.1021/acs.chemmater.9b01511,3-aminopyrrolidinium lead bromide,C4N2H12PbBr4,"(3APr)PbBr4, 3-aminopyrrolidinium tetrabromoplumbate(II)",C4N2H12,"PbBr4, Lead bromide",3-aminopyrrolidinium lead (II) bromide,2,single crystal,,,,,,,,"PbO, HBr, H3PO2, 3-Amino-pyrrolidine dihydrochloride","Clear, plate-like crystals","First, PbO (2 mmol, 446.4 mg) powder was dissolved in 2.5 mL of HBr solution and 0.5 mL of H3PO2 while being boiled and stirred. Next, 3-Amino-pyrrolidine dihydrochloride (0.4 mmol, 63.6 mg) was added to the mixture. A precipitate briefly formed but dissolved again under constant stirring and heat. The heat was then turned off, and the crystals formed over several days of slow evaporation.",Single-Crystal X-ray Diffraction,"Samples were collected with a Bruker DUO or Molly instrument with Mo Kα IμS microfocus source (λ= 0.71073 Å) with MX Optics. Data were corrected for absorption with APEX3 software, and the Jana 2006 package was used to solve for structures."
10.1021/acs.chemmater.9b01511,3-aminopyrrolidinium lead bromide,C4N2H12PbBr4,"(3APr)PbBr4, 3-aminopyrrolidinium tetrabromoplumbate(II)",C4N2H12,"PbBr4, Lead bromide",3-aminopyrrolidinium lead (II) bromide,2,single crystal,,,,,,,,"PbO, HBr, H3PO2, 3-Amino-pyrrolidine dihydrochloride","Clear, plate-like crystals","First, PbO (2 mmol, 446.4 mg) powder was dissolved in 2.5 mL of HBr solution and 0.5 mL of H3PO2 while being boiled and stirred. Next, 3-Amino-pyrrolidine dihydrochloride (0.4 mmol, 63.6 mg) was added to the mixture. A precipitate briefly formed but dissolved again under constant stirring and heat. The heat was then turned off, and the crystals formed over several days of slow evaporation.",Single-Crystal X-ray Diffraction,"Samples were collected with a Bruker DUO or Molly instrument with Mo Kα IμS microfocus source (λ= 0.71073 Å) with MX Optics. Data were corrected for absorption with APEX3 software, and the Jana 2006 package was used to solve for structures."
10.1021/acs.chemmater.9b01511,3-aminopyrrolidinium lead bromide,C4N2H12PbBr4,"(3APr)PbBr4, 3-aminopyrrolidinium tetrabromoplumbate(II)",C4N2H12,"PbBr4, Lead bromide",3-aminopyrrolidinium lead (II) bromide,2,bulk polycrystalline,,,,,,,,"PbO, HBr, H3PO2, 3-Amino-pyrrolidine dihydrochloride","Clear, plate-like crystals","First, PbO (2 mmol, 446.4 mg) powder was dissolved in 2.5 mL of HBr solution and 0.5 mL of H3PO2 while being boiled and stirred. Next, 3-Amino-pyrrolidine dihydrochloride (0.4 mmol, 63.6 mg) was added to the mixture. A precipitate briefly formed but dissolved again under constant stirring and heat. The heat was then turned off, and the crystals formed over several days of slow evaporation.",UV-vis absorption,The high-energy absorption edge was extrapolated to imaginary axis. This is parallel to the x-axis (absorption edge is interrupted here by low energy exciton peak).
10.1021/acs.chemmater.9b01511,3-aminopyrrolidinium lead bromide,C4N2H12PbBr4,"(3APr)PbBr4, 3-aminopyrrolidinium tetrabromoplumbate(II)",C4N2H12,"PbBr4, Lead bromide",3-aminopyrrolidinium lead (II) bromide,2,single crystal,SIESTA,DFT,GGA in revPBE form + SOC,5x1x3,,Pseudopotentials: Troullier-Martins; Wave-functions: over double-ζ polarized basis set of finite-range numerical pseudoatomic orbital,,"PbO, HBr, H3PO2, 3-Amino-pyrrolidine dihydrochloride","Clear, plate-like crystals","First, PbO (2 mmol, 446.4 mg) powder was dissolved in a solution of HBr (2.5 mL) and H3PO2 (0.5 mL) while being boiled and stirred. Next, 3-Amino-pyrrolidine dihydrochloride (0.4 mmol, 63.6 mg) was added to the mixture. A precipitate briefly formed but dissolved again under constant stirring and heat. Temperature was shut off and plate crystals formed slowly over evaporation of the solvent",,
10.1021/acs.chemmater.9b01511,3-aminopyrrolidinium lead iodide,C4N2H12PbI4,"(3APr)PbI4, 3-aminopyrrolidinium tetraiodoplumbate(II)",C4N2H12,"PbI4, Lead iodide",3-aminopyrrolidinium lead (II) iodide,2,bulk polycrystalline,,,,,,,,"PbO, HI, H3PO2, 3-Amino-pyrrolidine dihydrochloride",Orange crystal,"First, PbO (1 mmol, 223.2 mg) powder was dissolved in a solution of HI (1 mL) and H3PO2 (0.2 mL) while being boiled and stirred. Next, 3-Amino-pyrrolidine dihydrochloride (0.25 mmol, 39.75 mg) was added to the mixture. A precipitate briefly formed but dissolved again under constant stirring and heat. Temperature was reduced to 125ºC and held constant until the crystals formed. The temperature was then decreased to 75º C, at which most crystals formed. The solution was left to cool to room temperature.",UV-vis spectroscopy,Shimadzu UV-2600 UV-vis NIR spectrometer (operating at 200-2500nm region) was used at ambient temperature to collect optical diffuse reflectance measurements. BaSO4 was considered a reference. The band gap of the material was estimated with reflectance v. wavelength data and using the Kubelka-Munk equation α/S = (1-R)^{2}(2R)^{-1}.
10.1021/acs.chemmater.9b01511,3-aminopyrrolidinium lead iodide,C4N2H12PbI4,"(3APr)PbI4, 3-aminopyrrolidinium tetraiodoplumbate(II)",C4N2H12,"PbI4, Lead iodide",3-aminopyrrolidinium lead (II) iodide,2,bulk polycrystalline,,,,,,,,"PbO, HI, H3PO2, 3-Amino-pyrrolidine dihydrochloride",Orange crystal,"First, PbO (1 mmol, 223.2 mg) powder was dissolved in a solution of HI (1 mL) and H3PO2 (0.2 mL) while being boiled and stirred. Next, 3-Amino-pyrrolidine dihydrochloride (0.25 mmol, 39.75 mg) was added to the mixture. A precipitate briefly formed but dissolved again under constant stirring and heat. Temperature was reduced to 125ºC and held constant until the crystals formed. The temperature was then decreased to 75º C, at which most crystals formed. The solution was left to cool to room temperature.",Photoluminescence,Samples were excited with wavelength λ = 330nm using an optical parametric amplifier.
10.1021/acs.chemmater.9b01511,3-aminopyrrolidinium lead bromide,C4N2H12PbBr4,"(3APr)PbBr4, 3-aminopyrrolidinium tetrabromoplumbate(II)",C4N2H12,"PbBr4, Lead bromide",3-aminopyrrolidinium lead (II) bromide,2,bulk polycrystalline,,,,,,,,"PbO, HBr, H3PO2, 3-Amino-pyrrolidine dihydrochloride","Clear, plate-like crystals","First, PbO (2 mmol, 446.4 mg) powder was dissolved in 2.5 mL of HBr solution and 0.5 mL of H3PO2 while being boiled and stirred. Next, 3-Amino-pyrrolidine dihydrochloride (0.4 mmol, 63.6 mg) was added to the mixture. A precipitate briefly formed but dissolved again under constant stirring and heat. The heat was then turned off, and the crystals formed over several days of slow evaporation.",UV-vis spectroscopy,Shimadzu UV-2600 UV-vis NIR spectrometer (operating at 200-2500nm region) was used at ambient temperature to collect optical diffuse reflectance measurements. BaSO4 was considered a reference. Band gap of the material was estimated with reflectance v. wavelength data and using the Kubelka-Munk equation α/S = (1-R)^{2}(2R)^{-1}.
10.1021/acs.chemmater.9b01511,3-aminopyrrolidinium lead bromide,C4N2H12PbBr4,"(3APr)PbBr4, 3-aminopyrrolidinium tetrabromoplumbate(II)",C4N2H12,"PbBr4, Lead bromide",3-aminopyrrolidinium lead (II) bromide,2,bulk polycrystalline,,,,,,,,"PbO, HBr, H3PO2, 3-Amino-pyrrolidine dihydrochloride","Clear, plate-like crystals","First, PbO (2 mmol, 446.4 mg) powder was dissolved in 2.5 mL of HBr solution and 0.5 mL of H3PO2 while being boiled and stirred. Next, 3-Amino-pyrrolidine dihydrochloride (0.4 mmol, 63.6 mg) was added to the mixture. A precipitate briefly formed but dissolved again under constant stirring and heat. The heat was then turned off, and the crystals formed over several days of slow evaporation.",Photoluminescence,Samples were excited with wavelength λ = 330nm using an optical parametric amplifier.
10.1021/acs.chemmater.9b01511,3-aminopyrrolidinium lead chloride,C4N2H12PbCl4,"(3APr)PbCl4, 3-aminopyrrolidinium tetrachloroplumbate(II)",C4N2H12,"PbCl4, Lead chloride",3-aminopyrrolidinium lead (II) chloride,2,bulk polycrystalline,,,,,,,,"PbO, HCl, H3PO2, 3-Amino-pyrrolidine dihydrochloride","transparent, plate-shaped crystals","First, PbO (0.4 mmol, 89.3 mg) powder was dissolved in 2.5 mL of HCl solution and 0.5 mL of H3PO2 while being boiled and stirred. Next, 3-Amino-pyrrolidine dihydrochloride (1.2 mmol, 190.8 mg) was added to the mixture. A precipitate briefly formed but dissolved again under constant stirring and heat. The heat was then turned off, and the crystals formed over several days of slow evaporation.",UV-vis spectroscopy,Shimadzu UV-2600 UV-vis NIR spectrometer (operating at 200-2500nm region) was used at ambient temperature to collect optical diffuse reflectance measurements. BaSO4 was considered a reference. Band gap of the material was estimated with reflectance v. wavelength data and using the Kubelka-Munk equation α/S = (1-R)^{2}(2R)^{-1}.
10.1021/acs.chemmater.9b01511,3-aminopyrrolidinium lead chloride,C4N2H12PbCl4,"(3APr)PbCl4, 3-aminopyrrolidinium tetrachloroplumbate(II)",C4N2H12,"PbCl4, Lead chloride",3-aminopyrrolidinium lead (II) chloride,2,bulk polycrystalline,,,,,,,,"PbO, HCl, H3PO2, 3-Amino-pyrrolidine dihydrochloride","transparent, plate-shaped crystals","First, PbO (0.4 mmol, 89.3 mg) powder was dissolved in 2.5 mL of HCl solution and 0.5 mL of H3PO2 while being boiled and stirred. Next, 3-Amino-pyrrolidine dihydrochloride (1.2 mmol, 190.8 mg) was added to the mixture. A precipitate briefly formed but dissolved again under constant stirring and heat. The heat was then turned off, and the crystals formed over several days of slow evaporation.",Photoluminescence,Samples were excited with wavelength λ = 330nm using an optical parametric amplifier.
10.1021/acs.chemmater.9b01564,Bis(4-fluorophenylmethylammonium) lead iodide,C14H18F2N2PbI4,"(F-PMA)2PbI4, 4-fluorophenylmethylammonium lead iodide, (C14H18F2N2)PbI4, 4-fluorophenylmethanaminium tetraiodoplumbate(II)",C7H9FN,"PbI4, Lead iodide",4-fluorophenylmethanaminium lead (II) iodide,2,single crystal,,,,,,,,"PbI2, 57 wt % HI aqueous solution, F-PMA, MeOH",Dark orange crystal,"131 mg PbI2 was dissolved in 1ml HI, under stirring at 100 °C for 2 min. Then, 65 mg F-PMA in 1 mL HI and 0.8 mL MeOH was added to the hot PbI2 solution. The mixture was stirred at 130 °C for 2 min before the solution was cooled to room temperature and was left for 12h. 
To obtain single crystals, 25 mg PbI2 was added to 1mL HI, into which 2 mL MeOH was added on top. (F-PMA)2PbI4 crystals were dissolved in a minimum of MeOH and slowly added. The crystals appear at the interface between the HI and MeOH after about 24h.",Single-Crystal X-ray Diffraction.,"XtaLAB Synergy-S, Dualflex, HyPix diffractometer was used to collect X-ray diffraction. The crystals were heated to about 100 K during data collection. OLEX2 and ShelXT41 were used to resolve the crystal structure. ShelXL42 was used to refine the structure by least-squares minimization."
10.1021/acs.chemmater.9b01564,Bis(4-chlorophenylmethylammonium) lead iodide,C14H18Cl2N2PbI4,"(Cl-PMA)2PbI4, 4-chlorophenylmethanaminium tetraiodoplumbate(II)",C7H9ClN,"PbI4, Lead iodide",4-chlorophenylmethanaminium lead (II) iodide,2,single crystal,,,,,,,,"PbI2, 57 wt % HI aqueous solution, Cl-PMA, MeOH",Orange plate-like crystals,"124 mg PbI2 was dissolved in 2 ml HI, under stirring at 100 °C for 2 min. Then, 78 mg Cl-PMA in 2 mL HI and 1.2 mL MeOH was added to the hot PbI2 solution. The mixture was stirred at 130 °C for 2 min before the solution was cooled to room temperature and was left for 12h. 
To obtain single crystals, 25 mg PbI2 was added to 1mL HI, into which 2 mL MeOH was added on top. (Cl-PMA)2PbI4 crystals were dissolved in a minimum of MeOH and slowly added. The crystals appear at the interface between the HI and MeOH after about 24h.",Single-Crystal X-ray Diffraction.,"XtaLAB Synergy-S, Dualflex, HyPix diffractometer was used to collect X-ray diffraction. The crystals were heated to about 220K during data collection. OLEX2 and ShelXT41 were used to resolve the crystal structure. ShelXL42 was used to refine the structure by least-squares minimization."
10.1021/acs.chemmater.9b01564,Bis(4-bromophenylmethylammonium) lead iodide,C14H18Br2N2PbI4,"(Br-PMA)2PbI4, 4-bromophenylmethanaminium tetraiodoplumbate(II)",C7H9BrN,"PbI4, Lead iodide",4-bromophenylmethanaminium lead (II) iodide,2,single crystal,,,,,,,,"PbI2, 57 wt % HI aqueous solution, Br-PMA, MeOH",Orange plate-like crystals,"127 mg PbI2 was dissolved in 2 ml HI, under stirring at 100 °C for 2 min. Then, 103 mg Br-PMA in 2 mL HI and 1.2 mL MeOH was added to the hot PbI2 solution. The mixture was stirred at 130 °C for 2 min before the solution was cooled to room temperature and was left for 12h. 
To obtain single crystals, 25 mg PbI2 was added to 1mL HI, into which 2 mL MeOH was added on top. (Br-PMA)2PbI4 crystals were dissolved in a minimum of MeOH and slowly added. The crystals appear at the interface between the HI and MeOH after about 24h.",Single-Crystal X-ray Diffraction.,"XtaLAB Synergy-S, Dualflex, HyPix diffractometer was used to collect X-ray diffraction. The crystals were heated to about 100 K during data collection. OLEX2 and ShelXT41 were used to resolve the crystal structure. ShelXL42 was used to refine the structure by least-squares minimization."
10.1021/acs.chemmater.9b01564,Bis(4-iodophenylmethylammonium) lead iodide,C14H18I2N2PbI4,"(I-PMA)2PbI4, 4-iodophenylmethanaminium tetraiodoplumbate(II)",C7H9IN,"PbI4, Lead iodide",4-iodophenylmethanaminium lead (II) iodide,2,single crystal,,,,,,,,"PbI2, 57 wt % HI aqueous solution, I-PMA, MeOH",Orange plate-like crystal,"202 mg PbI2 was dissolved in 4 ml HI, under stirring at 100 °C for 2 min. Then, 197 mg I-PMA in 0.3 mL HI and 4 mL MeOH was added to the hot PbI2 solution. The mixture was stirred at 130 °C for 2 min before the solution was cooled to room temperature and was left for 12h. 
To obtain single crystals, 25 mg PbI2 was added to 1mL HI, into which 2 mL MeOH was added on top. (Br-PMA)2PbI4 crystals were dissolved in a minimum of MeOH and slowly added. The crystals appear at the interface between the HI and MeOH after about 24h.",Single-Crystal X-ray Diffraction.,"XtaLAB Synergy-S, Dualflex, HyPix diffractometer was used to collect X-ray diffraction. The crystals were heated to about 100 K during data collection. OLEX2 and ShelXT41 were used to resolve the crystal structure. ShelXL42 was used to refine the structure by least-squares minimization."
10.1021/acs.chemmater.9b03208,Bis(aminoethyl)-bithiophene lead iodide,C12H18N2S2PbI4,"5,5'-bis(aminoethyl)-2,2'-bithiophene tetraiodoplumbate(II), AE2TPbI4, (AEDT)PbI4, AEDTPbI4, C12H18S2N2PbI4",C12H18N2S2,"PbI4, Lead iodide","5,5'-bis(aminoethyl)-2,2'-bithiophene lead(II) iodide",2,single crystal,,,,,,,,"AE2T·HI, PbI2, HI, dimethylformamide",red crystals,"First, a solution of PbI2 (3.7 mg) and AE2T·HI (4 mg) was cooled in 2 mL of aqueous HI (57 wt% in H2O, stabilized) and 0.6 mL of dimethylformamide in N2 atmosphere. The solution started from a temperature of 105º C and cooled to room temperature over a time period of 60 hours.",Single-crystal X-ray diffraction,"A Bruker APEX II CCD diffractometer at settings 50 kV and 30 mA with MoKα radiation (λ = 0.710 Å) was used to collect data. SAINT program was used to integrate data, and SADABS program was used to correct the absorption."
10.1021/acs.chemmater.9b03439,Bis(Butylammonium) lead iodide,C8H24N2PbI4,"bis(butane-1-aminium) tetraiodoplumbate(II), (C4H9NH3)2PbI4, (C4H12N)2PbI4, BA2PbI4, (BA)2PbI4",C4H12N,"PbI4, Lead iodide",bis(butane-1-aminium) lead(II) iodide,2,powder,,,,,,,,"PbI2, toluene, butyric acid, butylamine, butylammonium iodide",Powder film on glass substrate,"PbI2, butyric acid, toluene, and butylamine were mixed in a capped flask. Separately, butylammonium iodide was dissolved in toluene with butylamine and butyric acid. The two solutions were combined and stirred until an insoluble yellow solid precipitated. The solid was removed by centrifuging at 6000 rpm for 3 minutes. The yellow solid was redispersed in toluene and centrifuged a second time, to produce the final products.  
The paintlike paste was then deposited on a glass substrate. A Pasteur pipette was used to spread the paste over the surface and was then allowed to dry.",Diffuse reflectance spectra,Diffuse reflectance spectra were measured in a Shimadzu UV 2450 instrument. A Ba2SO4 powder palette was the reference used. The reflectance was converted to absorbance.
10.1021/acs.chemmater.9b03439,Bis(Butylammonium) lead iodide,C8H24N2PbI4,"bis(butane-1-aminium) tetraiodoplumbate(II), (C4H9NH3)2PbI4, (C4H12N)2PbI4, BA2PbI4, (BA)2PbI4",C4H12N,"PbI4, Lead iodide",bis(butane-1-aminium) lead(II) iodide,2,powder,,,,,,,,"PbI2, toluene, butyric acid, butylamine, butylammonium iodide",Powder film on glass substrate,"PbI2, butyric acid, toluene, and butylamine were mixed in a capped flask. Separately, butylammonium iodide was dissolved in toluene with butylamine and butyric acid. The two solutions were combined and stirred until an insoluble yellow solid precipitated. The solid was removed by centrifuging at 6000 rpm for 3 minutes. The yellow solid was redispersed in toluene and centrifuged a second time, to produce the final products.  
The paintlike paste was then deposited on a glass substrate. A Pasteur pipette was used to spread the paste over the surface and was then allowed to dry.",Photoluminescence spectra,A Horiba-Jobin Yvon Fluorolog-3 instrument was used on the powder films to measure photoluminescence spectra. Excitation was perpendicular to the sample and emission was collected at an angle of ~15 degrees. The data was corrected according to the lamp and detector details by using algorithms from the equipment software.
10.1021/acs.chemmater.9b03439,Bis(Butylammonium) lead iodide,C8H24N2PbI4,"bis(butane-1-aminium) tetraiodoplumbate(II), (C4H9NH3)2PbI4, (C4H12N)2PbI4, BA2PbI4, (BA)2PbI4",C4H12N,"PbI4, Lead iodide",bis(butane-1-aminium) lead(II) iodide,2,film,,,,,,,,"PbI2, toluene, butyric acid, butylamine, butylammonium iodide, anhydrous acetonitrile",Thin film on glass substrate,"PbI2, butyric acid, toluene, and butylamine were mixed in a capped flask. Separately, butylammonium iodide was dissolved in toluene with butylamine and butyric acid. The two solutions were combined and stirred until an insoluble yellow solid precipitated. The solid was removed by centrifuging at 6000 rpm for 3 minutes. The yellow solid was redispersed in toluene and centrifuged a second time, to produce the final products.  
The solid material was dissolved in acetonitrile to a desired concentration and then was spin-coated onto a glass substrate at 3000 rpm for 30 seconds.",UV-vis absorption,An Agilent Carry 60 UV-vis instrument was used in transmission mode to measure the absorbance. A blank glass substrate was used as the baseline.
10.1021/acs.chemmater.9b03439,Bis(Butylammonium) lead iodide,C8H24N2PbI4,"bis(butane-1-aminium) tetraiodoplumbate(II), (C4H9NH3)2PbI4, (C4H12N)2PbI4, BA2PbI4, (BA)2PbI4",C4H12N,"PbI4, Lead iodide",bis(butane-1-aminium) lead(II) iodide,2,film,,,,,,,,"PbI2, toluene, butyric acid, butylamine, butylammonium iodide, anhydrous acetonitrile",Thin film on glass substrate,"PbI2, butyric acid, toluene, and butylamine were mixed in a capped flask. Separately, butylammonium iodide was dissolved in toluene with butylamine and butyric acid. The two solutions were combined and stirred until an insoluble yellow solid precipitated. The solid was removed by centrifuging at 6000 rpm for 3 minutes. The yellow solid was redispersed in toluene and centrifuged a second time, to produce the final products.  
The solid material was dissolved in acetonitrile to a desired concentration and then was spin-coated onto a glass substrate at 3000 rpm for 30 seconds.",Photoluminescence Spectra,A Horiba-Jobin Yvon Fluorolog-3 instrument was used on the films to measure photoluminescence spectra. Excitation was perpendicular to the film and emission was collected at an angle of ~15 degrees. The data was corrected according to the lamp and detector details by using algorithms from the equipment software.
10.1021/acs.chemmater.9b03439,Bis(butylammonium) formamidinium lead iodide,(C4H9NH3)2[CH(NH2)2PbI3]PbI4,"(BA)2[FAPbI3]PbI4, (BA)2(FA)Pb2I7, bis(butane-1-aminium) diaminomethanide tetraiodoplumbate(II)","C4H12N, CH5N2",Lead iodide,bis(butane-1-aminium) diaminomethanide lead iodide,2,powder,,,,,,,,"PbI2, toluene, butyric acid, butylamine, formamidinium acetate",Powder film on glass substrate,"PbI2, toluene, butyric acid, and butylamine were mixed in a capped flask. Separately, formamidinium acetate was dissolved in toluene and butyric acid. The solutions are combined and stirred until a red solid precipitated. The solid was removed by centrifuging at 6000 rpm for 3 minutes. It was then re-dispersed in hexane and centrifuged again to obtain the final paintlike paste.
The paintlike paste was then deposited on a glass substrate. A Pasteur pipette was used to spread the paste over the surface and was then allowed to dry.",Photoluminescence Spectra,A Horiba-Jobin Yvon Fluorolog-3 instrument was used on the films to measure photoluminescence spectra. Excitation was perpendicular to the film and emission was collected at an angle of ~15 degrees. The data was corrected according to the lamp and detector details by using algorithms from the equipment software.
10.1021/acs.chemmater.9b03439,Bis(butylammonium) formamidinium lead iodide,(C4H9NH3)2[CH(NH2)2PbI3]PbI4,"(BA)2[FAPbI3]PbI4, (BA)2(FA)Pb2I7, bis(butane-1-aminium) diaminomethanide tetraiodoplumbate(II)","C4H12N, CH5N2",Lead iodide,bis(butane-1-aminium) diaminomethanide lead iodide,2,film,,,,,,,,"PbI2, toluene, butyric acid, butylamine, formamidinium acetate",Thin film on glass substrate,"PbI2, toluene, butyric acid, and butylamine were mixed in a capped flask. Separately, formamidinium acetate was dissolved in toluene and butyric acid. The solutions are combined and stirred until a red solid precipitated. The solid was removed by centrifuging at 6000 rpm for 3 minutes. It was then re-dispersed in hexane and centrifuged again to obtain the final paintlike paste. 
The solid material was dissolved in acetonitrile to a desired concentration and then was spin-coated onto a glass substrate at 3000 rpm for 30 seconds.",Photoluminescence Spectra,A Horiba-Jobin Yvon Fluorolog-3 instrument was used on the films to measure photoluminescence spectra. Excitation was perpendicular to the film and emission was collected at an angle of ~15 degrees. The data was corrected according to the lamp and detector details by using algorithms from the equipment software.
10.1021/acs.chemmater.9b03439,Bis(butylammonium) formamidinium lead iodide,(C4H9NH3)2[CH(NH2)2PbI3]PbI4,"(BA)2[FAPbI3]PbI4, (BA)2(FA)Pb2I7, bis(butane-1-aminium) diaminomethanide tetraiodoplumbate(II)","C4H12N, CH5N2",Lead iodide,bis(butane-1-aminium) diaminomethanide lead iodide,2,powder,,,,,,,,"PbI2, toluene, butyric acid, butylamine, formamidinium acetate",Powder film on glass substrate,"PbI2, toluene, butyric acid, and butylamine were mixed in a capped flask. Separately, formamidinium acetate was dissolved in toluene and butyric acid. The solutions are combined and stirred until a red solid precipitated. The solid was removed by centrifuging at 6000 rpm for 3 minutes. It was then re-dispersed in hexane and centrifuged again to obtain the final paintlike paste. 
The paintlike paste was then deposited on a glass substrate. A Pasteur pipette was used to spread the paste over the surface and was then allowed to dry.",Diffuse Reflectance Spectra,Diffuse reflectance spectra were measured in a Shimadzu UV 2450 instrument. A Ba2SO4 powder palette was the reference used.
10.1021/acs.chemmater.9b03439,Bis(butylammonium) formamidinium lead iodide,(C4H9NH3)2[CH(NH2)2PbI3]PbI4,"(BA)2[FAPbI3]PbI4, (BA)2(FA)Pb2I7, bis(butane-1-aminium) diaminomethanide tetraiodoplumbate(II)","C4H12N, CH5N2",Lead iodide,bis(butane-1-aminium) diaminomethanide lead iodide,2,film,,,,,,,,"PbI2, toluene, butyric acid, butylamine, formamidinium acetate, anhydrous acetonitrile",Thin film on glass substrate,"PbI2, toluene, butyric acid, and butylamine were mixed in a capped flask. Separately, formamidinium acetate was dissolved in toluene and butyric acid. The solutions are combined and stirred until a red solid precipitated. The solid was removed by centrifuging at 6000 rpm for 3 minutes. It was then re-dispersed in hexane and centrifuged again to obtain the final paintlike paste. 
The solid material was dissolved in acetonitrile to a desired concentration and then was spin-coated onto a glass substrate at 3000 rpm for 30 seconds.",UV-vis absorption,An Agilent Carry 60 UV-vis instrument was used in transmission mode to measure the absorbance. A blank glass substrate was used as the baseline.
10.1021/acs.chemmater.9b03439,Bis(benzylammonium) formmamidinium lead iodide,(C6H5CH2NH3)2[CH(NH2)2PbI3]PbI4,"(BZA)2[FAPbI3]PbI4, (BZA)2(FA)Pb2I7, bis(benzylaminium) diaminomethanide tetraiodoplumbate(II)","C7H10N, CH5N2",Lead iodide,bis(benzylaminium) diaminomethanide lead iodide,2,powder,,,,,,,,"PbI2, toluene, butyric acid, butylamine, formamidinium acetate",Powder film on glass substrate,"PbI2, toluene, butyric acid, and butylamine were mixed in a capped flask. Separately, formamidinium acetate was dissolved in toluene and butyric acid. For this n=2 layered perovskite, the suspension was heated to 70 degrees Celsius and then cooled slowly, and the color changed from dark brown to red. The bright red is characteristic of this system. Centrifugation at 6000 rpm for three minutes was used to first isolate the solid, which was then re-dispersed in hexane and centrifuged again. This obtained the final paintlike paste solid. 
The paintlike paste was then deposited on a glass substrate. A Pasteur pipette was used to spread the paste over the surface and was then allowed to dry.",Diffuse Reflectance Spectra,Diffuse reflectance spectra were measured in a Shimadzu UV 2450 instrument. A Ba2SO4 powder palette was the reference used.
10.1021/acs.chemmater.9b03439,Bis(benzylammonium) formmamidinium lead iodide,(C6H5CH2NH3)2[CH(NH2)2PbI3]PbI4,"(BZA)2[FAPbI3]PbI4, (BZA)2(FA)Pb2I7, bis(benzylaminium) diaminomethanide tetraiodoplumbate(II)","C7H10N, CH5N2",Lead iodide,bis(benzylaminium) diaminomethanide lead iodide,2,film,,,,,,,,"PbI2, toluene, butyric acid, butylamine, formamidinium acetate, anhydrous acetonitrile",Thin film on glass substrate,"PbI2, toluene, butyric acid, and butylamine were mixed in a capped flask. Separately, formamidinium acetate was dissolved in toluene and butyric acid. For this n=2 layered perovskite, the suspension was heated to 70 degrees Celsius and then cooled slowly, and the color changed from dark brown to red. The bright red is characteristic of this system. Centrifugation at 6000 rpm for three minutes was used to first isolate the solid, which was then re-dispersed in hexane and centrifuged again. This obtained the final paintlike paste solid. 
The solid material was dissolved in acetonitrile to a desired concentration and then was spin-coated onto a glass substrate at 3000 rpm for 30 seconds.",UV-vis absorption,An Agilent Carry 60 UV-vis instrument was used in transmission mode to measure the absorbance. A blank glass substrate was used as the baseline.
10.1021/acs.chemmater.9b03439,Bis(benzylammonium) formmamidinium lead iodide,(C6H5CH2NH3)2[CH(NH2)2PbI3]PbI4,"(BZA)2[FAPbI3]PbI4, (BZA)2(FA)Pb2I7, bis(benzylaminium) diaminomethanide tetraiodoplumbate(II)","C7H10N, CH5N2",Lead iodide,bis(benzylaminium) diaminomethanide lead iodide,2,film,,,,,,,,"PbI2, toluene, butyric acid, butylamine, formamidinium acetate, anhydrous acetonitrile",Thin film on glass substrate,"PbI2, toluene, butyric acid, and butylamine were mixed in a capped flask. Separately, formamidinium acetate was dissolved in toluene and butyric acid. For this n=2 layered perovskite, the suspension was heated to 70 degrees Celsius and then cooled slowly, and the color changed from dark brown to red. The bright red is characteristic of this system. Centrifugation at 6000 rpm for three minutes was used to first isolate the solid, which was then re-dispersed in hexane and centrifuged again. This obtained the final paintlike paste solid. 
The solid material was dissolved in acetonitrile to a desired concentration and then was spin-coated onto a glass substrate at 3000 rpm for 30 seconds.",Photoluminescence Spectra,A Horiba-Jobin Yvon Fluorolog-3 instrument was used on the films to measure photoluminescence spectra. Excitation was perpendicular to the film and emission was collected at an angle of ~15 degrees. The data was corrected according to the lamp and detector details by using algorithms from the equipment software.
10.1021/acs.chemmater.9b03439,Bis(Butylammonium) lead iodide,C8H24N2PbI4,"bis(butane-1-aminium) tetraiodoplumbate(II), (C4H9NH3)2PbI4, (C4H12N)2PbI4, BA2PbI4, (BA)2PbI4",C4H12N,"PbI4, Lead iodide",bis(butane-1-aminium) lead(II) iodide,2,powder,,,,,,,,"PbI2, toluene, butyric acid, butylamine, butylammonium iodide",Powder film on glass substrate,"PbI2, butyric acid, toluene, and butylamine were mixed in a capped flask. Separately, butylammonium iodide was dissolved in toluene with butylamine and butyric acid. The two solutions were combined and stirred until an insoluble yellow solid precipitated. The solid was removed by centrifuging at 6000 rpm for 3 minutes. The yellow solid was redispersed in toluene and centrifuged a second time, to produce the final products.  
The paintlike paste was then deposited on a glass substrate. A Pasteur pipette was used to spread the paste over the surface and was then allowed to dry.",Diffuse reflectance spectra,Diffuse reflectance spectra were measured in a Shimadzu UV 2450 instrument. A Ba2SO4 powder palette was the reference used. The reflectance was converted to absorbance.
10.1021/acs.chemmater.9b03439,Bis(Butylammonium) lead iodide,C8H24N2PbI4,"bis(butane-1-aminium) tetraiodoplumbate(II), (C4H9NH3)2PbI4, (C4H12N)2PbI4, BA2PbI4, (BA)2PbI4",C4H12N,"PbI4, Lead iodide",bis(butane-1-aminium) lead(II) iodide,2,powder,,,,,,,,"PbI2, toluene, butyric acid, butylamine, butylammonium iodide",Powder film on glass substrate,"PbI2, butyric acid, toluene, and butylamine were mixed in a capped flask. Separately, butylammonium iodide was dissolved in toluene with butylamine and butyric acid. The two solutions were combined and stirred until an insoluble yellow solid precipitated. The solid was removed by centrifuging at 6000 rpm for 3 minutes. The yellow solid was redispersed in toluene and centrifuged a second time, to produce the final products.  
The paintlike paste was then deposited on a glass substrate. A Pasteur pipette was used to spread the paste over the surface and was then allowed to dry.",Photoluminescence spectra,A Horiba-Jobin Yvon Fluorolog-3 instrument was used on the powder films to measure photoluminescence spectra. Excitation was perpendicular to the sample and emission was collected at an angle of ~15 degrees. The data was corrected according to the lamp and detector details by using algorithms from the equipment software.
10.1021/acs.chemmater.9b03439,Bis(benzylammonium) formmamidinium lead iodide,(C6H5CH2NH3)2[CH(NH2)2PbI3]PbI4,"(BZA)2[FAPbI3]PbI4, (BZA)2(FA)Pb2I7, bis(benzylaminium) diaminomethanide tetraiodoplumbate(II)","C7H10N, CH5N2",Lead iodide,bis(benzylaminium) diaminomethanide lead iodide,2,powder,,,,,,,,"PbI2, toluene, butyric acid, butylamine, formamidinium acetate",Powder film on glass substrate,"PbI2, toluene, butyric acid, and butylamine were mixed in a capped flask. Separately, formamidinium acetate was dissolved in toluene and butyric acid. For this n=2 layered perovskite, the suspension was heated to 70 degrees Celsius and then cooled slowly, and the color changed from dark brown to red. The bright red is characteristic of this system. Centrifugation at 6000 rpm for three minutes was used to first isolate the solid, which was then re-dispersed in hexane and centrifuged again. This obtained the final paintlike paste solid. 
The paintlike paste was then deposited on a glass substrate. A Pasteur pipette was used to spread the paste over the surface and was then allowed to dry.",Photoluminescence Spectra,A Horiba-Jobin Yvon Fluorolog-3 instrument was used on the films to measure photoluminescence spectra. Excitation was perpendicular to the film and emission was collected at an angle of ~15 degrees. The data was corrected according to the lamp and detector details by using algorithms from the equipment software.
10.1021/acs.inorgchem.0c03008,Trimethyl(fluoromethyl)phosphonium cadmium bromide chloride,[(CH3)3PCH2F]CdCl2Br,Trimethyl(fluoromethyl)phosphonium monobromo dichlorocadmiate(II),C4H11PF,"CdCl2Br, Cadmium bromide chloride",Trimethyl(fluoromethyl)phosphonium cadmium bromide chloride,1,single crystal,,,,,,,,"fluorobromomethane, trimethylphosphine, acetonitrile, CdCl2",rod-like crystals,": First, [(CH3)3PCH2F]Br was synthesized by mixing fluorobromomethane (2.566 mL, 40 mmol) and trimethylphosphine (4 mL, 40 mmol) in anhydrous acetonitrile (50 mL). After the solution was stirred at 313 K for 5 hours and cooled, the salt was collected for stage two of the synthesis. CdCl2 (4 mmol, 0.7332 g) and the as-synthesized [(CH3)3PCH2F]Br (4 mmol, 0.7560 g) were combined to form a methanol solution (50 mL), which then evaporated at room temperature for approximately 7 days.",Single-crystal X-ray diffraction,A Rigaku Saturn 724 diffractometer with Mo Kα radiation (λ = 0.71073 Å) was used. Crystal structures were solved by direct methods and refined with the SHELXLTL software.
10.1021/acs.inorgchem.0c03008,Trimethyl(fluoromethyl)phosphonium cadmium bromide chloride,[(CH3)3PCH2F]CdCl2Br,Trimethyl(fluoromethyl)phosphonium monobromo dichlorocadmiate(II),C4H11PF,"CdCl2Br, Cadmium bromide chloride",Trimethyl(fluoromethyl)phosphonium cadmium bromide chloride,1,single crystal,,,,,,,,"fluorobromomethane, trimethylphosphine, acetonitrile, CdCl2",rod-like crystals,"First, [(CH3)3PCH2F]Br was synthesized by mixing fluorobromomethane (2.566 mL, 40 mmol) and trimethylphosphine (4 mL, 40 mmol) in anhydrous acetonitrile (50 mL). After the solution was stirred at 313 K for 5 hours and cooled, the salt was collected for stage two of the synthesis. CdCl2 (4 mmol, 0.7332 g) and the as-synthesized [(CH3)3PCH2F]Br (4 mmol, 0.7560 g) were combined to form a methanol solution (50 mL), which then evaporated at room temperature for approximately 7 days.",Single-crystal X-ray diffraction,A Rigaku Saturn 724 diffractometer with Mo Kα radiation (λ = 0.71073 Å) was used. Crystal structures were solved by direct methods and refined with the SHELXLTL software.
10.1021/acs.inorgchem.0c03008,Trimethyl(fluoromethyl)phosphonium cadmium bromide chloride,[(CH3)3PCH2F]CdCl2Br,Trimethyl(fluoromethyl)phosphonium monobromo dichlorocadmiate(II),C4H11PF,"CdCl2Br, Cadmium bromide chloride",Trimethyl(fluoromethyl)phosphonium cadmium bromide chloride,1,single crystal,,,,,,,,"fluorobromomethane, trimethylphosphine, acetonitrile, CdCl2",rod-like crystals,"First, [(CH3)3PCH2F]Br was synthesized by mixing fluorobromomethane (2.566 mL, 40 mmol) and trimethylphosphine (4 mL, 40 mmol) in anhydrous acetonitrile (50 mL). After the solution was stirred at 313 K for 5 hours and cooled, the salt was collected for stage two of the synthesis. CdCl2 (4 mmol, 0.7332 g) and the as-synthesized [(CH3)3PCH2F]Br (4 mmol, 0.7560 g) were combined to form a methanol solution (50 mL), which then evaporated at room temperature for approximately 7 days.",Single-crystal X-ray diffraction,A Rigaku Saturn 724 diffractometer with Mo Kα radiation (λ = 0.71073 Å) was used. Crystal structures were solved by direct methods and refined with the SHELXLTL software.
10.1021/acs.inorgchem.0c03008,Trimethyl(fluoromethyl)phosphonium cadmium bromide chloride,[(CH3)3PCH2F]CdCl2Br,Trimethyl(fluoromethyl)phosphonium monobromo dichlorocadmiate(II),C4H11PF,"CdCl2Br, Cadmium bromide chloride",Trimethyl(fluoromethyl)phosphonium cadmium bromide chloride,1,powder,,,,,,,,"fluorobromomethane, trimethylphosphine, acetonitrile, CdCl2",rod-like crystals,"First, [(CH3)3PCH2F]Br was synthesized by mixing fluorobromomethane (2.566 mL, 40 mmol) and trimethylphosphine (4 mL, 40 mmol) in anhydrous acetonitrile (50 mL). After the solution was stirred at 313 K for 5 hours and cooled, the salt was collected for stage two of the synthesis. CdCl2 (4 mmol, 0.7332 g) and the as-synthesized [(CH3)3PCH2F]Br (4 mmol, 0.7560 g) were combined to form a methanol solution (50 mL), which then evaporated at room temperature for approximately 7 days.",Differential scanning calorimetry (DSC),PerkinElmer Diamond DSC instrument
