Repository: MasterAI-EAM/Darwin

# Darwin: A Tailored GPT for the Scientific Domain 🇦🇺
**Organization: [University of New South Wales（UNSW) AI4Science](https://www.masterai.com.au) & [GreenDynamics AI](https://www.greendynamics.com.au)**

Darwin is an open-source project dedicated to pretrain and fine-tune the LLaMA model on scientific literature and datasets. Specifically designed for the scientific domain with an emphasis on materials science, chemistry, and physics, Darwin integrates structured and unstructured scientific knowledge to enhance the efficacy of language models in scientific research.

File: dataset/Crystalline organic-inorganic compounds/DukeDB.csv (part 8 of 38)
doi,compound name,formula,group,organic,inorganic,iupac,dimensionality,sample type,code,level of theory,Exchange-correlation functional,k-point grid,level of relativity,basis set definition,numerical accuracy,synthesis starting materials,synthesis product,synthesis description,experimental method,experimental description
10.1021/acs.inorgchem.0c03008,Trimethyl(fluoromethyl)phosphonium cadmium bromide chloride,[(CH3)3PCH2F]CdCl2Br,Trimethyl(fluoromethyl)phosphonium monobromo dichlorocadmiate(II),C4H11PF,"CdCl2Br, Cadmium bromide chloride",Trimethyl(fluoromethyl)phosphonium cadmium bromide chloride,1,powder,,,,,,,,"fluorobromomethane, trimethylphosphine, acetonitrile, CdCl2",rod-like crystals,"First, [(CH3)3PCH2F]Br was synthesized by mixing fluorobromomethane (2.566 mL, 40 mmol) and trimethylphosphine (4 mL, 40 mmol) in anhydrous acetonitrile (50 mL). After the solution was stirred at 313 K for 5 hours and cooled, the salt was collected for stage two of the synthesis. CdCl2 (4 mmol, 0.7332 g) and the as-synthesized [(CH3)3PCH2F]Br (4 mmol, 0.7560 g) were combined to form a methanol solution (50 mL), which then evaporated at room temperature for approximately 7 days.",Differential scanning calorimetry (DSC),PerkinElmer Diamond DSC instrument
10.1021/acs.inorgchem.0c03008,Trimethyl(fluoromethyl)phosphonium cadmium bromide chloride,[(CH3)3PCH2F]CdCl2Br,Trimethyl(fluoromethyl)phosphonium monobromo dichlorocadmiate(II),C4H11PF,"CdCl2Br, Cadmium bromide chloride",Trimethyl(fluoromethyl)phosphonium cadmium bromide chloride,1,powder,,,,,,,,"fluorobromomethane, trimethylphosphine, acetonitrile, CdCl2",rod-like crystals,"First, [(CH3)3PCH2F]Br was synthesized by mixing fluorobromomethane (2.566 mL, 40 mmol) and trimethylphosphine (4 mL, 40 mmol) in anhydrous acetonitrile (50 mL). After the solution was stirred at 313 K for 5 hours and cooled, the salt was collected for stage two of the synthesis. CdCl2 (4 mmol, 0.7332 g) and the as-synthesized [(CH3)3PCH2F]Br (4 mmol, 0.7560 g) were combined to form a methanol solution (50 mL), which then evaporated at room temperature for approximately 7 days.",,
10.1021/acs.inorgchem.0c03008,Trimethyl(fluoromethyl)phosphonium cadmium bromide chloride,[(CH3)3PCH2F]CdCl2Br,Trimethyl(fluoromethyl)phosphonium monobromo dichlorocadmiate(II),C4H11PF,"CdCl2Br, Cadmium bromide chloride",Trimethyl(fluoromethyl)phosphonium cadmium bromide chloride,1,powder,,,,,,,,"fluorobromomethane, trimethylphosphine, acetonitrile, CdCl2",rod-like crystals,"First, [(CH3)3PCH2F]Br was synthesized by mixing fluorobromomethane (2.566 mL, 40 mmol) and trimethylphosphine (4 mL, 40 mmol) in anhydrous acetonitrile (50 mL). After the solution was stirred at 313 K for 5 hours and cooled, the salt was collected for stage two of the synthesis. CdCl2 (4 mmol, 0.7332 g) and the as-synthesized [(CH3)3PCH2F]Br (4 mmol, 0.7560 g) were combined to form a methanol solution (50 mL), which then evaporated at room temperature for approximately 7 days.",TGA,A TG209 F3 instrument was used at a heating rate of 10 K per minute.
10.1021/acs.inorgchem.0c03008,Trimethyl(fluoromethyl)phosphonium cadmium bromide chloride,[(CH3)3PCH2F]CdCl2Br,Trimethyl(fluoromethyl)phosphonium monobromo dichlorocadmiate(II),C4H11PF,"CdCl2Br, Cadmium bromide chloride",Trimethyl(fluoromethyl)phosphonium cadmium bromide chloride,1,single crystal,,,,,,,,"fluorobromomethane, trimethylphosphine, acetonitrile, CdCl2",rod-like crystals,"First, [(CH3)3PCH2F]Br was synthesized by mixing fluorobromomethane (2.566 mL, 40 mmol) and trimethylphosphine (4 mL, 40 mmol) in anhydrous acetonitrile (50 mL). After the solution was stirred at 313 K for 5 hours and cooled, the salt was collected for stage two of the synthesis. CdCl2 (4 mmol, 0.7332 g) and the as-synthesized [(CH3)3PCH2F]Br (4 mmol, 0.7560 g) were combined to form a methanol solution (50 mL), which then evaporated at room temperature for approximately 7 days.",Photoluminescence,An Edinburgh FLS1000 Spectrometer was used to collect data.
10.1021/acs.inorgchem.0c03008,Trimethyl(fluoromethyl)phosphonium cadmium bromide chloride,[(CH3)3PCH2F]CdCl2Br,Trimethyl(fluoromethyl)phosphonium monobromo dichlorocadmiate(II),C4H11PF,"CdCl2Br, Cadmium bromide chloride",Trimethyl(fluoromethyl)phosphonium cadmium bromide chloride,1,single crystal,,,,,,,,"fluorobromomethane, trimethylphosphine, acetonitrile, CdCl2",rod-like crystals,"First, [(CH3)3PCH2F]Br was synthesized by mixing fluorobromomethane (2.566 mL, 40 mmol) and trimethylphosphine (4 mL, 40 mmol) in anhydrous acetonitrile (50 mL). After the solution was stirred at 313 K for 5 hours and cooled, the salt was collected for stage two of the synthesis. CdCl2 (4 mmol, 0.7332 g) and the as-synthesized [(CH3)3PCH2F]Br (4 mmol, 0.7560 g) were combined to form a methanol solution (50 mL), which then evaporated at room temperature for approximately 7 days.",Photoluminescence excitation,An Edinburgh FLS1000 Spectrometer was used to collect data.
10.1021/acs.inorgchem.0c03008,Trimethyl(fluoromethyl)phosphonium cadmium bromide chloride,[(CH3)3PCH2F]CdCl2Br,Trimethyl(fluoromethyl)phosphonium monobromo dichlorocadmiate(II),C4H11PF,"CdCl2Br, Cadmium bromide chloride",Trimethyl(fluoromethyl)phosphonium cadmium bromide chloride,1,pellet,,,,,,,,"fluorobromomethane, trimethylphosphine, acetonitrile, CdCl2",rod-like crystals,"First, [(CH3)3PCH2F]Br was synthesized by mixing fluorobromomethane (2.566 mL, 40 mmol) and trimethylphosphine (4 mL, 40 mmol) in anhydrous acetonitrile (50 mL). After the solution was stirred at 313 K for 5 hours and cooled, the salt was collected for stage two of the synthesis. CdCl2 (4 mmol, 0.7332 g) and the as-synthesized [(CH3)3PCH2F]Br (4 mmol, 0.7560 g) were combined to form a methanol solution (50 mL), which then evaporated at room temperature for approximately 7 days.",Dielectric,A Tonghui TH2828A was used between temperatures 200 to 400 K at 1 MHz with AC voltage of 1 V to find the dielectric constant.
10.1021/acs.inorgchem.5b01896,Bis(methylammonium) copper bromide chloride,(CH3NH3)2CuCl2Br2,"MA2CuCl2Br2, bis(methanaminium) dibromo dichlorocuprate(II)",CNH6,"CuCl2Br2, Copper bromide chloride",bis(methanaminium) copper bromide chloride,2,single crystal,,,,,,,,"methylamine solution (CH3NH2, 40% in methanol), Hydrochloric acid (37 wt % in water), Hydrobromic acid (48% in water, Sigma-Aldrich), CuCl2 (copper chloride, 99% Sigma-Aldrich), CuBr2 (copper bromide, 99% Sigma-Aldrich)",MA2CuCl2Br2,"MACl was synthesized by reacting 16.7 mL of methylamine solution with 11.3 mL of HCl.
MABr was synthesized by reacting 18 mL of methylamine solution with 8 mL of HBr.

The precursors in required molar ratios according to the stoichiometry were mixed in 100 mL EtOH by heating and stirring at 60 degrees Celsius for 2 h. The solution was left overnight in an ice bath. The obtained crystals were filtered and dried at 60 degrees Celsius in a vacuum oven for 12 h.",Thermogravimetric analysis (TGA),2950 TGA HR V5.4 (TA Instruments) was used for the TGA analysis under nitrogen flow (40 mL/min).
10.1021/acs.inorgchem.5b01896,Bis(methylammonium) copper bromide chloride,(CH3NH3)2CuCl0.5Br3.5,"MA2CuCl0.5Br3.5, tetrakis(methanaminium) septabromo monochloro diplumbate(II)",CNH6,"CuCl0.5Br3.5, Copper chloride bromide",bis(methanaminium) copper bromide chloride,2,single crystal,,,,,,,,"methylamine solution (CH3NH2, 40% in methanol), Hydrochloric acid (37 wt % in water), Hydrobromic acid (48% in water, Sigma-Aldrich), CuCl2 (copper chloride, 99% Sigma-Aldrich), CuBr2 (copper bromide, 99% Sigma-Aldrich)",MA2CuCl0.5Br3.5,MACl was synthesized by reacting 16.7 mL of methylamine solution with 11.3 mL of HCl. MABr was synthesized by reacting 18 mL of methylamine solution with 8 mL of HBr. The precursors in required molar ratios according to the stoichiometry were mixed in 100 mL EtOH by heating and stirring at 60 degrees Celsius for 2 h. The solution was left overnight in an ice bath. The obtained crystals were filtered and dried at 60 degrees Celsius in a vacuum oven for 12 h.,Thermogravimetric analysis (TGA),2950 TGA HR V5.4 (TA Instruments) was used for the TGA analysis under nitrogen flow (40 mL/min).
10.1021/acs.inorgchem.5b01896,Methylammonium copper chloride,(CH3NH3)2CuCl4,bis(methanaminium) tetrachlorocuprate,CNH6,"CuCl4, Copper chloride",,2,film,,,,,,,,"methylamine solution (CH3NH2, 40% in methanol), Hydrochloric acid (37 wt % in water),  CuCl2 (copper chloride, 99% Sigma-Aldrich), DMSO",Thin film on glass,"MACl was synthesized by reacting 16.7 mL of methylamine solution with 11.3 mL of HCl. The precursors in required molar ratios according to the stoichiometry were mixed in 100 mL EtOH by heating and stirring at 60 degrees Celsius for 2 h. The solution was left overnight in an ice bath. The obtained crystals were filtered and dried at 60 degrees Celsius in a vacuum oven for 12 h.
The obtained powder was dissolved in DMSO to prepare a 1 M solution. The solution was spin-coated on glass slides.",UV-vis absorption,"UV3600, Shimadzu was used to record the spectra"
10.1021/acs.inorgchem.5b01896,Bis(methylammonium) copper bromide chloride,(CH3NH3)2CuClBr3,"MA2CuClBr3, bis(methanaminium) tribromo monochlorocuprate(II)",CNH6,"CuClBr3, Copper chloride bromide",bis(methanaminium) copper bromide chloride,2,film,,,,,,,,"methylamine solution (CH3NH2, 40% in methanol), Hydrochloric acid (37 wt % in water), Hydrobromic acid (48% in water, Sigma-Aldrich), CuCl2 (copper chloride, 99% Sigma-Aldrich), CuBr2 (copper bromide, 99% Sigma-Aldrich), DMSO",Thin film on glass,MACl was synthesized by reacting 16.7 mL of methylamine solution with 11.3 mL of HCl. MABr was synthesized by reacting 18 mL of methylamine solution with 8 mL of HBr. The precursors in required molar ratios according to the stoichiometry were mixed in 100 mL EtOH by heating and stirring at 60 degrees Celsius for 2 h. The solution was left overnight in an ice bath. The obtained crystals were filtered and dried at 60 degrees Celsius in a vacuum oven for 12 h. The obtained powder was dissolved in DMSO to prepare a 1 M solution. The solution was spin-coated on glass slides.,UV-vis absorption,"UV3600, Shimadzu was used to record the spectra"
10.1021/acs.inorgchem.6b01336,Bis(4-fluorophenethylammonium) lead iodide,C16H22N2F2PbI4,"(FPEA)2PbI4,  4-FC6H4(CH2)2NH3+)PbI4, bis(4-fluorophenethanaminium) tetraiodoplumbate(II)",C8H11NF,"PbI4, Lead iodide",bis(4-fluorophenethanaminium) lead (II) iodide,2,single crystal,,,,,,,,"Hydroiodic acid (55-57% w/w containing 1.5% hypophosphorous acid as stabilizer), 4-fluorophenethylamine, PbI2, acetone, nitromethane, NaI","orange, plate-shaped crystals","(FPEA)I was first synthesized by adding concentrated hydroiodic acid (2.4 mL) to 4-fluorphenethylamine (2.0 mL) at 0º C. A colorless precipitate formed, and the solid was filtered and washed with dethyl ether. A 60º  C, saturated isopropanol solution was cooled to -10º C and (FPEA)I resulted. The perovskite crystals were formed by dissolving solid (FPEA)I (12 mg, 0.043 mmol) and PbI2 (10 mg, 0.022 mmol) in acetone (10 mL) and nitromethane (5mL). To enhance solubility, solid NaI (6.5 mg, 0.043 mmol) was added and orange, plate-shaped crystals formed over 6 days from slow solvent evaporation.",Single crystal X-Ray Diffraction,"Conducted on Beamline 11.3.1. Crystals were coated with Paratone-N oil, placed on a MiTeGen sample mount, and then mounted on the goniometer head of Bruker d85 diffractometer with Photon 100 CMOS detector. Data were corrected for Lorentz and polarization effects via SAINT v8.34A and for absorption effects via TWINABS V2012/I4. The incident radiation was 0.7749 Å."
10.1021/acs.inorgchem.6b01336,Bis(4-fluorophenethylammonium) methylammonium lead iodide,C17H28N3F2Pb2I7,"(FPEA)2(MA)Pb2I7, (4-FC6H4(CH2)2NH3+)Pb2I7, bis(4-fluorophenethanaminium) methanaminium septaiodo diplumbate(II)","C8H11NF, CH6N","Pb2I7, Lead iodide",bis(4-fluorophenethanaminium) methanaminium lead iodide,2,single crystal,,,,,,,,"Hydroiodic acid (55-57% w/w containing 1.5% hypophosphorous acid as stabilizer), 4-fluorophenethylamine, PbI2, acetone, nitromethane, NaI, methylammonium iodide (MAI)","light red, plate-shaped crystals","(FPEA)I was first synthesized by adding concentrated hydroiodic acid (2.4 mL) to 4-fluorphenethylamine (2.0 mL) at 0º C. A colorless precipitate formed, and the solid was filtered and washed with dethyl ether. A 60º  C, saturated isopropanol solution was cooled to -10º C and (FPEA)I resulted. The perovskite crystals were formed by dissolving solid (FPEA)I (5.8 mg, 0.022 mmol), (MA)I (1.7 mg, 0.011 mmol), and PbI2 (10 mg, 0.022 mmol) in acetone (10 mL) and nitromethane (5mL). To enhance solubility, solid NaI (6.5 mg, 0.043 mmol) was added and light red, plate-shaped crystals formed over 6 days from slow solvent evaporation.",Single crystal X-Ray Diffraction,"Conducted on Beamline 11.3.1. Crystals were coated with Paratone-N oil, placed on a MiTeGen sample mount, and then mounted on the goniometer head of Bruker d85 diffractometer with Photon 100 CMOS detector. Data were corrected for Lorentz and polarization effects via SAINT v8.34A and for absorption effects via TWINABS V2012/I4. The incident radiation was 0.6888 Å."
10.1021/acs.inorgchem.6b01336,Bis(4-fluorophenethylammonium) bis(methylammonium) lead iodide,C18H34N4F2Pb3I10,"(FPEA)2(MA)2Pb3I10, (4-FC6H4(CH2)2NH3+)2(CH3NH3)2Pb3I10, bis(4-fluorophenethanaminium) bis(methanaminium) decaiodo triplumbate(II)","C8H11NF, CH6N","Pb3I10, Lead iodide",bis(4-fluorophenethanaminium) bis(methanaminium) lead iodide,2,single crystal,,,,,,,,"Hydroiodic acid (55-57% w/w containing 1.5% hypophosphorous acid as stabilizer), 4-fluorophenethylamine, PbI2, acetonitrile, nitromethane, NaI, methylammonium iodide (MAI)","dark red, plate-shaped crystals","(FPEA)I was first synthesized by adding concentrated hydroiodic acid (2.4 mL) to 4-fluorphenethylamine (2.0 mL) at 0º C. A colorless precipitate formed, and the solid was filtered and washed with dethyl ether. A 60º  C, saturated isopropanol solution was cooled to -10º C and (FPEA)I resulted. The perovskite crystals were formed by dissolving solid (FPEA)I (3.9 mg, 0.014 mmol), (MA)I (2.3 mg, 0.014 mmol), and PbI2 (10 mg, 0.022 mmol) in acetonitrile (8 mL) and nitromethane (5mL). To enhance solubility, solid NaI (6.5 mg, 0.043 mmol) was added, and dark red, plate-shaped crystals formed over 6 days from slow solvent evaporation.",Single crystal X-Ray Diffraction,"Conducted on Beamline 11.3.1. Crystals were coated with Paratone-N oil, placed on a MiTeGen sample mount, and then mounted on the goniometer head of Bruker d85 diffractometer with Photon 100 CMOS detector. Data were corrected for Lorentz and polarization effects via SAINT v8.34A and for absorption effects via TWINABS V2012/I4. The incident radiation was 0.7749 Å."
10.1021/acs.inorgchem.6b01336,Bis(4-fluorophenethylammonium) bis(methylammonium) lead iodide,C18H34N4F2Pb3I10,"(FPEA)2(MA)2Pb3I10, (4-FC6H4(CH2)2NH3+)2(CH3NH3)2Pb3I10, bis(4-fluorophenethanaminium) bis(methanaminium) decaiodo triplumbate(II)","C8H11NF, CH6N","Pb3I10, Lead iodide",bis(4-fluorophenethanaminium) bis(methanaminium) lead iodide,2,single crystal,,,,,,,,"Hydroiodic acid (55-57% w/w containing 1.5% hypophosphorous acid as stabilizer), 4-fluorophenethylamine, PbI2, acetonitrile, nitromethane, NaI, methylammonium iodide (MAI)","dark red, plate-shaped crystals","(FPEA)I was first synthesized by adding concentrated hydroiodic acid (2.4 mL) to 4-fluorphenethylamine (2.0 mL) at 0º C. A colorless precipitate formed, and the solid was filtered and washed with dethyl ether. A 60º  C, saturated isopropanol solution was cooled to -10º C and (FPEA)I resulted. The perovskite crystals were formed by dissolving solid (FPEA)I (3.9 mg, 0.014 mmol), (MA)I (2.3 mg, 0.014 mmol), and PbI2 (10 mg, 0.022 mmol) in acetonitrile (8 mL) and nitromethane (5mL). To enhance solubility, solid NaI (6.5 mg, 0.043 mmol) was added and dark red, plate-shaped crystals formed over 6 days from slow solvent evaporation.",Single crystal X-Ray Diffraction,"Conducted on Beamline 11.3.1. Crystals were coated with Paratone-N oil, placed on a MiTeGen sample mount, and then mounted on the goniometer head of Bruker d85 diffractometer with Photon 100 CMOS detector. Data were corrected for Lorentz and polarization effects via SAINT v8.34A and for absorption effects via TWINABS V2012/I4. The incident radiation was 0.7749 Å."
10.1021/acs.inorgchem.6b02764,Trimethylammonium tin iodide,(CH3)3NHSnI3,"TMASnI3, trimethanaminium triiodostannate(II)",C3H10N,"SnI3, Tin iodide",trimethanaminium tin iodide,1,bulk polycrystalline,,,,,,,,"SnI2 (synthesized from Sn and I2), (CH3)3N (45% aqueous), HI (99.95% aqueous), and H3PO2 (50% aqueous)",pale yellow needles,"(CH3)3NI was prepared by reacting equimolar amounts of (CH3)3N and HI. The entire reaction was performed under N2 atmosphere. SnI2 (372 mg, 1 mmol) was dissolved in aqueous HI (6.8 mL, 7.58 M) and aqueous H3PO2 (1.7 mL, 9.14 M) by heating at 130 °C and stirring. To it, (CH3)3NHI (187 mg, 1 mmol) was added. After 5 minutes, the heating and stirring were stopped and the solution was allowed to cool down to room temperature.",UV-vis absorbance (diffuse reflectance),Diffuse-reflectance measurements were performed and collected at room temperature. A Shimadzu UV-3600 PC double-beam and double monochromator spectrophotometer (operating between 200 to 2500 nm) was used.BaSO4 was used as a nonabsorbing reflectance reference. Generated reflectance v. wavelength data was used to estimate the band gap. The Kubelka-Munk equation α/S = (1-R)^{2}/(2R) was used.
10.1021/acs.inorgchem.6b02764,Trimethylammonium tin iodide,(CH3)3NHSnI3,"TMASnI3, trimethanaminium triiodostannate(II)",C3H10N,"SnI3, Tin iodide",trimethanaminium tin iodide,1,unknown,,,,,,,,,,,UV-vis absorption (diffused reflectance),Diffuse-reflectance measurements were performed and collected at room temperature. A Shimadzu UV-3600 PC double-beam and double monochromator spectrophotometer (operating between 200 to 2500 nm) was used.BaSO4 was used as a nonabsorbing reflectance reference.
10.1021/acs.inorgchem.6b02764,Trimethylammonium tin iodide,(CH3)3NHSnI3,"TMASnI3, trimethanaminium triiodostannate(II)",C3H10N,"SnI3, Tin iodide",trimethanaminium tin iodide,1,bulk polycrystalline,,,,,,,,"SnI2 (synthesized from Sn and I2), (CH3)3N (45% aqueous), HI (99.95% aqueous), and H3PO2 (50% aqueous)",pale yellow needles,"(CH3)3NI was prepared by reacting equimolar amounts of (CH3)3N and HI. The entire reaction was performed under N2 atmosphere. SnI2 (372 mg, 1 mmol) was dissolved in aqueous HI (6.8 mL, 7.58 M) and aqueous H3PO2 (1.7 mL, 9.14 M) by heating at 130 °C and stirring. To it, (CH3)3NHI (187 mg, 1 mmol) was added. After 5 minutes, the heating and stirring were stopped and the solution was allowed to cool down to room temperature.",UV-vis absorbance (diffuse reflectance),Diffuse-reflectance measurements were performed and collected at room temperature. A Shimadzu UV-3600 PC double-beam and double monochromator spectrophotometer (operating between 200 to 2500 nm) was used.BaSO4 was used as a nonabsorbing reflectance reference.
10.1021/acs.inorgchem.6b02764,Trimethylammonium tin iodide,(CH3)3NHSnI3,"TMASnI3, trimethanaminium triiodostannate(II)",C3H10N,"SnI3, Tin iodide",trimethanaminium tin iodide,1,single crystal,,,,,,,,"SnI2 (synthesized from Sn and I2), (CH3)3N (45% aqueous), HI (99.95% aqueous), and H3PO2 (50% aqueous)",pale yellow needles,"(CH3)3NI was prepared by reacting equimolar amounts of (CH3)3N and HI. The entire reaction was performed under N2 atmosphere. SnI2 (372 mg, 1 mmol) was dissolved in aqueous HI (6.8 mL, 7.58 M) and aqueous H3PO2 (1.7 mL, 9.14 M) by heating at 130 °C and stirring. To it, (CH3)3NHI (187 mg, 1 mmol) was added. After 5 minutes, the heating and stirring were stopped, and the solution was allowed to cool down to room temperature.",Single crystal X-ray diffraction,"SC-XRD was performed with a STOE IPDS II or IPDS 2T diffractometer with Mo Kα radiation (λ = 0.71073 Å), operating at 50 kV and 40 mA. Integration/numerical absorption corrections were executed with X-AREA, X-RED, and X-SHAPE programs."
10.1021/acs.inorgchem.6b02764,Ethylammonium tin iodide,CH3CH2NH3SnI3,"EASnI3, ethylaminium triiodostannate(II)",C2H8N,"SnI3, Tin iodide",ethylaminium tin iodide,1,bulk polycrystalline,,,,,,,,"distilled HI (aqueous 99.95%), H3PO2 (50% aqueous), SnI2 (synthesized from Sn granules, and I2 (99.8%)), CH3CH2NH3I (synthesized from CH3CH2NH2 (68.0%) and HI)",pale yellow needles,"Two-necked flask was charged with aqueous HI (6.8 mL, 7.58 M) and aqueous H3PO2 (1.7 mL, 9.14 M). Nitrogen  was passed through the liquid to degas the solution. SnI2 (372 mg, 1 mmol) was dissolved in solution, and flask was heated to boiling (~130 ºC) via an oil bath. A bright yellow solution formed under magnetic stirring. Solid CH3CH2NH3I (173 mg, 1 mmol) was added to the solution. The crystals started appearing in the solution and the solution was held at 120 °C for 2 h. Following this, the solution was cooled and the crystals were separated.",UV-vis absorption (diffuse reflectance),Diffuse-reflectance measurements were performed and collected at room temperature. A Shimadzu UV-3600 PC double-beam and double monochromator spectrophotometer (operating between 200 to 2500 nm) was used.BaSO4 was used as a nonabsorbing reflectance reference. Generated reflectance v. wavelength data was used to estimate the band gap. The Kubelka-Munk equation α/S = (1-R)^{2}/(2R) was used.
10.1021/acs.inorgchem.6b02764,Ethylammonium tin iodide,CH3CH2NH3SnI3,"EASnI3, ethylaminium triiodostannate(II)",C2H8N,"SnI3, Tin iodide",ethylaminium tin iodide,1,unknown,,,,,,,,,,,UV-vis absorption (diffused reflectance),Diffuse-reflectance measurements were performed and collected at room temperature. A Shimadzu UV-3600 PC double-beam and double monochromator spectrophotometer (operating between 200 to 2500 nm) was used.BaSO4 was used as a nonabsorbing reflectance reference.
10.1021/acs.inorgchem.6b02764,Ethylammonium tin iodide,CH3CH2NH3SnI3,"EASnI3, ethylaminium triiodostannate(II)",C2H8N,"SnI3, Tin iodide",ethylaminium tin iodide,1,bulk polycrystalline,,,,,,,,"distilled HI (aqueous 99.95%), H3PO2 (50% aqueous), SnI2 (synthesized from Sn granules, and I2 (99.8%)), CH3CH2NH3I (synthesized from CH3CH2NH2 (68.0%) and HI)",pale yellow needles,"Two-necked flask was charged with aqueous HI (6.8 mL, 7.58 M) and aqueous H3PO2 (1.7 mL, 9.14 M). Nitrogen  was passed through the liquid to degas the solution. SnI2 (372 mg, 1 mmol) was dissolved in solution, and flask was heated to boiling (~130 ºC) via an oil bath. A bright yellow solution formed under magnetic stirring. Solid CH3CH2NH3I (173 mg, 1 mmol) was added to the solution. The crystals started appearing in the solution and the solution was held at 120 °C for 2 h. Following this, the solution was cooled and the crystals were separated.",UV-vis absorption (diffuse reflectance),Diffuse-reflectance measurements were performed and collected at room temperature. A Shimadzu UV-3600 PC double-beam and double monochromator spectrophotometer (operating between 200 to 2500 nm) was used.BaSO4 was used as a nonabsorbing reflectance reference. Generated reflectance v. wavelength data was used to estimate the band gap. The Kubelka-Munk equation α/S = (1-R)^{2}/(2R) was used.
10.1021/acs.inorgchem.6b02764,Ethylammonium tin iodide,CH3CH2NH3SnI3,"EASnI3, ethylaminium triiodostannate(II)",C2H8N,"SnI3, Tin iodide",ethylaminium tin iodide,1,single crystal,,,,,,,,"distilled HI (aqueous 99.95%), H3PO2 (50% aqueous), SnI2 (synthesized from Sn granules, and I2 (99.8%)), CH3CH2NH3I (synthesized from CH3CH2NH2 (68.0%) and HI)","Pale yellow, rectangular needles","Two-necked flask was charged with aqueous HI (6.8 mL, 7.58 M) and aqueous H3PO2 (1.7 mL, 9.14 M). Nitrogen  was passed through the liquid to degass the solution. SnI2 (372 mg, 1 mmol) was dissolved in solution, and flask was heated to boiling (~130 ºC) via an oil bath. A bright yellow solution formed under magnetic stirring. Solid CH3CH2NH3I (173 mg, 1 mmol) was added to the solution, which created a dense pale-yellow precipitate. Crystals formed immediately and grew inside the mother liquor for 2 hours at 120º C before being washed and collected.",Single crystal X-ray diffraction,"SC-XRD was performed with a STOE IPDS II or IPDS 2T diffractometer with Mo Kα radiation (λ = 0.71073 Å), operating at 50 kV and 40 mA. Integration/numerical absorption corrections were executed with X-AREA, X-RED, and X-SHAPE programs."
10.1021/acs.inorgchem.6b02764,Ethylammonium tin iodide,CH3CH2NH3SnI3,"EASnI3, ethylaminium triiodostannate(II)",C2H8N,"SnI3, Tin iodide",ethylaminium tin iodide,3,single crystal,,,,,,,,,,,UV-vis absorption (diffuse reflectance),Diffuse-reflectance measurements were performed and collected at room temperature. A Shimadzu UV-3600 PC double-beam and double monochromator spectrophotometer (operating between 200 to 2500 nm) was used.BaSO4 was used as a nonabsorbing reflectance reference. Generated reflectance v. wavelength data was used to estimate the band gap. The Kubelka-Munk equation α/S = (1-R)^{2}/(2R) was used.
10.1021/acs.inorgchem.6b02764,Ethylammonium tin iodide,CH3CH2NH3SnI3,"EASnI3, ethylaminium triiodostannate(II)",C2H8N,"SnI3, Tin iodide",ethylaminium tin iodide,3,unknown,,,,,,,,,,,,
10.1021/acs.inorgchem.6b02764,Ethylammonium tin iodide,CH3CH2NH3SnI3,"EASnI3, ethylaminium triiodostannate(II)",C2H8N,"SnI3, Tin iodide",ethylaminium tin iodide,3,unknown,,,,,,,,,,,,
10.1021/acs.inorgchem.6b02764,Ethylammonium tin iodide,CH3CH2NH3SnI3,"EASnI3, ethylaminium triiodostannate(II)",C2H8N,"SnI3, Tin iodide",ethylaminium tin iodide,3,bulk polycrystalline,,,,,,,,"distilled HI (aqueous 99.95%), H3PO2 (50% aqueous), SnI2 (synthesized from Sn granules, and I2 (99.8%)), CH3CH2NH3I (synthesized from CH3CH2NH2 (68.0%) and HI)",Red crystals,"Two-necked flask was charged with aqueous HI (6.8 mL, 7.58 M) and aqueous H3PO2 (1.7 mL, 9.14 M). Nitrogen was passed through the liquid to degass the solution. SnI2 (1860 mg, 5 mmol) was dissolved in solution, and the flask was heated to boiling (~130 ºC) via an oil bath. A bright yellow solution formed under magnetic stirring. Solid CH3CH2NH3I (865 mg, 5 mmol) was added to the solution, which created a dense pale-yellow precipitate. The hot plate temperature was raised to 200 ºC, leading to the formation of the dark red metastable phase.",UV-vis absorption (diffuse reflectance),Diffuse-reflectance measurements were performed and collected at room temperature. A Shimadzu UV-3600 PC double-beam and double monochromator spectrophotometer (operating between 200 to 2500 nm) was used.BaSO4 was used as a nonabsorbing reflectance reference.
10.1021/acs.inorgchem.6b02764,Ethylammonium tin iodide,CH3CH2NH3SnI3,"EASnI3, ethylaminium triiodostannate(II)",C2H8N,"SnI3, Tin iodide",ethylaminium tin iodide,3,single crystal,,,,,,,,"distilled HI (aqueous 99.95%), H3PO2 (50% aqueous), SnI2 (synthesized from Sn granules, and I2 (99.8%)), CH3CH2NH3I (synthesized from CH3CH2NH2 (68.0%) and HI)",dark red crystals,"Two-necked flask was charged with aqueous HI (6.8 mL, 7.58 M) and aqueous H3PO2 (1.7 mL, 9.14 M). Nitrogen  was passed through the liquid to degass the solution. SnI2 (1860 mg, 5 mmol) was dissolved in solution, and flask was heated to boiling (~130 ºC) via an oil bath. A bright yellow solution formed under magnetic stirring. Solid CH3CH2NH3I (865 mg, 5 mmol) was added to the solution, which created a pale-yellow precipitate within 5 minutes. Temperature was raised to 200º C, and precipitate changed to dark red.",Single crystal X-ray diffraction,"SC-XRD was performed with a STOE IPDS II or IPDS 2T diffractometer with Mo Kα radiation (λ = 0.71073 Å), operating at 50 kV and 40 mA. Integration/numerical absorption corrections were executed with X-AREA, X-RED, and X-SHAPE programs."
10.1021/acs.inorgchem.6b02764,Guanidinium tin iodide,C(NH2)3SnI3,"GASnI3, diaminomethanaminium triiodostannate(II)",CN3H6,"SnI3, Tin iodide",diaminomethanaminium tin iodide,3,bulk polycrystalline,,,,,,,,"distilled HI (aqueous 99.95%), H3PO2 (50% aqueous), SnI2 (synthesized from Sn granules, and I2 (99.8%)), C(NH2)3I (synthesized from (C(NH2)3)2CO3 (99%) and HI)",Orange hexagonal needles,"Two-necked flask was charged with aqueous HI (6.8 mL, 7.58 M) and aqueous H3PO2 (1.7 mL, 9.14 M). Nitrogen was passed through the liquid to degass the solution. SnI2 (372 mg, 1 mmol) was dissolved in solution, and flask was heated to boiling (~130 ºC) via an oil bath. A bright yellow solution formed under magnetic stirring. Solid C(NH2)3I (187 mg, 1 mmol) was added to the solution. The solution was evaporated to half its volume by boiling at 120 ºC and was held at the same temperature for 2 h.",UV-vis absorption (diffuse reflectance),Diffuse-reflectance measurements were performed and collected at room temperature. A Shimadzu UV-3600 PC double-beam and double monochromator spectrophotometer (operating between 200 to 2500 nm) was used.BaSO4 was used as a nonabsorbing reflectance reference. Generated reflectance v. wavelength data was used to estimate the band gap. The Kubelka-Munk equation α/S = (1-R)^{2}/(2R) was used.
10.1021/acs.inorgchem.6b02764,Guanidinium tin iodide,C(NH2)3SnI3,"GASnI3, diaminomethanaminium triiodostannate(II)",CN3H6,"SnI3, Tin iodide",diaminomethanaminium tin iodide,3,unknown,,,,,,,,"distilled HI (aqueous 99.95%), H3PO2 (50% aqueous), SnI2 (synthesized from Sn granules, and I2 (99.8%)), C(NH2)3I (synthesized from (C(NH2)3)2CO3 (99%) and HI)",Orange hexagonal needles,"Two-necked flask was charged with aqueous HI (6.8 mL, 7.58 M) and aqueous H3PO2 (1.7 mL, 9.14 M). Nitrogen was passed through the liquid to degass the solution. SnI2 (372 mg, 1 mmol) was dissolved in solution, and flask was heated to boiling (~130 ºC) via an oil bath. A bright yellow solution formed under magnetic stirring. Solid C(NH2)3I (187 mg, 1 mmol) was added to the solution. The solution was evaporated to half its volume by boiling at 120 ºC and was held at the same temperature for 2 h.",,
10.1021/acs.inorgchem.6b02764,Guanidinium tin iodide,C(NH2)3SnI3,"GASnI3, diaminomethanaminium triiodostannate(II)",CN3H6,"SnI3, Tin iodide",diaminomethanaminium tin iodide,3,unknown,,,,,,,,"distilled HI (aqueous 99.95%), H3PO2 (50% aqueous), SnI2 (synthesized from Sn granules, and I2 (99.8%)), C(NH2)3I (synthesized from (C(NH2)3)2CO3 (99%) and HI)",Orange hexagonal needles,"Two-necked flask was charged with aqueous HI (6.8 mL, 7.58 M) and aqueous H3PO2 (1.7 mL, 9.14 M). Nitrogen was passed through the liquid to degass the solution. SnI2 (372 mg, 1 mmol) was dissolved in solution, and flask was heated to boiling (~130 ºC) via an oil bath. A bright yellow solution formed under magnetic stirring. Solid C(NH2)3I (187 mg, 1 mmol) was added to the solution. The solution was evaporated to half its volume by boiling at 120 ºC and was held at the same temperature for 2 h.",,
10.1021/acs.inorgchem.6b02764,Guanidinium tin iodide,C(NH2)3SnI3,"GASnI3, diaminomethanaminium triiodostannate(II)",CN3H6,"SnI3, Tin iodide",diaminomethanaminium tin iodide,3,bulk polycrystalline,,,,,,,,"distilled HI (aqueous 99.95%), H3PO2 (50% aqueous), SnI2 (synthesized from Sn granules, and I2 (99.8%)), C(NH2)3I (synthesized from (C(NH2)3)2CO3 (99%) and HI)",Orange hexagonal needles,"Two-necked flask was charged with aqueous HI (6.8 mL, 7.58 M) and aqueous H3PO2 (1.7 mL, 9.14 M). Nitrogen was passed through the liquid to degass the solution. SnI2 (372 mg, 1 mmol) was dissolved in solution, and flask was heated to boiling (~130 ºC) via an oil bath. A bright yellow solution formed under magnetic stirring. Solid C(NH2)3I (187 mg, 1 mmol) was added to the solution. The solution was evaporated to half its volume by boiling at 120 ºC and was held at the same temperature for 2 h.",UV-vis absorption (diffuse reflectance),Diffuse-reflectance measurements were performed and collected at room temperature. A Shimadzu UV-3600 PC double-beam and double monochromator spectrophotometer (operating between 200 to 2500 nm) was used.BaSO4 was used as a nonabsorbing reflectance reference.
10.1021/acs.inorgchem.6b02764,Guanidinium tin iodide,C(NH2)3SnI3,"GASnI3, diaminomethanaminium triiodostannate(II)",CN3H6,"SnI3, Tin iodide",diaminomethanaminium tin iodide,3,single crystal,,,,,,,,"distilled HI (aqueous 99.95%), H3PO2 (50% aqueous), SnI2 (synthesized from Sn granules, and I2 (99.8%)), C(NH2)3I (synthesized from (C(NH2)3)2CO3 (99%) and HI)","Dark red (after exposure to air for 30 min, product became black oxidized species).","Two-necked flask was charged with aqueous HI (6.8 mL, 7.58 M) and aqueous H3PO2 (1.7 mL, 9.14 M). Nitrogen  was passed through the liquid to degass the solution. SnI2 (372 mg, 1 mmol) was dissolved in solution, and flask was heated to boiling (~130 ºC) via an oil bath. A bright yellow solution formed under magnetic stirring. Solid C(NH2)3I (187 mg, 1 mmol) was added to the solution, and the solution was then heated at 120º C for 2 hours, then cooled to room temperature.which created a dense pale-yellow precipitate. Solution was stirred for 5 more minutes and then cooled to room temperature.","Dark red (after exposure to air for 30 min, product became black oxidized species).","SC-XRD was performed with a STOE IPDS II or IPDS 2T diffractometer with Mo Kα radiation (λ = 0.71073 Å), operating at 50 kV and 40 mA. Integration/numerical absorption corrections were executed with X-AREA, X-RED, and X-SHAPE programs."
10.1021/acs.inorgchem.6b02764,Guanidinium tin iodide,C(NH2)3SnI3,"GASnI3, diaminomethanaminium triiodostannate(II)",CN3H6,"SnI3, Tin iodide",diaminomethanaminium tin iodide,2,single crystal,,,,,,,,"distilled HI (aqueous 99.95%), H3PO2 (50% aqueous), SnI2 (synthesized from Sn granules, and I2 (99.8%)), C(NH2)3I (synthesized from (C(NH2)3)2CO3 (99%) and HI)","red, rectangular crystals","Two-necked flask was charged with aqueous HI (6.8 mL, 7.58 M) and aqueous H3PO2 (1.7 mL, 9.14 M). Nitrogen  was passed through the liquid to degass the solution. SnI2 (744 mg, 2 mmol) was dissolved in solution, and flask was heated to boiling (~130 ºC) via an oil bath. A bright yellow solution formed under magnetic stirring. Solid C(NH2)3I (750 mg, 4 mmol) was added to the solution, and the solution was heated to 120º C. The solution then cooled to room temperature, and crystals grew in the mother liquor for 24 hours.",Single crystal X-ray diffraction,"SC-XRD was performed with a STOE IPDS II or IPDS 2T diffractometer with Mo Kα radiation (λ = 0.71073 Å), operating at 50 kV and 40 mA. Integration/numerical absorption corrections were executed with X-AREA, X-RED, and X-SHAPE programs."
10.1021/acs.inorgchem.6b02764,Bis(guanidinium) tin iodide,{C(NH2)3}2SnI4,"GA2SnI4, bis(diaminomethanaminium) tetraiodostannate(II)",CN3H6,"SnI4, Tin iodide",bis(diaminomethanaminium) tin iodide,2,unknown,,,,,,,,,,,UV-vis absorption (diffused reflectance),Diffuse-reflectance measurements were performed and collected at room temperature. A Shimadzu UV-3600 PC double-beam and double monochromator spectrophotometer (operating between 200 to 2500 nm) was used.BaSO4 was used as a nonabsorbing reflectance reference.
10.1021/acs.inorgchem.6b02764,Bis(guanidinium) tin iodide,{C(NH2)3}2SnI4,"GA2SnI4, bis(diaminomethanaminium) tetraiodostannate(II)",CN3H6,"SnI4, Tin iodide",bis(diaminomethanaminium) tin iodide,2,unknown,,,,,,,,,,,,
10.1021/acs.inorgchem.6b02764,Bis(guanidinium) tin iodide,{C(NH2)3}2SnI4,"GA2SnI4, bis(diaminomethanaminium) tetraiodostannate(II)",CN3H6,"SnI4, Tin iodide",bis(diaminomethanaminium) tin iodide,2,unknown,,,,,,,,,,,,
10.1021/acs.inorgchem.6b02764,Guanidinium tin iodide,C(NH2)3SnI3,"GASnI3, diaminomethanaminium triiodostannate(II)",CN3H6,"SnI3, Tin iodide",diaminomethanaminium tin iodide,2,bulk polycrystalline,,,,,,,,"distilled HI (aqueous 99.95%), H3PO2 (50% aqueous), SnI2 (synthesized from Sn granules, and I2 (99.8%)), C(NH2)3I (synthesized from (C(NH2)3)2CO3 (99%) and HI)","red, rectangular crystals","Two-necked flask was charged with aqueous HI (6.8 mL, 7.58 M) and aqueous H3PO2 (1.7 mL, 9.14 M). Nitrogen was passed through the liquid to degass the solution. SnI2 (744 mg, 2 mmol) was dissolved in solution, and flask was heated to boiling (~130 ºC) via an oil bath. A bright yellow solution formed under magnetic stirring. Solid C(NH2)3I (750 mg, 4 mmol) was added to the solution, and the solution was heated to 120º C. The solution then cooled to room temperature, and crystals grew in the mother liquor for 24 hours.",UV-vis absorption (diffuse reflectance),Diffuse-reflectance measurements were performed and collected at room temperature. A Shimadzu UV-3600 PC double-beam and double monochromator spectrophotometer (operating between 200 to 2500 nm) was used.BaSO4 was used as a nonabsorbing reflectance reference.
10.1021/acs.inorgchem.6b02764,Acetamidinium tin iodide,CH3C(NH2)2SnI3,"ACASnI3, Acetamidinium triiodostannate(II)",C2N2H7,"SnI3, Tin iodide",1-aminoethan-1-iminium tin iodide,3,single crystal,,,,,,,,"distilled HI (aqueous 99.95%), H3PO2 (50% aqueous), SnI2 (synthesized from Sn granules, and I2 (99.8%)), CH3C(NH2)2I (synthesized from CH3C(NH2)2Cl (95%) and HI)","orange, hexagonal needles","Two-necked flask was charged with aqueous HI (6.8 mL, 7.58 M) and aqueous H3PO2 (1.7 mL, 9.14 M). Nitrogen  was passed through the liquid to degass the solution. SnI2 (372 mg, 1 mmol) was dissolved in solution, and flask was heated to boiling (~130 ºC) via an oil bath. A bright yellow solution formed under magnetic stirring. Solid CH3C(NH2)2I (186 mg, 1 mmol) was added to the solution, and the solution was heated to 120º C. Crystals began to grow and were left to grow at this temperature for 2 hours. Finally, the solution  was cooled to room temperature.",Single crystal X-ray diffraction,"SC-XRD was performed with a STOE IPDS II or IPDS 2T diffractometer with Mo Kα radiation (λ = 0.71073 Å), operating at 50 kV and 40 mA. Integration/numerical absorption corrections were executed with X-AREA, X-RED, and X-SHAPE programs."
10.1021/acs.inorgchem.6b02764,Acetamidinium tin iodide,CH3C(NH2)2SnI3,"ACASnI3, Acetamidinium triiodostannate(II)",C2N2H7,"SnI3, Tin iodide",1-aminoethan-1-iminium tin iodide,3,unknown,,,,,,,,,,,,
10.1021/acs.inorgchem.6b02764,Acetamidinium tin iodide,CH3C(NH2)2SnI3,"ACASnI3, Acetamidinium triiodostannate(II)",C2N2H7,"SnI3, Tin iodide",1-aminoethan-1-iminium tin iodide,3,unknown,,,,,,,,,,,,
10.1021/acs.inorgchem.6b02764,Acetamidinium tin iodide,CH3C(NH2)2SnI3,"ACASnI3, Acetamidinium triiodostannate(II)",C2N2H7,"SnI3, Tin iodide",1-aminoethan-1-iminium tin iodide,3,bulk polycrystalline,,,,,,,,"distilled HI (aqueous 99.95%), H3PO2 (50% aqueous), SnI2 (synthesized from Sn granules, and I2 (99.8%)), CH3C(NH2)2I (synthesized from CH3C(NH2)2Cl (95%) and HI)","orange, hexagonal needles","Two-necked flask was charged with aqueous HI (6.8 mL, 7.58 M) and aqueous H3PO2 (1.7 mL, 9.14 M). Nitrogen  was passed through the liquid to degass the solution. SnI2 (372 mg, 1 mmol) was dissolved in solution, and flask was heated to boiling (~130 ºC) via an oil bath. A bright yellow solution formed under magnetic stirring. Solid CH3C(NH2)2I (186 mg, 1 mmol) was added to the solution, and the solution was heated to 120º C. Crystals began to grow and were left to grow at this temperature for 2 hours. Finally, the solution  was cooled to room temperature.",UV-vis absorption (diffuse reflectance),Diffuse-reflectance measurements were performed and collected at room temperature. A Shimadzu UV-3600 PC double-beam and double monochromator spectrophotometer (operating between 200 to 2500 nm) was used.BaSO4 was used as a nonabsorbing reflectance reference. Generated reflectance v. wavelength data was used to estimate the band gap. The Kubelka-Munk equation α/S = (1-R)^{2}/(2R) was used.
