Repository: MasterAI-EAM/Darwin

# Darwin: A Tailored GPT for the Scientific Domain 🇦🇺
**Organization: [University of New South Wales（UNSW) AI4Science](https://www.masterai.com.au) & [GreenDynamics AI](https://www.greendynamics.com.au)**

Darwin is an open-source project dedicated to pretrain and fine-tune the LLaMA model on scientific literature and datasets. Specifically designed for the scientific domain with an emphasis on materials science, chemistry, and physics, Darwin integrates structured and unstructured scientific knowledge to enhance the efficacy of language models in scientific research.

File: dataset/Crystalline organic-inorganic compounds/DukeDB.csv (part 9 of 38)
doi,compound name,formula,group,organic,inorganic,iupac,dimensionality,sample type,code,level of theory,Exchange-correlation functional,k-point grid,level of relativity,basis set definition,numerical accuracy,synthesis starting materials,synthesis product,synthesis description,experimental method,experimental description
10.1021/acs.inorgchem.6b02764,Acetamidinium tin iodide,CH3C(NH2)2SnI3,"ACASnI3, Acetamidinium triiodostannate(II)",C2N2H7,"SnI3, Tin iodide",1-aminoethan-1-iminium tin iodide,3,bulk polycrystalline,,,,,,,,"distilled HI (aqueous 99.95%), H3PO2 (50% aqueous), SnI2 (synthesized from Sn granules, and I2 (99.8%)), CH3C(NH2)2I (synthesized from CH3C(NH2)2Cl (95%) and HI)","orange, hexagonal needles","Two-necked flask was charged with aqueous HI (6.8 mL, 7.58 M) and aqueous H3PO2 (1.7 mL, 9.14 M). Nitrogen  was passed through the liquid to degass the solution. SnI2 (372 mg, 1 mmol) was dissolved in solution, and flask was heated to boiling (~130 ºC) via an oil bath. A bright yellow solution formed under magnetic stirring. Solid CH3C(NH2)2I (186 mg, 1 mmol) was added to the solution, and the solution was heated to 120º C. Crystals began to grow and were left to grow at this temperature for 2 hours. Finally, the solution  was cooled to room temperature.",UV-vis absorption (diffuse reflectance),Diffuse-reflectance measurements were performed and collected at room temperature. A Shimadzu UV-3600 PC double-beam and double monochromator spectrophotometer (operating between 200 to 2500 nm) was used.BaSO4 was used as a nonabsorbing reflectance reference.
10.1021/acs.inorgchem.6b02764,Acetamidinium tin iodide,CH3C(NH2)2SnI3,"ACASnI3, Acetamidinium triiodostannate(II)",C2N2H7,"SnI3, Tin iodide",1-aminoethan-1-iminium tin iodide,3,single crystal,,,,,,,,"distilled HI (aqueous 99.95%), H3PO2 (50% aqueous), SnI2 (synthesized from Sn granules, and I2 (99.8%)), CH3C(NH2)2I (synthesized from CH3C(NH2)2Cl (95%) and HI)",red-orange crystals,"Two-necked flask was charged with aqueous HI (6.8 mL, 7.58 M) and aqueous H3PO2 (1.7 mL, 9.14 M). Nitrogen  was passed through the liquid to degass the solution. SnI2 (744 mg, 2 mmol) was dissolved in solution, and flask was heated to boiling (~130 ºC) via an oil bath. A bright yellow solution formed under magnetic stirring. Solid CH3C(NH2)2I (372 mg, 2 mmol) was added to the solution, and crystals began to grow when stirring was discontinued. Solution cooled, and crystals transformed from red-orange needles to yellow hexagonal plates.",Single crystal X-ray diffraction,"SC-XRD was performed with a STOE IPDS II or IPDS 2T diffractometer with Mo Kα radiation (λ = 0.71073 Å), operating at 50 kV and 40 mA. Integration/numerical absorption corrections were executed with X-AREA, X-RED, and X-SHAPE programs."
10.1021/acs.inorgchem.6b02764,Acetamidinium tin iodide,CH3C(NH2)2SnI3,"ACASnI3, Acetamidinium triiodostannate(II)",C2N2H7,"SnI3, Tin iodide",1-aminoethan-1-iminium tin iodide,3,unknown,,,,,,,,,,,,
10.1021/acs.inorgchem.6b02764,Acetamidinium tin iodide,CH3C(NH2)2SnI3,"ACASnI3, Acetamidinium triiodostannate(II)",C2N2H7,"SnI3, Tin iodide",1-aminoethan-1-iminium tin iodide,3,unknown,,,,,,,,,,,,
10.1021/acs.inorgchem.6b02764,Acetamidinium tin iodide,CH3C(NH2)2SnI3,"ACASnI3, Acetamidinium triiodostannate(II)",C2N2H7,"SnI3, Tin iodide",1-aminoethan-1-iminium tin iodide,3,bulk polycrystalline,,,,,,,,"distilled HI (aqueous 99.95%), H3PO2 (50% aqueous), SnI2 (synthesized from Sn granules, and I2 (99.8%)), CH3C(NH2)2I (synthesized from CH3C(NH2)2Cl (95%) and HI)",red-orange crystals,"Two-necked flask was charged with aqueous HI (6.8 mL, 7.58 M) and aqueous H3PO2 (1.7 mL, 9.14 M). Nitrogen  was passed through the liquid to degass the solution. SnI2 (744 mg, 2 mmol) was dissolved in solution, and flask was heated to boiling (~130 ºC) via an oil bath. A bright yellow solution formed under magnetic stirring. Solid CH3C(NH2)2I (372 mg, 2 mmol) was added to the solution, and crystals began to grow when stirring was discontinued. Solution cooled, and crystals transformed from red-orange needles to yellow hexagonal plates.",UV-vis absorption (diffuse reflectance),Diffuse-reflectance measurements were performed and collected at room temperature. A Shimadzu UV-3600 PC double-beam and double monochromator spectrophotometer (operating between 200 to 2500 nm) was used.BaSO4 was used as a nonabsorbing reflectance reference. Generated reflectance v. wavelength data was used to estimate the band gap. The Kubelka-Munk equation α/S = (1-R)^{2}/(2R) was used.
10.1021/acs.inorgchem.6b02764,Acetamidinium tin iodide,CH3C(NH2)2SnI3,"ACASnI3, Acetamidinium triiodostannate(II)",C2N2H7,"SnI3, Tin iodide",1-aminoethan-1-iminium tin iodide,3,unknown,,,,,,,,,,,,
10.1021/acs.inorgchem.6b02764,Acetamidinium tin iodide,CH3C(NH2)2SnI3,"ACASnI3, Acetamidinium triiodostannate(II)",C2N2H7,"SnI3, Tin iodide",1-aminoethan-1-iminium tin iodide,3,bulk polycrystalline,,,,,,,,"distilled HI (aqueous 99.95%), H3PO2 (50% aqueous), SnI2 (synthesized from Sn granules, and I2 (99.8%)), CH3C(NH2)2I (synthesized from CH3C(NH2)2Cl (95%) and HI)",red-orange crystals,"Two-necked flask was charged with aqueous HI (6.8 mL, 7.58 M) and aqueous H3PO2 (1.7 mL, 9.14 M). Nitrogen  was passed through the liquid to degass the solution. SnI2 (744 mg, 2 mmol) was dissolved in solution, and flask was heated to boiling (~130 ºC) via an oil bath. A bright yellow solution formed under magnetic stirring. Solid CH3C(NH2)2I (372 mg, 2 mmol) was added to the solution, and crystals began to grow when stirring was discontinued. Solution cooled, and crystals transformed from red-orange needles to yellow hexagonal plates.",UV-vis absorption (diffuse reflectance),Diffuse-reflectance measurements were performed and collected at room temperature. A Shimadzu UV-3600 PC double-beam and double monochromator spectrophotometer (operating between 200 to 2500 nm) was used.BaSO4 was used as a nonabsorbing reflectance reference.
10.1021/acs.inorgchem.6b02764,Imidazolium tin iodide,C3N2H5SnI3,"IMSnI3, imidazolium triiodostannate(II)",C3N2H5,"SnI3, Tin iodide",1H-imidazol-3-ium tin iodide,3,single crystal,,,,,,,,"distilled HI (aqueous 99.95%), H3PO2 (50% aqueous), SnI2 (synthesized from Sn granules, and I2 (99.8%)), imidazole (99%)",yellow/orange hexagonal plates,"Two-necked flask was charged with aqueous HI (6.8 mL, 7.58 M) and aqueous H3PO2 (1.7 mL, 9.14 M). Nitrogen  was passed through the liquid to degass the solution. SnI2 (744 mg, 2 mmol) was dissolved in solution, and flask was heated to boiling (~130 ºC) via an oil bath. A bright yellow solution formed under magnetic stirring. Solid imidazole (136 mg, 1 mmol) was added to the solution, and the solution was heated to 120º C. Crystals began to grow for 120º C for 2 hours. The solution was then cooled to room temperature.",Single crystal X-ray diffraction,"SC-XRD was performed with a STOE IPDS II or IPDS 2T diffractometer with Mo Kα radiation (λ = 0.71073 Å), operating at 50 kV and 40 mA. Integration/numerical absorption corrections were executed with X-AREA, X-RED, and X-SHAPE programs."
10.1021/acs.inorgchem.6b02764,Imidazolium tin iodide,C3N2H5SnI3,"IMSnI3, imidazolium triiodostannate(II)",C3N2H5,"SnI3, Tin iodide",1H-imidazol-3-ium tin iodide,3,bulk polycrystalline,,,,,,,,"distilled HI (aqueous 99.95%), H3PO2 (50% aqueous), SnI2 (synthesized from Sn granules, and I2 (99.8%)), imidazole (99%)",yellow/orange hexagonal plates,"Two-necked flask was charged with aqueous HI (6.8 mL, 7.58 M) and aqueous H3PO2 (1.7 mL, 9.14 M). Nitrogen  was passed through the liquid to degass the solution. SnI2 (744 mg, 2 mmol) was dissolved in solution, and flask was heated to boiling (~130 ºC) via an oil bath. A bright yellow solution formed under magnetic stirring. Solid imidazole (136 mg, 1 mmol) was added to the solution, and the solution was heated to 120º C. Crystals began to grow for 120º C for 2 hours. The solution was then cooled to room temperature.",UV-vis absorption (diffuse reflectance),Diffuse-reflectance measurements were performed and collected at room temperature. A Shimadzu UV-3600 PC double-beam and double monochromator spectrophotometer (operating between 200 to 2500 nm) was used.BaSO4 was used as a nonabsorbing reflectance reference. Generated reflectance v. wavelength data was used to estimate the band gap. The Kubelka-Munk equation α/S = (1-R)^{2}/(2R) was used.
10.1021/acs.inorgchem.6b02764,Imidazolium tin iodide,C3N2H5SnI3,"IMSnI3, imidazolium triiodostannate(II)",C3N2H5,"SnI3, Tin iodide",1H-imidazol-3-ium tin iodide,3,unknown,,,,,,,,,,,,
10.1021/acs.inorgchem.6b02764,Imidazolium tin iodide,C3N2H5SnI3,"IMSnI3, imidazolium triiodostannate(II)",C3N2H5,"SnI3, Tin iodide",1H-imidazol-3-ium tin iodide,3,unknown,,,,,,,,,,,,
10.1021/acs.inorgchem.6b02764,Imidazolium tin iodide,C3N2H5SnI3,"IMSnI3, imidazolium triiodostannate(II)",C3N2H5,"SnI3, Tin iodide",1H-imidazol-3-ium tin iodide,3,bulk polycrystalline,,,,,,,,"distilled HI (aqueous 99.95%), H3PO2 (50% aqueous), SnI2 (synthesized from Sn granules, and I2 (99.8%)), imidazole (99%)",yellow/orange hexagonal plates,"Two-necked flask was charged with aqueous HI (6.8 mL, 7.58 M) and aqueous H3PO2 (1.7 mL, 9.14 M). Nitrogen  was passed through the liquid to degass the solution. SnI2 (744 mg, 2 mmol) was dissolved in solution, and flask was heated to boiling (~130 ºC) via an oil bath. A bright yellow solution formed under magnetic stirring. Solid imidazole (136 mg, 1 mmol) was added to the solution, and the solution was heated to 120º C. Crystals began to grow for 120º C for 2 hours. The solution was then cooled to room temperature.",UV-vis absorption (diffuse reflectance),Diffuse-reflectance measurements were performed and collected at room temperature. A Shimadzu UV-3600 PC double-beam and double monochromator spectrophotometer (operating between 200 to 2500 nm) was used.BaSO4 was used as a nonabsorbing reflectance reference.
10.1021/acs.inorgchem.6b02764,Tris(isopropylammonium) tin iodide,[(CH3)2CHNH3]3SnI5,"(IPA)3SnI5, tris(isopropylaminium) pentaiodostannate(II)",C3NH10,"SnI5, Tin iodide",tris(isopropylaminium) tin iodide,1,single crystal,,,,,,,,"distilled HI (aqueous 99.95%), H3PO2 (50% aqueous), SnI2 (synthesized from Sn granules, and I2 (99.8%)),(CH3)2CHNH3I (synthesized from (CH3)2C(H)NH2 (99.5%) and HI)",yellow rectangular needles,"Two-necked flask was charged with aqueous HI (6.8 mL, 7.58 M) and aqueous H3PO2 (1.7 mL, 9.14 M). Nitrogen  was passed through the liquid to degass the solution. SnI2 (372 mg, 1 mmol) was dissolved in solution, and flask was heated to boiling (~130 ºC) via an oil bath. A bright yellow solution formed under magnetic stirring. Solid (CH3)2CHNH3I (561 mg, 3 mmol) was added to the solution, and the solution was heated to 120º C. Stirring stopped, and the solution cool dot room temperature. Crystals precipitated for 24 hours.",Single crystal X-ray diffraction,"SC-XRD was performed with a STOE IPDS II or IPDS 2T diffractometer with Mo Kα radiation (λ = 0.71073 Å), operating at 50 kV and 40 mA. Integration/numerical absorption corrections were executed with X-AREA, X-RED, and X-SHAPE programs."
10.1021/acs.inorgchem.6b02764,Tris(isopropylammonium) tin iodide,[(CH3)2CHNH3]3SnI5,"(IPA)3SnI5, tris(isopropylaminium) pentaiodostannate(II)",C3NH10,"SnI5, Tin iodide",tris(isopropylaminium) tin iodide,1,bulk polycrystalline,,,,,,,,"distilled HI (aqueous 99.95%), H3PO2 (50% aqueous), SnI2 (synthesized from Sn granules, and I2 (99.8%)),(CH3)2CHNH3I (synthesized from (CH3)2C(H)NH2 (99.5%) and HI)",yellow rectangular needles,"Two-necked flask was charged with aqueous HI (6.8 mL, 7.58 M) and aqueous H3PO2 (1.7 mL, 9.14 M). Nitrogen  was passed through the liquid to degass the solution. SnI2 (372 mg, 1 mmol) was dissolved in solution, and flask was heated to boiling (~130 ºC) via an oil bath. A bright yellow solution formed under magnetic stirring. Solid (CH3)2CHNH3I (561 mg, 3 mmol) was added to the solution, and the solution was heated to 120º C. Stirring stopped, and the solution cool dot room temperature. Crystals precipitated for 24 hours.",UV-vis absorption (diffuse reflectance),Diffuse-reflectance measurements were performed and collected at room temperature. A Shimadzu UV-3600 PC double-beam and double monochromator spectrophotometer (operating between 200 to 2500 nm) was used.BaSO4 was used as a nonabsorbing reflectance reference. Generated reflectance v. wavelength data was used to estimate the band gap. The Kubelka-Munk equation α/S = (1-R)^{2}/(2R) was used.
10.1021/acs.inorgchem.6b02764,Tris(isopropylammonium) tin iodide,[(CH3)2CHNH3]3SnI5,"(IPA)3SnI5, tris(isopropylaminium) pentaiodostannate(II)",C3NH10,"SnI5, Tin iodide",tris(isopropylaminium) tin iodide,1,unknown,,,,,,,,,,,,
10.1021/acs.inorgchem.6b02764,Tris(isopropylammonium) tin iodide,[(CH3)2CHNH3]3SnI5,"(IPA)3SnI5, tris(isopropylaminium) pentaiodostannate(II)",C3NH10,"SnI5, Tin iodide",tris(isopropylaminium) tin iodide,1,bulk polycrystalline,,,,,,,,"distilled HI (aqueous 99.95%), H3PO2 (50% aqueous), SnI2 (synthesized from Sn granules, and I2 (99.8%)),(CH3)2CHNH3I (synthesized from (CH3)2C(H)NH2 (99.5%) and HI)",yellow rectangular needles,"Two-necked flask was charged with aqueous HI (6.8 mL, 7.58 M) and aqueous H3PO2 (1.7 mL, 9.14 M). Nitrogen  was passed through the liquid to degass the solution. SnI2 (372 mg, 1 mmol) was dissolved in solution, and flask was heated to boiling (~130 ºC) via an oil bath. A bright yellow solution formed under magnetic stirring. Solid (CH3)2CHNH3I (561 mg, 3 mmol) was added to the solution, and the solution was heated to 120º C. Stirring stopped, and the solution cool dot room temperature. Crystals precipitated for 24 hours.",UV-vis absorption (diffuse reflectance),Diffuse-reflectance measurements were performed and collected at room temperature. A Shimadzu UV-3600 PC double-beam and double monochromator spectrophotometer (operating between 200 to 2500 nm) was used.BaSO4 was used as a nonabsorbing reflectance reference.
10.1021/acs.inorgchem.6b02764,Tris(isopropylammonium) tin iodide,[(CH3)2CHNH3]3SnI5,"(IPA)3SnI5, tris(isopropylaminium) pentaiodostannate(II)",C3NH10,"SnI5, Tin iodide",tris(isopropylaminium) tin iodide,2,single crystal,,,,,,,,"distilled HI (aqueous 99.95%), H3PO2 (50% aqueous), SnI2 (synthesized from Sn granules, and I2 (99.8%)),(CH3)2CHNH3I (synthesized from (CH3)2C(H)NH2 (99.5%) and HI)",Red crystals,"Two-necked flask was charged with aqueous HI (6.8 mL, 7.58 M) and aqueous H3PO2 (1.7 mL, 9.14 M). Nitrogen  was passed through the liquid to degass the solution. SnI2 (1116 mg, 3 mmol) was dissolved in solution, and flask was heated to boiling (~130 ºC) via an oil bath. A bright yellow solution formed under magnetic stirring. Solid (CH3)2CHNH3I (1683 mg, 9 mmol) was added to the solution, and a pale-yellow precipitate formed within 5 minutes. The temperature was raised to 200º C, and the precipitate turned red. The solution was cooled and precipitate changed back to yellow.",Single crystal X-ray diffraction,"SC-XRD was performed with a STOE IPDS II or IPDS 2T diffractometer with Mo Kα radiation (λ = 0.71073 Å), operating at 50 kV and 40 mA. Integration/numerical absorption corrections were executed with X-AREA, X-RED, and X-SHAPE programs."
10.1021/acs.inorgchem.6b02764,Tris(isopropylammonium) tin iodide,{(CH3)2C(H)NH3}3Sn2I7,"(IPA)3Sn2I7, tris(isopropylaminium) septaiodo distannate(II)",C3NH10,"Sn2I7, Tin iodide",tris(isopropylaminium) tin iodide,2,unknown,,,,,,,,,,,,
10.1021/acs.inorgchem.6b02764,Tris(isopropylammonium) tin iodide,{(CH3)2C(H)NH3}3Sn2I7,"(IPA)3Sn2I7, tris(isopropylaminium) septaiodo distannate(II)",C3NH10,"Sn2I7, Tin iodide",tris(isopropylaminium) tin iodide,2,unknown,,,,,,,,,,,,
10.1021/acs.inorgchem.6b02764,Tris(isopropylammonium) tin iodide,{(CH3)2C(H)NH3}3Sn2I7,"(IPA)3Sn2I7, tris(isopropylaminium) septaiodo distannate(II)",C3NH10,"Sn2I7, Tin iodide",tris(isopropylaminium) tin iodide,2,unknown,,,,,,,,,,,,
10.1021/acs.inorgchem.6b02764,Tris(isopropylammonium) tin iodide,[(CH3)2CHNH3]3SnI5,"(IPA)3SnI5, tris(isopropylaminium) pentaiodostannate(II)",C3NH10,"SnI5, Tin iodide",tris(isopropylaminium) tin iodide,2,bulk polycrystalline,,,,,,,,"distilled HI (aqueous 99.95%), H3PO2 (50% aqueous), SnI2 (synthesized from Sn granules, and I2 (99.8%)),(CH3)2CHNH3I (synthesized from (CH3)2C(H)NH2 (99.5%) and HI)",Red crystals,"Two-necked flask was charged with aqueous HI (6.8 mL, 7.58 M) and aqueous H3PO2 (1.7 mL, 9.14 M). Nitrogen  was passed through the liquid to degass the solution. SnI2 (1116 mg, 3 mmol) was dissolved in solution, and flask was heated to boiling (~130 ºC) via an oil bath. A bright yellow solution formed under magnetic stirring. Solid (CH3)2CHNH3I (1683 mg, 9 mmol) was added to the solution, and a pale-yellow precipitate formed within 5 minutes. The temperature was raised to 200º C, and the precipitate turned red. The solution was cooled and precipitate changed back to yellow.",UV-vis absorption (diffuse reflectance),Diffuse-reflectance measurements were performed and collected at room temperature. A Shimadzu UV-3600 PC double-beam and double monochromator spectrophotometer (operating between 200 to 2500 nm) was used.BaSO4 was used as a nonabsorbing reflectance reference. Generated reflectance v. wavelength data was used to estimate the band gap. The Kubelka-Munk equation α/S = (1-R)^{2}/(2R) was used.
10.1021/acs.inorgchem.6b02764,Tris(isopropylammonium) tin iodide,[(CH3)2CHNH3]3SnI5,"(IPA)3SnI5, tris(isopropylaminium) pentaiodostannate(II)",C3NH10,"SnI5, Tin iodide",tris(isopropylaminium) tin iodide,2,bulk polycrystalline,,,,,,,,"distilled HI (aqueous 99.95%), H3PO2 (50% aqueous), SnI2 (synthesized from Sn granules, and I2 (99.8%)),(CH3)2CHNH3I (synthesized from (CH3)2C(H)NH2 (99.5%) and HI)",Red crystals,"Two-necked flask was charged with aqueous HI (6.8 mL, 7.58 M) and aqueous H3PO2 (1.7 mL, 9.14 M). Nitrogen  was passed through the liquid to degass the solution. SnI2 (1116 mg, 3 mmol) was dissolved in solution, and flask was heated to boiling (~130 ºC) via an oil bath. A bright yellow solution formed under magnetic stirring. Solid (CH3)2CHNH3I (1683 mg, 9 mmol) was added to the solution, and a pale-yellow precipitate formed within 5 minutes. The temperature was raised to 200º C, and the precipitate turned red. The solution was cooled and precipitate changed back to yellow.",UV-vis absorption (diffuse reflectance),Diffuse-reflectance measurements were performed and collected at room temperature. A Shimadzu UV-3600 PC double-beam and double monochromator spectrophotometer (operating between 200 to 2500 nm) was used.BaSO4 was used as a nonabsorbing reflectance reference.
10.1021/acs.inorgchem.6b02764,Bis(butylammonium) methylammonium tin iodide,CH3(CH2)3(NH3)2(CH3NH3)Sn2I7,"(BA)2(MA)Sn2I7, bis(butylaminium) methanaminium septaiodo distannate(II)","C4NH12, CNH6","Sn2I7, Tin iodide",bis(butylaminium) methanaminium tin iodide,2,single crystal,,,,,,,,"distilled HI (aqueous 99.95%), H3PO2 (50% aqueous), SnCl2·2H2O (98%), CH3NH3Cl (98%), CH3(CH2)3NH2",cherry-red rectangular plates,"Two-necked flask was charged with aqueous HI (6.8 mL, 7.58 M) and aqueous H3PO2 (1.7 mL, 9.14 M). Nitrogen  was passed through the liquid to degass the solution. SnCl2•2H2O powder (2256 mg, 10 mmol) was dissolved in a solution of 57% (w/w) aqueous HI solution (20 mL, 152 mmol) and 50% aqueous H3PO2 (3.4 mL, 31 mmol) by boiling the solution and constantly stirring. This formed a bright yellow solution. Solid CH3(CH2)3NH2 (694 μL, 7 mmol) was neutralized with 57% (w/w) HI (5 mL38 mmol) via an ice bath. This resulted in a clear pale-yellow solution. CH3(CH2)3NH3I solution was added to SnI2 solution and produced a black precipitate. After the solution was boiled, stirring stopped, the solution cooled, and crystals formed for 2 hours.",Single crystal X-ray diffraction,"SC-XRD was performed with a STOE IPDS II or IPDS 2T diffractometer with Mo Kα radiation (λ = 0.71073 Å), operating at 50 kV and 40 mA. Integration/numerical absorption corrections were executed with X-AREA, X-RED, and X-SHAPE programs."
10.1021/acs.inorgchem.6b02764,Bis(butylammonium) methylammonium tin iodide,CH3(CH2)3(NH3)2(CH3NH3)Sn2I7,"(BA)2(MA)Sn2I7, bis(butylaminium) methanaminium septaiodo distannate(II)","C4NH12, CNH6","Sn2I7, Tin iodide",bis(butylaminium) methanaminium tin iodide,2,bulk polycrystalline,,,,,,,,"distilled HI (aqueous 99.95%), H3PO2 (50% aqueous), SnCl2·2H2O (98%), CH3NH3Cl (98%), CH3(CH2)3NH2",cherry-red rectangular plates,"Two-necked flask was charged with aqueous HI (6.8 mL, 7.58 M) and aqueous H3PO2 (1.7 mL, 9.14 M). Nitrogen  was passed through the liquid to degass the solution. SnCl2•2H2O powder (2256 mg, 10 mmol) was dissolved in a solution of 57% (w/w) aqueous HI solution (20 mL, 152 mmol) and 50% aqueous H3PO2 (3.4 mL, 31 mmol) by boiling the solution and constantly stirring. This formed a bright yellow solution. Solid CH3(CH2)3NH2 (694 μL, 7 mmol) was neutralized with 57% (w/w) HI (5 mL38 mmol) via an ice bath. This resulted in a clear pale-yellow solution. CH3(CH2)3NH3I solution was added to SnI2 solution and produced a black precipitate. After the solution was boiled, stirring stopped, the solution cooled, and crystals formed for 2 hours.",UV-vis absorption (diffuse reflectance),Diffuse-reflectance measurements were performed and collected at room temperature. A Shimadzu UV-3600 PC double-beam and double monochromator spectrophotometer (operating between 200 to 2500 nm) was used.BaSO4 was used as a nonabsorbing reflectance reference. Generated reflectance v. wavelength data was used to estimate the band gap. The Kubelka-Munk equation α/S = (1-R)^{2}/(2R) was used.
10.1021/acs.inorgchem.6b02764,Bis(butylammonium) methylammonium tin iodide,CH3(CH2)3(NH3)2(CH3NH3)Sn2I7,"(BA)2(MA)Sn2I7, bis(butylaminium) methanaminium septaiodo distannate(II)","C4NH12, CNH6","Sn2I7, Tin iodide",bis(butylaminium) methanaminium tin iodide,2,unknown,,,,,,,,,,,,
10.1021/acs.inorgchem.6b02764,Bis(butylammonium) methylammonium tin iodide,CH3(CH2)3(NH3)2(CH3NH3)Sn2I7,"(BA)2(MA)Sn2I7, bis(butylaminium) methanaminium septaiodo distannate(II)","C4NH12, CNH6","Sn2I7, Tin iodide",bis(butylaminium) methanaminium tin iodide,2,bulk polycrystalline,,,,,,,,"distilled HI (aqueous 99.95%), H3PO2 (50% aqueous), SnCl2·2H2O (98%), CH3NH3Cl (98%), CH3(CH2)3NH2",cherry-red rectangular plates,"Two-necked flask was charged with aqueous HI (6.8 mL, 7.58 M) and aqueous H3PO2 (1.7 mL, 9.14 M). Nitrogen  was passed through the liquid to degass the solution. SnCl2•2H2O powder (2256 mg, 10 mmol) was dissolved in a solution of 57% (w/w) aqueous HI solution (20 mL, 152 mmol) and 50% aqueous H3PO2 (3.4 mL, 31 mmol) by boiling the solution and constantly stirring. This formed a bright yellow solution. Solid CH3(CH2)3NH2 (694 μL, 7 mmol) was neutralized with 57% (w/w) HI (5 mL38 mmol) via an ice bath. This resulted in a clear pale-yellow solution. CH3(CH2)3NH3I solution was added to SnI2 solution and produced a black precipitate. After the solution was boiled, stirring stopped, the solution cooled, and crystals formed for 2 hours.",UV-vis absorption (diffuse reflectance),Diffuse-reflectance measurements were performed and collected at room temperature. A Shimadzu UV-3600 PC double-beam and double monochromator spectrophotometer (operating between 200 to 2500 nm) was used.BaSO4 was used as a nonabsorbing reflectance reference.
10.1021/acs.inorgchem.6b03095,Dimethylammonium lead iodide,C2H8NPbI3,"N,N-dimethanaminium triiodoplumbate(II), DMAPbI3, (CH3)2NH2PbI3",C2H8N,"PbI3, Lead iodide","N,N-dimethanaminium lead (II) iodide",3,powder,,,,,,,,"(CH3)2NH, HI, PbI2 and DMAI",[(CH3)2NH2]PbI3,"Initially [(CH3)2NH2]I was synthesized by mixing (CH3)2NH solution with HI in an ice bath, where the product was achieved after using a rotary evaporator. Equimolar amounts of this and PbI2 was then mixed and ground for 15 min.",,
10.1021/acs.inorgchem.6b03095,Dimethylammonium lead iodide,C2H8NPbI3,"N,N-dimethanaminium triiodoplumbate(II), DMAPbI3, (CH3)2NH2PbI3",C2H8N,"PbI3, Lead iodide","N,N-dimethanaminium lead (II) iodide",3,powder,,,,,,,,"(CH3)2NH, HI, PbI2 and DMAI",[(CH3)2NH2]PbI3,"Initially [(CH3)2NH2]I was synthesized by mixing (CH3)2NH solution with HI in an ice bath, where the product was achieved after using a rotary evaporator. Equimolar amounts of this and PbI2 was then mixed and ground for 15 min.",,
10.1021/acs.inorgchem.6b03095,Dimethylammonium lead iodide,C2H8NPbI3,"N,N-dimethanaminium triiodoplumbate(II), DMAPbI3, (CH3)2NH2PbI3",C2H8N,"PbI3, Lead iodide","N,N-dimethanaminium lead (II) iodide",1,powder,,,,,,,,"(CH3)2NH solution (40 wt % in H2O), HI solution (57 wt % in H2O), PbI2 (99%)",yellow [(CH3)2NH2]PbI3 polycrystalline powder,"Initially [(CH3)2NH2]I was synthesized by mixing (CH3)2NH solution with HI in an ice bath, where the product was achieved after using a rotary evaporator. Equimolar amounts of this and PbI2 were then mixed and ground for 15 min.",UV−vis spectroscopy (Diffuse reflectance),"The reflectance spectrum was recorded using a Jasco V-730 UV−visible double-beam spectrophotometer. The Kubelka−Munk equation F(R) = α = (1 − R)^2/ 2R was used to convert reflectance to absorbance; here, R is the reflectance, and α is the absorption coefficients."
10.1021/acs.inorgchem.6b03095,Dimethylammonium lead iodide,C2H8NPbI3,"N,N-dimethanaminium triiodoplumbate(II), DMAPbI3, (CH3)2NH2PbI3",C2H8N,"PbI3, Lead iodide","N,N-dimethanaminium lead (II) iodide",1,single crystal,,,,,,,,"(CH3)2NH solution (40 wt % in H2O), HI solution (57 wt % in H2O), PbI2 (99%)",yellow needle-shaped [(CH3)2NH2]PbI3 crystals,"Initially [(CH3)2NH2]I was synthesized by mixing (CH3)2NH solution with HI in an ice bath, where the product was achieved after using a rotary evaporator. Equimolar amounts of this and PbI2 were then mixed and ground for 15 min. The obtained yellow powder was dissolved in THF, and the solvent was allowed to evaporate at room temperature.",Single crystal X-ray diffraction,Data were collected using a Bruker Kappa diffractometer equipped with an APEX II CCD detector using monochromatic Mo Kα radiation (λ = 0.71073 Å).
10.1021/acs.inorgchem.6b03095,Dimethylammonium lead iodide,C2H8NPbI3,"N,N-dimethanaminium triiodoplumbate(II), DMAPbI3, (CH3)2NH2PbI3",C2H8N,"PbI3, Lead iodide","N,N-dimethanaminium lead (II) iodide",1,single crystal,,,,,,,,"(CH3)2NH solution (40 wt % in H2O), HI solution (57 wt % in H2O), PbI2 (99%)",yellow needle-shaped [(CH3)2NH2]PbI3 crystals,"Initially [(CH3)2NH2]I was synthesized by mixing (CH3)2NH solution with HI in an ice bath, where the product was achieved after using a rotary evaporator. Equimolar amounts of this and PbI2 were then mixed and ground for 15 min. The obtained yellow powder was dissolved in THF, and the solvent was allowed to evaporate at room temperature.",Single crystal X-ray diffraction,Data were collected using a Bruker Kappa diffractometer equipped with an APEX II CCD detector using monochromatic Mo Kα radiation (λ = 0.71073 Å).
10.1021/acs.inorgchem.7b00881,Triethylpropylammonium lead iodide,C9H22PbI3,"N,N,N-triethyl-N-propylaminium triiodoplumbate(II), [triethylpropylammonium][PbI3]",C9H22,"PbI3, Lead iodide","N,N,N-triethyl-N-propylaminium lead (II) iodide",1,single crystal,,,,,,,,"Triethylpropylammonium iodide, PbI2, and DMF",yellow rod-like [triethylpropylammonium][PbI3] crystals,0.003 mol of PbI2 and 0.003 mol of Triethylpropylammonium iodide were mixed in 15 mL of DMF under ultrasonic conditions. Single crystals were obtained after two weeks from a slow evaporation.,Single crystal X-ray diffraction,Data were recorded using Bruker SMART and the graphite- monochromated Mo Kα (λ = 0.71073 Å) radiation on a CCD area detector.
10.1021/acs.inorgchem.7b00881,Triethylpropylammonium lead iodide,C9H22PbI3,"N,N,N-triethyl-N-propylaminium triiodoplumbate(II), [triethylpropylammonium][PbI3]",C9H22,"PbI3, Lead iodide","N,N,N-triethyl-N-propylaminium lead (II) iodide",1,single crystal,,,,,,,,"Triethylpropylammonium iodide, PbI2 and DMF",yellow rod-like [triethylpropylammonium][PbI3] crystals,0.003 mol of PbI2 and 0.003 mol of Triethylpropylammonium iodide were mixed in 15 mL of DMF under ultrasonic conditions. Single crystals were obtained after two weeks from a slow evaporation.,Single crystal X-ray diffraction,Data were recorded using Bruker SMART and the graphite- monochromated Mo Kα (λ = 0.71073 Å) radiation on a CCD area detector.
10.1021/acs.inorgchem.7b00881,Triethylpropylammonium lead iodide,C9H22PbI3,"N,N,N-triethyl-N-propylaminium triiodoplumbate(II), [triethylpropylammonium][PbI3]",C9H22,"PbI3, Lead iodide","N,N,N-triethyl-N-propylaminium lead (II) iodide",1,single crystal,,,,,,,,"Triethylpropylammonium iodide, PbI2 and DMF",yellow rod-like [triethylpropylammonium][PbI3] crystals,0.003 mol of PbI2 and 0.003 mol of Triethylpropylammonium iodide were mixed in 15 mL of DMF under ultrasonic conditions. Single crystals were obtained after two weeks from a slow evaporation.,Single crystal X-ray diffraction,Data were recorded using Bruker SMART and the graphite- monochromated Mo Kα (λ = 0.71073 Å) radiation on a CCD area detector.
10.1021/acs.inorgchem.7b00881,Triethylpropylammonium lead iodide,C9H22PbI3,"N,N,N-triethyl-N-propylaminium triiodoplumbate(II), [triethylpropylammonium][PbI3]",C9H22,"PbI3, Lead iodide","N,N,N-triethyl-N-propylaminium lead (II) iodide",1,single crystal,,,,,,,,"Triethylpropylammonium iodide, PbI2, and DMF",yellow rod-like [triethylpropylammonium][PbI3] crystals,0.003 mol of PbI2 and 0.003 mol of Triethylpropylammonium iodide were mixed in 15 mL of DMF under ultrasonic conditions. Single crystals were obtained after two weeks from a slow evaporation.,UV-vis absorption,The spectrum was recorded using a PerkinElmer Lambda 950 UV−vis−near-IR spectrophotometer
10.1021/acs.inorgchem.7b01094,Bis(phenylmethylammonium) lead iodide,C14H20N2PbI4,"bis(phenylmethanaminium) tetraiodoplumbate(II), (PMA)2PbI4, (C7H7NH3)2PbI4, (C7H10N)2PbI4, (C6H5CH2NH3)2PbI4",C7H10N,"PbI4, Lead iodide",bis(phenylmethanaminium) lead(II) iodide,2,film,,,,,,,,"(PMA)2PbI4 crystals, DMF, glass substrates",Thin-film on glass,Dissolve the 2D single crystals into DMF at a concentration 6%∼10% relative to the total weight. Spin-coat at 3000 rpm for 30 s on glass substrates. Anneal in air at 100 °C for 10 min before measurement.,Photoluminescence,"The photoluminescence spectra were measured using a Horiba-Jobi-Yvon LabRAM ARAMIS system, with a 325 nm He-Cd laser excitation. The laser beam was collimated and focused through a 40X UV objective onto the sample surface at room temperature. Refer to figure 5."
10.1021/acs.inorgchem.7b01094,Bis(Phenylmethylammonium) lead bromide,C14H20N2PbBr4,"bis(benzylaminium) tetrabromoplumbate(II), (PMA)2PbBr4, (C6H5CH2NH3)2PbBr4, (C7H10N)2PbBr4, (C7H7NH3)2PbBr4",C7H10N,"PbBr4, Lead bromide",bis(phenylmethanaminium) lead(II) bromide,2,film,,,,,,,,"(PMA)2PbBr4 crystals, DMF, glass substrates",Thin film on glass,Dissolve the 2D single crystals into DMF at a concentration 6%∼10% relative to the total weight. Spin-coat at 3000 rpm for 30 s on glass substrates. Anneal in air at 100 °C for 10 min before measurement.,Photoluminescence,"The photoluminescence spectra were measured using a Horiba-Jobi-Yvon LabRAM ARAMIS system, with a 325 nm He-Cd laser excitation. The laser beam was collimated and focused through a 40X UV objective onto the sample surface at room temperature. Refer to figure 5."
10.1021/acs.inorgchem.7b01094,Bis(phenylmethylammonium) lead chloride,C14H20N2PbCl4,"bis(phenylmethanaminium) tetrachloroplumbate(II), (PMA)2PbCl4, (C6H5CH2NH3)2PbCl4, (C7H10N)2PbCl4, (C7H7NH3)2PbCl4",C7H10N,"PbCl4, Lead chloride",bis(phenylmethanaminium) lead(II) chloride,2,film,,,,,,,,"(PMA)2PbCl4 crystals, DMF, quartz substrates",Thin film on quartz,Dissolve the 2D single crystals into DMF at a concentration 6%∼10% relative to the total weight. Spin-coat at 3000 rpm for 30 s on quartz substrates. Anneal in air at 100 °C for 10 min before measurement.,Photoluminescence,"The photoluminescence spectra were measured using a Horiba-Jobi-Yvon LabRAM ARAMIS system, with a 325 nm He-Cd laser excitation. The laser beam was collimated and focused through a 40X UV objective onto the sample surface at room temperature. Refer to figure 5."
10.1021/acs.inorgchem.7b01094,Bis(phenylethylammonium) lead iodide,C16H24N2PbI4,"bis(2-phenylethane-1-aminium) tetraiodoplumbate(II), Bisphenylethylammonium lead iodide, phenethylammonium lead iodide, (PEA)2PbI4, PEA2PbI4, (C6H5C2H4NH3)2PbI4, (C8H12N)2PbI4, (C8H9NH3)2PbI4, PEA lead iodide, (PEA)2 lead iodide",C8H12N,"PbI4, Lead iodide",bis(2-phenylethane-1-aminium) lead(II) iodide,2,film,,,,,,,,"(PEA)2PbI4 crystals, DMF, glass substrates",Thin film on glass,Dissolve the 2D single crystals into DMF at a concentration 6%∼10% relative to the total weight. Spin-coat at 3000 rpm for 30 s on glass substrates. Anneal in air at 100 °C for 10 min before measurement.,Photoluminescence,"The photoluminescence spectra were measured using a Horiba-Jobi-Yvon LabRAM ARAMIS system, with a 325 nm He-Cd laser excitation. The laser beam was collimated and focused through a 40X UV objective onto the sample surface at room temperature. Refer to figure 5."
10.1021/acs.inorgchem.7b01094,Bis(phenylethylammonium) lead bromide,C16H24N2PbBr4,"bis(2-phenylethan-1-aminium) tetrabromoplumbate(II), (PEA)2PbBr4, (C6H5C2H4NH3)2PbBr4, (C8H12N)2PbBr4, PEA lead bromide, (PEA) lead bromide",C8H12N,"PbBr4, Lead bromide",bis(2-phenylethan-1-aminium) lead(II) bromide,2,film,,,,,,,,"(PEA)2PbBr4 crystals, DMF, glass substrates",Thin film on glass,Dissolve the 2D single crystals into DMF at a concentration 6%∼10% relative to the total weight. Spin-coat at 3000 rpm for 30 s on glass substrates. Anneal in air at 100 °C for 10 min before measurement.,Photoluminescence,"The photoluminescence spectra were measured using a Horiba-Jobi-Yvon LabRAM ARAMIS system, with a 325 nm He-Cd laser excitation. The laser beam was collimated and focused through a 40X UV objective onto the sample surface at room temperature. Refer to figure 5."
10.1021/acs.inorgchem.7b01094,Bis(phenylethylammonium) lead chloride,C16H24N2PbCl4,"(PEA)2PbCl4, (C8H12N)2PbCl4, (C6H5C2H4NH3)2PbCl4, bis(2-phenylethane-1-aminium) tetrachloroplumbate(II)",C8H12N,"PbCl4, Lead chloride",bis(2-phenylethan-1-aminium) lead (II) chloride,2,film,,,,,,,,"(PEA)2PbCl4 crystals, DMF, quartz substrates",Thin film on quartz,Dissolve the 2D single crystals into DMF at a concentration 6%∼10% relative to the total weight. Spin-coat at 3000 rpm for 30 s on quartz substrates. Anneal in air at 100 °C for 10 min before measurement.,Photoluminescence,"The photoluminescence spectra were measured using a Horiba-Jobi-Yvon LabRAM ARAMIS system, with a 325 nm He-Cd laser excitation. The laser beam was collimated and focused through a 40X UV objective onto the sample surface at room temperature. Refer to figure 5."
10.1021/acs.inorgchem.7b01094,Bis(1-(2-naphthyl)methylammonium) lead bromide,C22H24N2PbBr4,"1-(2-naphthyl)methylaminium tetrabromoplumbate(II), NMA2PbBr4, (C11H9NH3)2PbBr4, (C11H12N)2PbBr4",C11H12N,"PbBr4, Lead bromide",1-(2-naphthyl)methylaminium lead(II) bromide,2,film,,,,,,,,"(NMA)2PbBr4 crystals, DMF, glass substrates",Thin-film on glass,Dissolve the 2D single crystals into DMF at a concentration 6%∼10% relative to the total weight. Spin-coat at 3000 rpm for 30 s on glass substrates. Anneal in air at 100 °C for 10 min before measurement.,Photoluminescence,"The photoluminescence spectra were measured using a Horiba-Jobi-Yvon LabRAM ARAMIS system, with a 325 nm He−Cd laser excitation. The laser beam was collimated and focused through a 40X UV objective onto the sample surface at room temperature."
10.1021/acs.inorgchem.7b01094,Bis(1-(2-naphthyl)methylammonium) lead chloride,C22H24N2PbCl4,"bis(2-(napthalen-2-yl)methanaminium) tetrachloroplumbate(II), (NMA)2PbCl4, (C11H9NH3)2PbCl4, (C11H12N)2PbCl4",C11H12N,"PbCl4, Lead chloride",1-(2-naphthyl)methylaminium lead(II) chloride,2,film,,,,,,,,"(NMA)2PbCl4 crystals, DMF, quartz substrates",Thin film on quartz,Dissolve the 2D single crystals into DMF at a concentration 6%∼10% relative to the total weight. Spin-coat at 3000 rpm for 30 s on quartz substrates. Anneal in air at 100 °C for 10 min before measurement.,Photoluminescence,"The photoluminescence spectra were measured using a Horiba-Jobi-Yvon LabRAM ARAMIS system, with a 325 nm He−Cd laser excitation. The laser beam was collimated and focused through a 40X UV objective onto the sample surface at room temperature."
10.1021/acs.inorgchem.7b01094,Bis(2-(2-naphthyl)ethanammonium) lead iodide,C24H28N2PbI4,"2-(2-naphthyl)ethane-1-aminium tetraiodoplumbate(II), NEA2PbI4, (C24H28N2)PbI4",C12H14N,"PbI4, Lead iodide",2-(2-naphthyl)ethane-1-aminium lead(II) iodide,2,film,,,,,,,,"(NEA)2PbI4 crystals, DMF, glass substrates",Thin film on glass,Dissolve the 2D single crystal into DMF at a concentration 6%∼10% relative to the total weight. Spin-coat at 3000 rpm for 30 s on glass substrates. Anneal in air at 100 °C for 10 min before measurement.,Photoluminescence,"The photoluminescence spectra were measured using a Horiba-Jobi-Yvon LabRAM ARAMIS system, with a 325 nm He−Cd laser excitation. The laser beam was collimated and focused through a 40X UV objective onto the sample surface at room temperature."
10.1021/acs.inorgchem.7b01094,Bis(2-(2-naphtyl)ethanammonium) lead bromide,C24H28N2PbBr4,"bis(2-(napthalen-2-yl)ethane-1-aminium) tetrabromoplumbate(II), NEA2PbBr4, (C12H14N)2PbBr4, (C12H11NH3)2PbBr4",C12H14N,"PbBr4, Lead bromide",bis(2-(napthalen-2-yl)ethane-1-aminium) lead(II) bromide,2,film,,,,,,,,"(NEA)2PbBr4 crystals, DMF, glass substrates",Thin film on glass,Dissolve the 2D single crystal into DMF at a concentration 6%∼10% relative to the total weight. Spin-coat at 3000 rpm for 30 s on glass substrates. Anneal in air at 100 °C for 10 min before measurement.,Photoluminescence,"The photoluminescence spectra were measured using a Horiba-Jobi-Yvon LabRAM ARAMIS system, with a 325 nm He−Cd laser excitation. The laser beam was collimated and focused through a 40X UV objective onto the sample surface at room temperature."
10.1021/acs.inorgchem.7b01094,Bis(2-(2-naphthyl)ethanammonium) lead iodide,C24H28N2PbI4,"2-(2-naphthyl)ethane-1-aminium tetraiodoplumbate(II), NEA2PbI4, (C24H28N2)PbI4",C12H14N,"PbI4, Lead iodide",2-(2-naphthyl)ethane-1-aminium lead(II) iodide,2,single crystal,,,,,,,,"PbI2 (99.999% trace metal basis), HI (57 wt % in H2O, with hypophosphorous acid as stabilizer, assay 99.95%), CH3OH (>99.9%), 2-(2-naphthyl)ethanamine (NEA, 95%)",Red and laminar crystals.,Dissolve PbI2 (27.0 mg) in 0.5 mL of HI (57%). Place CH3OH (1 ml) on top of the PbI2 solution. Add 0.020 mL of NEA liquid into the CH3OH layer. Crystals would form in the solution overnight.,Single-crystal X-ray diffraction,Single-crystal X-ray diffraction data were collected using a Bruker D8 ADVANCE Series II at room temperature. The crystal structures were solved and refined by Shelxl and Olex software.
10.1021/acs.inorgchem.7b01094,Bis(1-(2-naphthyl)methylammonium) lead bromide,C22H24N2PbBr4,"1-(2-naphthyl)methylaminium tetrabromoplumbate(II), NMA2PbBr4, (C11H9NH3)2PbBr4, (C11H12N)2PbBr4",C11H12N,"PbBr4, Lead bromide",1-(2-naphthyl)methylaminium lead(II) bromide,2,single crystal,,,,,,,,"HBr (48 wt % in H2O, assay >99.99%), 1-(2-Naphthyl)methanamine (95+%) in methanol, PbBr2 (99.999% trace metal basis), DMF",Colorless and laminar crystals.,Add a stoichiometric amount of 48% concentrated HBr into the NMA methanol solution to prepare NMA·HBr. Evaporate methanol to form colorless NMA·HBr crystals. Separate the crystals. Dissolve NMA·HBr (9.5 mg) and PbBr2 (7.3 mg) into DMF (0.2 mL). Separate the crystals after the partial evaporation of DMF.,Single-crystal X-ray diffraction,Single-crystal X-ray diffraction data were collected using a Bruker D8 ADVANCE Series II at room temperature. The crystal structures were solved and refined by Shelxl and Olex software.
