Repository: MasterAI-EAM/Darwin

# Darwin: A Tailored GPT for the Scientific Domain 🇦🇺
**Organization: [University of New South Wales（UNSW) AI4Science](https://www.masterai.com.au) & [GreenDynamics AI](https://www.greendynamics.com.au)**

Darwin is an open-source project dedicated to pretrain and fine-tune the LLaMA model on scientific literature and datasets. Specifically designed for the scientific domain with an emphasis on materials science, chemistry, and physics, Darwin integrates structured and unstructured scientific knowledge to enhance the efficacy of language models in scientific research.

File: dataset/Crystalline organic-inorganic compounds/DukeDB.csv (part 10 of 38)
doi,compound name,formula,group,organic,inorganic,iupac,dimensionality,sample type,code,level of theory,Exchange-correlation functional,k-point grid,level of relativity,basis set definition,numerical accuracy,synthesis starting materials,synthesis product,synthesis description,experimental method,experimental description
10.1021/acs.inorgchem.7b01094,Bis(Phenylmethylammonium) lead bromide,C14H20N2PbBr4,"bis(benzylaminium) tetrabromoplumbate(II), (PMA)2PbBr4, (C6H5CH2NH3)2PbBr4, (C7H10N)2PbBr4, (C7H7NH3)2PbBr4",C7H10N,"PbBr4, Lead bromide",bis(phenylmethanaminium) lead(II) bromide,2,single crystal,,,,,,,,"PbBr2 (99.999% trace metal basis), phenylmethylamine (PMA, >99.0%), HBr (48 wt % in H2O, assay >99.99%), CH3OH (>99.9%)",Colorless and laminar crystals.,Dissolve PbBr2 (50.3 mg) in 0.5 mL of HBr (48%). Place CH3OH (1 ml) on the top of the PbBr2 solution. Add 0.030 mL of PMA liquid into the CH3OH layer. Expect to form crystals in the solution overnight.,Single-crystal X-ray diffraction,Single-crystal X-ray diffraction data were collected using a Bruker D8 ADVANCE Series II at room temperature. The crystal structures were solved and refined by Shelxl and Olex software.
10.1021/acs.inorgchem.7b01094,Bis(phenylethylammonium) lead iodide,C16H24N2PbI4,"bis(2-phenylethane-1-aminium) tetraiodoplumbate(II), Bisphenylethylammonium lead iodide, phenethylammonium lead iodide, (PEA)2PbI4, PEA2PbI4, (C6H5C2H4NH3)2PbI4, (C8H12N)2PbI4, (C8H9NH3)2PbI4, PEA lead iodide, (PEA)2 lead iodide",C8H12N,"PbI4, Lead iodide",bis(2-phenylethane-1-aminium) lead(II) iodide,2,single crystal,,,,,,,,"PbI2 (99.999% trace metal basis), HI (57 wt % in H2O, with hypophosphorous acid as stabilizer, assay 99.95%), CH3OH (>99.9%), 2-phenylethylamine (PEA, 99%)",Red and laminar crystals.,Dissolve PbI2 (54.6 mg) in 0.5 mL of HI (57%). Place CH3OH (1 ml) on the top of the PbI2 solution. Add 0.030 mL of PEA liquid into the CH3OH layer. Crystals would form in the solution overnight.,Single-crystal X-ray diffraction,Single-crystal X-ray diffraction data were collected using a Bruker D8 ADVANCE Series II at room temperature. The crystal structures were solved and refined by Shelxl and Olex software.
10.1021/acs.inorgchem.7b01094,Bis(2-(2-naphtyl)ethanammonium) lead bromide,C24H28N2PbBr4,"bis(2-(napthalen-2-yl)ethane-1-aminium) tetrabromoplumbate(II), NEA2PbBr4, (C12H14N)2PbBr4, (C12H11NH3)2PbBr4",C12H14N,"PbBr4, Lead bromide",bis(2-(napthalen-2-yl)ethane-1-aminium) lead(II) bromide,2,single crystal,,,,,,,,"PbBr2 (99.999% trace metal basis), HBr (48 wt % in H2O, assay >99.99%), CH3OH (>99.9%), 2-(2-naphthyl)ethanamine (NEA, 95%)",Colorless and laminar crystals.,Dissolve PbBr2 (21.5 mg) in 0.5 mL of HBr (48%). Place CH3OH (1 ml) on top of the PbBr2 solution. Add 0.020 mL of NEA liquid into the CH3OH layer. Crystals would form in the solution overnight.,Single-crystal X-ray diffraction,Single-crystal X-ray diffraction data were collected using a Bruker D8 ADVANCE Series II at room temperature. The crystal structures were solved and refined by Shelxl and Olex software.
10.1021/acs.inorgchem.7b01094,Bis(phenylethylammonium) lead chloride,C16H24N2PbCl4,"(PEA)2PbCl4, (C8H12N)2PbCl4, (C6H5C2H4NH3)2PbCl4, bis(2-phenylethane-1-aminium) tetrachloroplumbate(II)",C8H12N,"PbCl4, Lead chloride",bis(2-phenylethan-1-aminium) lead (II) chloride,2,film,,,,,,,,"(PEA)2PbCl4 crystals, DMF, quartz substrates",Thin film on quartz,Dissolve the 2D single crystals into DMF at a concentration 6%∼10% relative to the total weight. Spin-coat at 3000 rpm for 30 s on quartz substrates. Anneal in air at 100 °C for 10 min before measurement.,Photoluminescence,"The photoluminescence spectra were measured using a Horiba-Jobi-Yvon LabRAM ARAMIS system, with a 325 nm He-Cd laser excitation. The laser beam was collimated and focused through a 40X UV objective onto the sample surface at room temperature. Refer to figure 5."
10.1021/acs.inorgchem.7b01094,Bis(2-(2-naphthyl)ethanammonium) lead iodide,C24H28N2PbI4,"2-(2-naphthyl)ethane-1-aminium tetraiodoplumbate(II), NEA2PbI4, (C24H28N2)PbI4",C12H14N,"PbI4, Lead iodide",2-(2-naphthyl)ethane-1-aminium lead(II) iodide,2,film,,,,,,,,"(NEA)2PbI4 crystals, DMF, glass substrates",Thin-film on glass,Dissolve the 2D single crystals into DMF at a concentration 6%∼10% relative to the total weight. Spin-coat at 3000 rpm for 30 s on glass substrates. Anneal in air at 100 °C for 10 min before measurement.,Photoluminescence,"The photoluminescence spectra were measured using a Horiba-Jobi-Yvon LabRAM ARAMIS system, with a 325 nm He−Cd laser excitation. The laser beam was collimated and focused through a 40X UV objective onto the sample surface at room temperature."
10.1021/acs.inorgchem.7b01094,Bis(1-(2-naphthyl)methylammonium) lead bromide,C22H24N2PbBr4,"1-(2-naphthyl)methylaminium tetrabromoplumbate(II), NMA2PbBr4, (C11H9NH3)2PbBr4, (C11H12N)2PbBr4",C11H12N,"PbBr4, Lead bromide",1-(2-naphthyl)methylaminium lead(II) bromide,2,film,,,,,,,,"(NMA)2PbBr4 crystals, DMF, glass substrates",Thin-film on glass,Dissolve the 2D single crystals into DMF at a concentration 6%∼10% relative to the total weight. Spin-coat at 3000 rpm for 30 s on glass substrates. Anneal in air at 100 °C for 10 min before measurement.,Photoluminescence,"The photoluminescence spectra were measured using a Horiba-Jobi-Yvon LabRAM ARAMIS system, with a 325 nm He−Cd laser excitation. The laser beam was collimated and focused through a 40X UV objective onto the sample surface at room temperature."
10.1021/acs.inorgchem.7b01094,Bis(Phenylmethylammonium) lead bromide,C14H20N2PbBr4,"bis(benzylaminium) tetrabromoplumbate(II), (PMA)2PbBr4, (C6H5CH2NH3)2PbBr4, (C7H10N)2PbBr4, (C7H7NH3)2PbBr4",C7H10N,"PbBr4, Lead bromide",bis(phenylmethanaminium) lead(II) bromide,2,film,,,,,,,,"(PMA)2PbBr4 crystals, DMF, glass substrates",Thin film on glass,Dissolve the 2D single crystals into DMF at a concentration 6%∼10% relative to the total weight. Spin-coat at 3000 rpm for 30 s on glass substrates. Anneal in air at 100 °C for 10 min before measurement.,Photoluminescence,"The photoluminescence spectra were measured using a Horiba-Jobi-Yvon LabRAM ARAMIS system, with a 325 nm He-Cd laser excitation. The laser beam was collimated and focused through a 40X UV objective onto the sample surface at room temperature. Refer to figure 5."
10.1021/acs.inorgchem.7b01094,Bis(phenylethylammonium) lead iodide,C16H24N2PbI4,"bis(2-phenylethane-1-aminium) tetraiodoplumbate(II), Bisphenylethylammonium lead iodide, phenethylammonium lead iodide, (PEA)2PbI4, PEA2PbI4, (C6H5C2H4NH3)2PbI4, (C8H12N)2PbI4, (C8H9NH3)2PbI4, PEA lead iodide, (PEA)2 lead iodide",C8H12N,"PbI4, Lead iodide",bis(2-phenylethane-1-aminium) lead(II) iodide,2,film,,,,,,,,"(PEA)2PbI4 crystals, DMF, glass substrates",Thin film on glass,Dissolve the 2D single crystals into DMF at a concentration 6%∼10% relative to the total weight. Spin-coat at 3000 rpm for 30 s on quartz substrates. Anneal in air at 100 °C for 10 min before measurement.,Photoluminescence,"The photoluminescence spectra were measured using a Horiba-Jobi-Yvon LabRAM ARAMIS system, with a 325 nm He-Cd laser excitation. The laser beam was collimated and focused through a 40X UV objective onto the sample surface at room temperature. Refer to figure 5."
10.1021/acs.inorgchem.7b01094,Bis(2-(2-naphtyl)ethanammonium) lead bromide,C24H28N2PbBr4,"bis(2-(napthalen-2-yl)ethane-1-aminium) tetrabromoplumbate(II), NEA2PbBr4, (C12H14N)2PbBr4, (C12H11NH3)2PbBr4",C12H14N,"PbBr4, Lead bromide",bis(2-(napthalen-2-yl)ethane-1-aminium) lead(II) bromide,2,film,,,,,,,,"(NEA)2PbBr4 crystals, DMF, glass substrates",Thin film on glass,Dissolve the 2D single crystals into DMF at a concentration 6%∼10% relative to the total weight. Spin-coat at 3000 rpm for 30 s on glass substrates. Anneal in air at 100 °C for 10 min before measurement.,Photoluminescence,"The photoluminescence spectra were measured using a Horiba-Jobi-Yvon LabRAM ARAMIS system, with a 325 nm He-Cd laser excitation. The laser beam was collimated and focused through a 40X UV objective onto the sample surface at room temperature. Refer to figure 5."
10.1021/acs.inorgchem.7b01094,Bis(phenylethylammonium) lead bromide,C16H24N2PbBr4,"bis(2-phenylethan-1-aminium) tetrabromoplumbate(II), (PEA)2PbBr4, (C6H5C2H4NH3)2PbBr4, (C8H12N)2PbBr4, PEA lead bromide, (PEA) lead bromide",C8H12N,"PbBr4, Lead bromide",bis(2-phenylethan-1-aminium) lead(II) bromide,2,film,,,,,,,,"(PEA)2PbBr4 crystals, DMF, glass substrates",Thin film on glass,Dissolve the 2D single crystals into DMF at a concentration 6%∼10% relative to the total weight. Spin-coat at 3000 rpm for 30 s on glass substrates. Anneal in air at 100 °C for 10 min before measurement.,Photoluminescence,"The photoluminescence spectra were measured using a Horiba-Jobi-Yvon LabRAM ARAMIS system, with a 325 nm He-Cd laser excitation. The laser beam was collimated and focused through a 40X UV objective onto the sample surface at room temperature. Refer to figure 5."
10.1021/acs.inorgchem.7b01094,Bis(phenylmethylammonium) lead iodide,C14H20N2PbI4,"bis(phenylmethanaminium) tetraiodoplumbate(II), (PMA)2PbI4, (C7H7NH3)2PbI4, (C7H10N)2PbI4, (C6H5CH2NH3)2PbI4",C7H10N,"PbI4, Lead iodide",bis(phenylmethanaminium) lead(II) iodide,2,film,,,,,,,,"(PMA)2PbI4 crystals, DMF, glass substrates",Thin film on glass,Dissolve the 2D single crystals into DMF at a concentration 6%∼10% relative to the total weight. Spin-coat at 3000 rpm for 30 s on glass substrates. Anneal in air at 100 °C for 10 min before measurement.,Photoluminescence,"The photoluminescence spectra were measured using a Horiba-Jobi-Yvon LabRAM ARAMIS system, with a 325 nm He-Cd laser excitation. The laser beam was collimated and focused through a 40X UV objective onto the sample surface at room temperature. Refer to figure 5."
10.1021/acs.inorgchem.7b01094,Bis(phenylmethylammonium) lead chloride,C14H20N2PbCl4,"bis(phenylmethanaminium) tetrachloroplumbate(II), (PMA)2PbCl4, (C6H5CH2NH3)2PbCl4, (C7H10N)2PbCl4, (C7H7NH3)2PbCl4",C7H10N,"PbCl4, Lead chloride",bis(phenylmethanaminium) lead(II) chloride,2,film,,,,,,,,"(PMA)2PbCl4 crystals, DMF, quartz substrates",Thin film on quartz,Dissolve the 2D single crystals into DMF at a concentration 6%∼10% relative to the total weight. Spin-coat at 3000 rpm for 30 s on quartz substrates. Anneal in air at 100 °C for 10 min before measurement.,Photoluminescence,"The photoluminescence spectra were measured using a Horiba-Jobi-Yvon LabRAM ARAMIS system, with a 325 nm He-Cd laser excitation. The laser beam was collimated and focused through a 40X UV objective onto the sample surface at room temperature. Refer to figure 5."
10.1021/acs.inorgchem.7b01094,Bis(1-(2-naphthyl)methylammonium) lead chloride,C22H24N2PbCl4,"bis(2-(napthalen-2-yl)methanaminium) tetrachloroplumbate(II), (NMA)2PbCl4, (C11H9NH3)2PbCl4, (C11H12N)2PbCl4",C11H12N,"PbCl4, Lead chloride",1-(2-naphthyl)methylaminium lead(II) chloride,2,film,,,,,,,,"(NMA)2PbCl4 crystals, DMF, quartz substrates",Thin film on quartz,Dissolve the 2D single crystals into DMF at a concentration 6%∼10% relative to the total weight. Spin-coat at 3000 rpm for 30 s on quartz substrates. Anneal in air at 100 °C for 10 min before measurement.,Photoluminescence,"The photoluminescence spectra were measured using a Horiba-Jobi-Yvon LabRAM ARAMIS system, with a 325 nm He-Cd laser excitation. The laser beam was collimated and focused through a 40X UV objective onto the sample surface at room temperature. Refer to figure 5."
10.1021/acs.inorgchem.7b01094,Bis(phenylethylammonium) lead chloride,C16H24N2PbCl4,"(PEA)2PbCl4, (C8H12N)2PbCl4, (C6H5C2H4NH3)2PbCl4, bis(2-phenylethane-1-aminium) tetrachloroplumbate(II)",C8H12N,"PbCl4, Lead chloride",bis(2-phenylethan-1-aminium) lead (II) chloride,2,film,,,,,,,,"(PEA)2PbCl4 crystals, DMF, quartz substrates",Thin film on quartz,Dissolve the 2D single crystals into DMF at a concentration 6%∼10% relative to the total weight. Spin-coat at 3000 rpm for 30 s on quartz substrates. Anneal in air at 100 °C for 10 min before measurement.,UV-Vis absorption,Optical absorption spectra were obtained using a Shimadzu UV-3600 spectrophotometer.
10.1021/acs.inorgchem.7b01094,Bis(phenylmethylammonium) lead chloride,C14H20N2PbCl4,"bis(phenylmethanaminium) tetrachloroplumbate(II), (PMA)2PbCl4, (C6H5CH2NH3)2PbCl4, (C7H10N)2PbCl4, (C7H7NH3)2PbCl4",C7H10N,"PbCl4, Lead chloride",bis(phenylmethanaminium) lead(II) chloride,2,film,,,,,,,,"(PMA)2PbCl4 crystals, DMF, quartz substrates",Thin film on quartz,Dissolve the 2D single crystals into DMF at a concentration 6%∼10% relative to the total weight. Spin-coat at 3000 rpm for 30 s on quartz substrates. Anneal in air at 100 °C for 10 min before measurement.,UV-Vis absorption,Optical absorption spectra were obtained using a Shimadzu UV-3600 spectrophotometer.
10.1021/acs.inorgchem.7b01094,Bis(1-(2-naphthyl)methylammonium) lead chloride,C22H24N2PbCl4,"bis(2-(napthalen-2-yl)methanaminium) tetrachloroplumbate(II), (NMA)2PbCl4, (C11H9NH3)2PbCl4, (C11H12N)2PbCl4",C11H12N,"PbCl4, Lead chloride",1-(2-naphthyl)methylaminium lead(II) chloride,2,film,,,,,,,,"(NMA)2PbCl4 crystals, DMF, quartz substrates",Thin film on quartz,Dissolve the 2D single crystals into DMF at a concentration 6%∼10% relative to the total weight. Spin-coat at 3000 rpm for 30 s on quartz substrates. Anneal in air at 100 °C for 10 min before measurement.,UV-Vis absorption,Optical absorption spectra were obtained using a Shimadzu UV-3600 spectrophotometer.
10.1021/acs.inorgchem.7b01094,Bis(phenylethylammonium) lead bromide,C16H24N2PbBr4,"bis(2-phenylethan-1-aminium) tetrabromoplumbate(II), (PEA)2PbBr4, (C6H5C2H4NH3)2PbBr4, (C8H12N)2PbBr4, PEA lead bromide, (PEA) lead bromide",C8H12N,"PbBr4, Lead bromide",bis(2-phenylethan-1-aminium) lead(II) bromide,2,film,,,,,,,,"(PEA)2PbBr4 crystals, DMF, glass substrates",Thin film on glass,Dissolve the 2D single crystals into DMF at a concentration 6%∼10% relative to the total weight. Spin-coat at 3000 rpm for 30 s on glass substrates. Anneal in air at 100 °C for 10 min before measurement.,UV-Vis absorption,Optical absorption spectra were obtained using a Shimadzu UV-3600 spectrophotometer.
10.1021/acs.inorgchem.7b01094,Bis(Phenylmethylammonium) lead bromide,C14H20N2PbBr4,"bis(benzylaminium) tetrabromoplumbate(II), (PMA)2PbBr4, (C6H5CH2NH3)2PbBr4, (C7H10N)2PbBr4, (C7H7NH3)2PbBr4",C7H10N,"PbBr4, Lead bromide",bis(phenylmethanaminium) lead(II) bromide,2,film,,,,,,,,"(PMA)2PbBr4 crystals, DMF, glass substrates",Thin film on glass,Dissolve the 2D single crystals into DMF at a concentration 6%∼10% relative to the total weight. Spin-coat at 3000 rpm for 30 s on glass substrates. Anneal in air at 100 °C for 10 min before measurement.,UV-Vis absorption,Optical absorption spectra were obtained using a Shimadzu UV-3600 spectrophotometer.
10.1021/acs.inorgchem.7b01094,Bis(2-(2-naphtyl)ethanammonium) lead bromide,C24H28N2PbBr4,"bis(2-(napthalen-2-yl)ethane-1-aminium) tetrabromoplumbate(II), NEA2PbBr4, (C12H14N)2PbBr4, (C12H11NH3)2PbBr4",C12H14N,"PbBr4, Lead bromide",bis(2-(napthalen-2-yl)ethane-1-aminium) lead(II) bromide,2,film,,,,,,,,"(NEA)2PbBr4 crystals, DMF, glass substrates",Thin film on glass,Dissolve the 2D single crystals into DMF at a concentration 6%∼10% relative to the total weight. Spin-coat at 3000 rpm for 30 s on glass substrates. Anneal in air at 100 °C for 10 min before measurement.,UV-Vis absorption,Optical absorption spectra were obtained using a Shimadzu UV-3600 spectrophotometer.
10.1021/acs.inorgchem.7b01094,Bis(1-(2-naphthyl)methylammonium) lead bromide,C22H24N2PbBr4,"1-(2-naphthyl)methylaminium tetrabromoplumbate(II), NMA2PbBr4, (C11H9NH3)2PbBr4, (C11H12N)2PbBr4",C11H12N,"PbBr4, Lead bromide",1-(2-naphthyl)methylaminium lead(II) bromide,2,film,,,,,,,,"(NMA)2PbBr4 crystals, DMF, glass substrates",Thin-film on glass,Dissolve the 2D single crystals into DMF at a concentration 6%∼10% relative to the total weight. Spin-coat at 3000 rpm for 30 s on glass substrates. Anneal in air at 100 °C for 10 min before measurement.,UV-vis absorption,Optical absorption spectra were obtained using a Shimadzu UV-3600 spectrophotometer.
10.1021/acs.inorgchem.7b01094,Bis(phenylethylammonium) lead iodide,C16H24N2PbI4,"bis(2-phenylethane-1-aminium) tetraiodoplumbate(II), Bisphenylethylammonium lead iodide, phenethylammonium lead iodide, (PEA)2PbI4, PEA2PbI4, (C6H5C2H4NH3)2PbI4, (C8H12N)2PbI4, (C8H9NH3)2PbI4, PEA lead iodide, (PEA)2 lead iodide",C8H12N,"PbI4, Lead iodide",bis(2-phenylethane-1-aminium) lead(II) iodide,2,film,,,,,,,,"(PEA)2PbI4 crystals, DMF, glass substrates",Thin film on glass,Dissolve the 2D single crystals into DMF at a concentration 6%∼10% relative to the total weight. Spin-coat at 3000 rpm for 30 s on glass substrates. Anneal in air at 100 °C for 10 min before measurement.,UV-Visible absorption,Optical absorption spectra were obtained using a Shimadzu UV-3600 spectrophotometer.
10.1021/acs.inorgchem.7b01094,Bis(phenylmethylammonium) lead iodide,C14H20N2PbI4,"bis(phenylmethanaminium) tetraiodoplumbate(II), (PMA)2PbI4, (C7H7NH3)2PbI4, (C7H10N)2PbI4, (C6H5CH2NH3)2PbI4",C7H10N,"PbI4, Lead iodide",bis(phenylmethanaminium) lead(II) iodide,2,film,,,,,,,,"(PMA)2PbI4 crystals, DMF, glass substrates",Thin film on glass,Dissolve the 2D single crystals into DMF at a concentration 6%∼10% relative to the total weight. Spin-coat at 3000 rpm for 30 s on glass substrates. Anneal in air at 100 °C for 10 min before measurement.,UV-Visible absorption,Optical absorption spectra were obtained using a Shimadzu UV-3600 spectrophotometer.
10.1021/acs.inorgchem.7b01094,Bis(2-(2-naphthyl)ethanammonium) lead iodide,C24H28N2PbI4,"2-(2-naphthyl)ethane-1-aminium tetraiodoplumbate(II), NEA2PbI4, (C24H28N2)PbI4",C12H14N,"PbI4, Lead iodide",2-(2-naphthyl)ethane-1-aminium lead(II) iodide,2,film,,,,,,,,"(NEA)2PbI4 crystals, DMF, glass substrates",Thin-film on glass,Dissolve the 2D single crystals into DMF at a concentration 6%∼10% relative to the total weight. Spin-coat at 3000 rpm for 30 s on glass substrates. Anneal in air at 100 °C for 10 min before measurement.,UV-Vis absorption,Optical absorption spectra were obtained using a Shimadzu UV-3600 spectrophotometer.
10.1021/acs.inorgchem.7b01094,Bis(phenylethylammonium) lead chloride,C16H24N2PbCl4,"(PEA)2PbCl4, (C8H12N)2PbCl4, (C6H5C2H4NH3)2PbCl4, bis(2-phenylethane-1-aminium) tetrachloroplumbate(II)",C8H12N,"PbCl4, Lead chloride",bis(2-phenylethan-1-aminium) lead (II) chloride,2,film,,,,,,,,"(PEA)2PbCl4 crystals, DMF, quartz substrates",Thin film on quartz,Dissolve the 2D single crystals into DMF at a concentration 6%∼10% relative to the total weight. Spin-coat at 3000 rpm for 30 s on quartz substrates. Anneal in air at 100 °C for 10 min before measurement.,UV-Vis absorption,Optical absorption spectra were obtained using a Shimadzu UV-3600 spectrophotometer.
10.1021/acs.inorgchem.7b01094,Bis(Phenylmethylammonium) lead bromide,C14H20N2PbBr4,"bis(benzylaminium) tetrabromoplumbate(II), (PMA)2PbBr4, (C6H5CH2NH3)2PbBr4, (C7H10N)2PbBr4, (C7H7NH3)2PbBr4",C7H10N,"PbBr4, Lead bromide",bis(phenylmethanaminium) lead(II) bromide,2,film,,,,,,,,"(PMA)2PbBr4 crystals, DMF, glass substrates",Thin film on glass,Dissolve the 2D single crystals into DMF at a concentration 6%∼10% relative to the total weight. Spin-coat at 3000 rpm for 30 s on glass substrates. Anneal in air at 100 °C for 10 min before measurement.,UV-Vis absorption,Optical absorption spectra were obtained using a Shimadzu UV-3600 spectrophotometer.
10.1021/acs.inorgchem.7b01204,Guanidinium caesium lead iodide,(C(NH2)3)CsPbI4,"(Gua)CsPbI4, (GA)CsPbI4, diaminomethanaminium caesium tetraiodoplumbate(II)",CH6N3,"CsPbI4, Caesium lead iodide",diaminomethanaminium caesium lead (II) iodide,2,single crystal,,,,,,,,"guanidinium carbonate ([C(NH2)3]2CO3, 99+%), Cesium iodide (CsI, 99.9%), Lead(II) iodide (PbI2, 99%), hydriodic acid (HI, 57%, stabilized with 1.5% hypophosphorous acid, H3PO2)",Red crystals,"CsI (1.55 mmol), [C(NH2)3]2Co3 (6 mmol), PbI2 (1.55 mmol), and 10 mL of HI were combined, and immediately a red solid precipitated. It was dissolved by heating and the solution became clear and yellow. The solution was then cooled to room temperature, causing red crystals to precipitate. Vacuum filtration was used to remove the crystals. They were then cleaned with diethyl ether and vacuum dried at 60 degrees Celsius.",Single-crystal X-ray diffraction,A Bruker Smart Platform diffractometer using an Apex I CCD detector and Mo Kalpha radiation was used for SCXRD. APEX3 software processed the data and the SHELXT and SHELXL programs within the Olex2 package were used to solve and refine the structure.
10.1021/acs.inorgchem.7b01204,Guanidinium caesium lead iodide,(C(NH2)3)CsPbI4,"(Gua)CsPbI4, (GA)CsPbI4, diaminomethanaminium caesium tetraiodoplumbate(II)",CH6N3,"CsPbI4, Caesium lead iodide",diaminomethanaminium caesium lead (II) iodide,2,single crystal,,,,,,,,"guanidinium carbonate ([C(NH2)3]2CO3, 99+%), Cesium iodide (CsI, 99.9%), Lead(II) iodide (PbI2, 99%), hydriodic acid (HI, 57%, stabilized with 1.5% hypophosphorous acid, H3PO2)",Red crystals,"CsI (1.55 mmol), [C(NH2)3]2Co3 (6 mmol), PbI2 (1.55 mmol), and 10 mL of HI were combined, and immediately a red solid precipitated. It was dissolved by heating and the solution became clear and yellow. The solution was then cooled to room temperature, causing red crystals to precipitate. Vacuum filtration was used to remove the crystals. They were then cleaned with diethyl ether and vacuum dried at 60 degrees Celsius.",UV-vis absorption,A Jasco V670 spectrophotometer with deuterium and halogen lamps and an integrating sphere was used to record the UV-vis absorbance spectra. It was estimated from the reflectance and transmittance spectra collected from a thin powder layer of the compound. Absorbance was calculated from the Kubelka-Munk equation. Band gaps were also extrapolated from the absorbance spectra.
10.1021/acs.inorgchem.7b01204,Guanidinium caesium lead iodide,(C(NH2)3)CsPbI4,"(Gua)CsPbI4, (GA)CsPbI4, diaminomethanaminium caesium tetraiodoplumbate(II)",CH6N3,"CsPbI4, Caesium lead iodide",diaminomethanaminium caesium lead (II) iodide,2,single crystal,,,,,,,,"guanidinium carbonate ([C(NH2)3]2CO3, 99+%), Cesium iodide (CsI, 99.9%), Lead(II) iodide (PbI2, 99%), hydriodic acid (HI, 57%, stabilized with 1.5% hypophosphorous acid, H3PO2)",Red crystals,"CsI (1.55 mmol), [C(NH2)3]2Co3 (6 mmol), PbI2 (1.55 mmol), and 10 mL of HI were combined, and immediately a red solid precipitated. It was dissolved by heating and the solution became clear and yellow. The solution was then cooled to room temperature, causing red crystals to precipitate. Vacuum filtration was used to remove the crystals. They were then cleaned with diethyl ether and vacuum dried at 60 degrees Celsius.",UV-vis absorption,A Jasco V670 spectrophotometer with deuterium and halogen lamps and an integrating sphere was used to record the UV-vis absorbance spectra. It was estimated from the reflectance and transmittance spectra collected from a thin powder layer of the compound. Absorbance was calculated from the Kubelka-Munk equation. Band gaps were also extrapolated from the absorbance spectra.
10.1021/acs.inorgchem.7b01204,Guanidinium caesium lead iodide,(C(NH2)3)CsPbI4,"(Gua)CsPbI4, (GA)CsPbI4, diaminomethanaminium caesium tetraiodoplumbate(II)",CH6N3,"CsPbI4, Caesium lead iodide",diaminomethanaminium caesium lead (II) iodide,2,single crystal,,,,,,,,"guanidinium carbonate ([C(NH2)3]2CO3, 99+%), Cesium iodide (CsI, 99.9%), Lead(II) iodide (PbI2, 99%), hydriodic acid (HI, 57%, stabilized with 1.5% hypophosphorous acid, H3PO2)",Red crystals,"CsI (1.55 mmol), [C(NH2)3]2Co3 (6 mmol), PbI2 (1.55 mmol), and 10 mL of HI were combined, and immediately a red solid precipitated. It was dissolved by heating and the solution became clear and yellow. The solution was then cooled to room temperature, causing red crystals to precipitate. Vacuum filtration was used to remove the crystals. They were then cleaned with diethyl ether and vacuum dried at 60 degrees Celsius.",Photoluminescence Spectra,A Joule-Thomson cryostat from MMR Technologies was used to control the temperature in the range of 78 to 300 K. The samples were heated at about 5 K per minute. A 355 nm Nd:YAG laser and a 405 nm CW diode laser were used. An SP-2300 spectrograph from Princeton Instruments was used to record the PL emission that was collimated with an optical fiber. It was also coupled with a CCD array and the spectra were calibrated by using Planck irradiation from a calibrated halogen lamp as reference.
10.1021/acs.inorgchem.7b01204,Guanidinium caesium lead bromide,(C(NH2)3)CsPbBr4,"(Gua)CsPbBr4, (GA)CsPbBr4, diaminomethanaminium caesium tetrabromoplumbate(II)",CH6N3,"CsPbBr4, Caesium lead bromide",diaminomethanaminium caesium lead (II) bromide,2,single crystal,,,,,,,,"guanidinium carbonate ([C(NH2)3]2CO3, 99+%), cesium bromide (CsBr, 99.9%), Lead(II) bromide (PbBr2, 98+%), hydrobromic acid (HBr, 48% water solution)",Yellow crystals,"CsBr (2 mmol), [C(NH2)3]2Co3 (6 mmol), PbBr2 (2 mmol), and 12 mL of HBr were combined, and immediately a yellow solid precipitated. It was dissolved by heating and the solution became clear and yellow. The solution was then cooled to room temperature, causing yellow crystals to precipitate. Vacuum filtration was used to remove the crystals. They were then cleaned with diethyl ether and vacuum dried at 60 degrees Celsius.",Single-crystal X-ray diffraction,A Bruker Smart Platform diffractometer using an Apex I CCD detector and Mo Kalpha radiation was used for SCXRD. APEX3 software processed the data and the SHELXT and SHELXL programs within the Olex2 package were used to solve and refine the structure.
10.1021/acs.inorgchem.7b01204,Guanidinium caesium lead bromide,(C(NH2)3)CsPbBr4,"(Gua)CsPbBr4, (GA)CsPbBr4, diaminomethanaminium caesium tetrabromoplumbate(II)",CH6N3,"CsPbBr4, Caesium lead bromide",diaminomethanaminium caesium lead (II) bromide,2,single crystal,,,,,,,,"guanidinium carbonate ([C(NH2)3]2CO3, 99+%), cesium bromide (CsBr, 99.9%), Lead(II) bromide (PbBr2, 98+%), hydrobromic acid (HBr, 48% water solution)",Yellow crystals,"CsBr (2 mmol), [C(NH2)3]2Co3 (6 mmol), PbBr2 (2 mmol), and 12 mL of HBr were combined, and immediately a yellow solid precipitated. It was dissolved by heating and the solution became clear and yellow. The solution was then cooled to room temperature, causing yellow crystals to precipitate. Vacuum filtration was used to remove the crystals. They were then cleaned with diethyl ether and vacuum dried at 60 degrees Celsius.",Absorption Spectra,A Jasco V670 spectrophotometer with deuterium and halogen lamps and an integrating sphere was used to record the UV-vis absorbance spectra. It was estimated from the reflectance and transmittance spectra collected from a thin powder layer of the compound. Absorbance was calclulated from the Kubelka-Munk equation. Band gaps were also extrapolated from the absorbance spectra.
10.1021/acs.inorgchem.7b01204,Guanidinium caesium lead bromide,(C(NH2)3)CsPbBr4,"(Gua)CsPbBr4, (GA)CsPbBr4, diaminomethanaminium caesium tetrabromoplumbate(II)",CH6N3,"CsPbBr4, Caesium lead bromide",diaminomethanaminium caesium lead (II) bromide,2,single crystal,,,,,,,,"guanidinium carbonate ([C(NH2)3]2CO3, 99+%), cesium bromide (CsBr, 99.9%), Lead(II) bromide (PbBr2, 98+%), hydrobromic acid (HBr, 48% water solution)",Yellow crystals,"CsBr (2 mmol), [C(NH2)3]2Co3 (6 mmol), PbBr2 (2 mmol), and 12 mL of HBr were combined, and immediately a yellow solid precipitated. It was dissolved by heating and the solution became clear and yellow. The solution was then cooled to room temperature, causing yellow crystals to precipitate. Vacuum filtration was used to remove the crystals. They were then cleaned with diethyl ether and vacuum dried at 60 degrees Celsius.",Photoluminescence Spectra,A Joule-Thomson cryostat from MMR Technologies was used to control the temperature in the range of 78 to 300 K. The samples were heated at about 5 K per minute. A 355 nm Nd:YAG laser and a 405 nm CW diode laser were used. An SP-2300 spectrograph from Princeton Instruments was used to record the PL emission that was collimated with an optical fiber. It was also coupled with a CCD array and the spectra were calibrated by using Planck irradiation from a calibrated halogen lamp as reference.
10.1021/acs.inorgchem.7b01204,Guanidinium caesium lead bromide,(C(NH2)3)Cs2Pb2Br7,"(Gua)Cs2Pb2Br7, (GA)Cs2Pb2Br7, diaminomethanaminium dicaesium septabromo diplumbate(II)",CH6N3,"Cs2Pb2Br7, Caesium lead bromide",diaminomethanaminium caesium lead bromide,2,single crystal,,,,,,,,"guanidinium carbonate ([C(NH2)3]2CO3, 99+%), cesium bromide (CsBr, 99.9%), Lead(II) bromide (PbBr2, 98+%), hydrobromic acid (HBr, 48% water solution)",Yellow needle-like crystals,"CsBr (1 mmol), [C(NH2)3]2Co3 (3 mmol), PbBr2 (2 mmol), and 12 mL of HBr were combined, and immediately a yellow solid precipitated. It was dissolved by heating and the solution became clear and yellow. The solution was then cooled to room temperature, causing yellow crystals to precipitate. Vacuum filtration was used to remove the crystals. They were then cleaned with diethyl ether and vacuum dried at 60 degrees Celsius.",Single-crystal X-ray diffraction,A Bruker Smart Platform diffractometer using an Apex I CCD detector and Mo Kalpha radiation was used for SCXRD. APEX3 software processed the data and the SHELXT and SHELXL programs within the Olex2 package were used to solve and refine the structure.
10.1021/acs.inorgchem.7b01204,Guanidinium caesium lead bromide,(C(NH2)3)Cs2Pb2Br7,"(Gua)Cs2Pb2Br7, (GA)Cs2Pb2Br7, diaminomethanaminium dicaesium septabromo diplumbate(II)",CH6N3,"Cs2Pb2Br7, Caesium lead bromide",diaminomethanaminium caesium lead bromide,2,single crystal,,,,,,,,"guanidinium carbonate ([C(NH2)3]2CO3, 99+%), cesium bromide (CsBr, 99.9%), Lead(II) bromide (PbBr2, 98+%), hydrobromic acid (HBr, 48% water solution)",Yellow needle-like crystals,"CsBr (1 mmol), [C(NH2)3]2Co3 (3 mmol), PbBr2 (2 mmol), and 12 mL of HBr were combined, and immediately a yellow solid precipitated. It was dissolved by heating and the solution became clear and yellow. The solution was then cooled to room temperature, causing yellow crystals to precipitate. Vacuum filtration was used to remove the crystals. They were then cleaned with diethyl ether and vacuum dried at 60 degrees Celsius.",UV-vis absorption,A Jasco V670 spectrophotometer with deuterium and halogen lamps and an integrating sphere was used to record the UV-vis absorbance spectra. It was estimated from the reflectance and transmittance spectra collected from a thin powder layer of the compound. Absorbance was calclulated from the Kubelka-Munk equation. Band gaps were also extrapolated from the absorbance spectra.
10.1021/acs.inorgchem.7b01204,Guanidinium caesium lead bromide,(C(NH2)3)Cs2Pb2Br7,"(Gua)Cs2Pb2Br7, (GA)Cs2Pb2Br7, diaminomethanaminium dicaesium septabromo diplumbate(II)",CH6N3,"Cs2Pb2Br7, Caesium lead bromide",diaminomethanaminium caesium lead bromide,2,single crystal,,,,,,,,"guanidinium carbonate ([C(NH2)3]2CO3, 99+%), cesium bromide (CsBr, 99.9%), Lead(II) bromide (PbBr2, 98+%), hydrobromic acid (HBr, 48% water solution)",Yellow needle-like crystals,"CsBr (1 mmol), [C(NH2)3]2Co3 (3 mmol), PbBr2 (2 mmol), and 12 mL of HBr were combined, and immediately a yellow solid precipitated. It was dissolved by heating and the solution became clear and yellow. The solution was then cooled to room temperature, causing yellow crystals to precipitate. Vacuum filtration was used to remove the crystals. They were then cleaned with diethyl ether and vacuum dried at 60 degrees Celsius.",UV-vis absorption,A Jasco V670 spectrophotometer with deuterium and halogen lamps and an integrating sphere was used to record the UV-vis absorbance spectra. It was estimated from the reflectance and transmittance spectra collected from a thin powder layer of the compound. Absorbance was calclulated from the Kubelka-Munk equation. Band gaps were also extrapolated from the absorbance spectra.
10.1021/acs.inorgchem.7b01204,Guanidinium caesium lead bromide,(C(NH2)3)CsPbBr4,"(Gua)CsPbBr4, (GA)CsPbBr4, diaminomethanaminium caesium tetrabromoplumbate(II)",CH6N3,"CsPbBr4, Caesium lead bromide",diaminomethanaminium caesium lead (II) bromide,2,single crystal,,,,,,,,"guanidinium carbonate ([C(NH2)3]2CO3, 99+%), cesium bromide (CsBr, 99.9%), Lead(II) bromide (PbBr2, 98+%), hydrobromic acid (HBr, 48% water solution)",Yellow crystals,"CsBr (2 mmol), [C(NH2)3]2Co3 (6 mmol), PbBr2 (2 mmol), and 12 mL of HBr were combined, and immediately a yellow solid precipitated. It was dissolved by heating and the solution became clear and yellow. The solution was then cooled to room temperature, causing yellow crystals to precipitate. Vacuum filtration was used to remove the crystals. They were then cleaned with diethyl ether and vacuum dried at 60 degrees Celsius.",Absorption Spectra,A Jasco V670 spectrophotometer with deuterium and halogen lamps and an integrating sphere was used to record the UV-vis absorbance spectra. It was estimated from the reflectance and transmittance spectra collected from a thin powder layer of the compound. Absorbance was calclulated from the Kubelka-Munk equation. Band gaps were also extrapolated from the absorbance spectra.
10.1021/acs.inorgchem.7b01204,Guanidinium caesium lead bromide,(C(NH2)3)Cs2Pb2Br7,"(Gua)Cs2Pb2Br7, (GA)Cs2Pb2Br7, diaminomethanaminium dicaesium septabromo diplumbate(II)",CH6N3,"Cs2Pb2Br7, Caesium lead bromide",diaminomethanaminium caesium lead bromide,2,single crystal,,,,,,,,"guanidinium carbonate ([C(NH2)3]2CO3, 99+%), cesium bromide (CsBr, 99.9%), Lead(II) bromide (PbBr2, 98+%), hydrobromic acid (HBr, 48% water solution)",Yellow needle-like crystals,"CsBr (1 mmol), [C(NH2)3]2Co3 (3 mmol), PbBr2 (2 mmol), and 12 mL of HBr were combined, and immediately a yellow solid precipitated. It was dissolved by heating and the solution became clear and yellow. The solution was then cooled to room temperature, causing yellow crystals to precipitate. Vacuum filtration was used to remove the crystals. They were then cleaned with diethyl ether and vacuum dried at 60 degrees Celsius.",Photoluminescence Spectra,A Joule-Thomson cryostat from MMR Technologies was used to control the temperature in the range of 78 to 300 K. The samples were heated at about 5 K per minute. A 355 nm Nd:YAG laser and a 405 nm CW diode laser were used. An SP-2300 spectrograph from Princeton Instruments was used to record the PL emission that was collimated with an optical fiber. It was also coupled with a CCD array and the spectra were calibrated by using Planck irradiation from a calibrated halogen lamp as reference.
10.1021/acs.inorgchem.7b03217,Heptakis(dimethylammonium) lead bromide,C14H54N7Pb4Br15,"heptakis(dimethanaminium) pentadecabromo tetraplumbate(II), DMA7Pb4Br15, [(CH3)2NH2]7Pb4Br15",C2H9N,"Pb4Br15, Lead bromide",heptakis(dimethanaminium) lead bromide,2,single crystal,,,,,,,,"PbBr2 (99%), (CH3)2NH solution (40 wt % in H2O), DMF, HBr solution (48 wt % in H2O)",Colorless plate-like DMA7Pb4Br15 crystals,"(CH3)2NH2Br (DMABr) was synthesized by reacting (CH3)2NH with HBr in an ice bath, followed by rotary evaporation, and washed with diethyl ether. 4 mmol of PbBr2 and 7 mmol of DMABr were mixed in 5 mL of DMF. Single crystals of the final product were obtained after slow evaporation for a few days at room temperature.",Single crystal X-ray diffraction,Data were recorded using a Bruker Kappa X-ray diffractometer equipped with an Apex II CCD detector and using monochromatic Mo Kα radiation (λ = 0.71073 Å)
10.1021/acs.inorgchem.7b03217,Heptakis(dimethylammonium) lead bromide,C14H54N7Pb4Br15,"heptakis(dimethanaminium) pentadecabromo tetraplumbate(II), DMA7Pb4Br15, [(CH3)2NH2]7Pb4Br15",C2H9N,"Pb4Br15, Lead bromide",heptakis(dimethanaminium) lead bromide,2,powder,,,,,,,,"PbBr2 (99%), (CH3)2NH solution (40 wt % in H2O), DMF, HBr solution (48 wt % in H2O)",Colorless plate-like DMA7Pb4Br15 crystals,"(CH3)2NH2Br (DMABr) was synthesized by reacting (CH3)2NH with HBr in an ice bath, followed by rotary evaporation, and washed with diethyl ether.
4 mmol of PbBr2 and 7 mmol of DMABr were mixed in 5 mL of DMF. Single crystals of the final product were obtained after slow evaporation for a few days at room temperature. 
The crystals were ground to prepare the powder.",UV-vis absorbance (diffuse reflectance),"Reflectance was recorded using a Jasco V-730 UV−visible double-beam spectrophotometer. The reflectance data were converted to absorbance using the Kubelka−Munk equation: F(R)= α = (1 − R)^2/2R, where R is the reflectance and α is the absorption coefficient."
10.1021/acs.inorgchem.7b03217,Heptakis(dimethylammonium) lead chloride,C14H54N7Pb4Cl15,"heptakis(bimethanaminium) pentadecachloro tetraplumbate(II), DMA7Pb4Cl15, [(CH3)2NH2]7Pb4Cl15",C2H8N,"Pb4Cl15, Lead chloride",heptakis(bimethanaminium) lead chloride,2,single crystal,,,,,,,,"PbCl2 (99%), (CH3)2NH2Cl (99%) (DMACl), DMF, HCl solution (37 wt % in H2O)",Colorless DMA7Pb4Cl15 crystals,4 mmol of PbCl2 and 7 mmol of DMACl were mixed in 5 mL of DMF. Single crystals of the final product were obtained after a slow evaporation for a few days at room temperature.,Single crystal X-ray diffraction,Data were recorded using a Bruker Kappa X-ray diffractometer equipped with an Apex II CCD detector and using monochromatic Mo Kα radiation (λ = 0.71073 Å)
10.1021/acs.inorgchem.7b03217,Heptakis(dimethylammonium) lead chloride,C14H54N7Pb4Cl15,"heptakis(bimethanaminium) pentadecachloro tetraplumbate(II), DMA7Pb4Cl15, [(CH3)2NH2]7Pb4Cl15",C2H8N,"Pb4Cl15, Lead chloride",heptakis(bimethanaminium) lead chloride,2,powder,,,,,,,,"PbCl2 (99%), (CH3)2NH2Cl (99%) (DMACl), DMF, HCl solution (37 wt % in H2O)",Colorless DMA7Pb4Cl15 crystals,4 mmol of PbCl2 and 7 mmol of DMACl were mixed in 5 mL of DMF. Single crystals of the final product were obtained after slow evaporation for a few days at room temperature. The crystals were ground to prepare the powder.,UV-vis absorbance (diffuse reflectance),"Reflectance was recorded using a Jasco V-730 UV−visible double-beam spectrophotometer. The reflectance data were converted to absorbance using the Kubelka−Munk equation: F(R)= α = (1 − R)^2/2R, where R is the reflectance and α is the absorption coefficient."
10.1021/acs.inorgchem.7b03217,Heptakis(dimethylammonium) lead chloride,C14H54N7Pb4Cl15,"heptakis(bimethanaminium) pentadecachloro tetraplumbate(II), DMA7Pb4Cl15, [(CH3)2NH2]7Pb4Cl15",C2H8N,"Pb4Cl15, Lead chloride",heptakis(bimethanaminium) lead chloride,2,single crystal,,,,,,,,"PbCl2 (99%), (CH3)2NH2Cl (99%) (DMACl), DMF, HCl solution (37 wt % in H2O)",Colorless DMA7Pb4Cl15 crystals,4 mmol of PbCl2 and 7 mmol of DMACl were mixed in 5 mL of DMF. Single crystals of the final product were obtained after a slow evaporation for a few days at room temperature.,Photoluminescence,The spectrum was recorded using a Horiba FluoroMax Plus-P spectrofluorometer equipped with an R928P photon-counting emission detector. The excitation source was a 150 W ozone-free Xe arc lamp. A lamp reference correction was applied.
10.1021/acs.inorgchem.7b03217,Heptakis(dimethylammonium) lead bromide,C14H54N7Pb4Br15,"heptakis(dimethanaminium) pentadecabromo tetraplumbate(II), DMA7Pb4Br15, [(CH3)2NH2]7Pb4Br15",C2H9N,"Pb4Br15, Lead bromide",heptakis(dimethanaminium) lead bromide,2,single crystal,,,,,,,,"PbBr2 (99%), (CH3)2NH solution (40 wt % in H2O), DMF, HBr solution (48 wt % in H2O)",Colorless plate-like DMA7Pb4Br15 crystals,"(CH3)2NH2Br (DMABr) was synthesized by reacting (CH3)2NH with HBr in an ice bath, followed by rotary evaporation, and washed with diethyl ether. 4 mmol of PbBr2 and 7 mmol of DMABr were mixed in 5 mL of DMF. Single crystals of the final product were obtained after slow evaporation for a few days at room temperature.",Photoluminescence,The spectrum was recorded using a Horiba FluoroMax Plus-P spectrofluorometer equipped with an R928P photon-counting emission detector. The excitation source was a 150 W ozone-free Xe arc lamp. A lamp reference correction was applied.
