Repository: MasterAI-EAM/Darwin

# Darwin: A Tailored GPT for the Scientific Domain 🇦🇺
**Organization: [University of New South Wales（UNSW) AI4Science](https://www.masterai.com.au) & [GreenDynamics AI](https://www.greendynamics.com.au)**

Darwin is an open-source project dedicated to pretrain and fine-tune the LLaMA model on scientific literature and datasets. Specifically designed for the scientific domain with an emphasis on materials science, chemistry, and physics, Darwin integrates structured and unstructured scientific knowledge to enhance the efficacy of language models in scientific research.

File: dataset/Crystalline organic-inorganic compounds/DukeDB.csv (part 11 of 38)
doi,compound name,formula,group,organic,inorganic,iupac,dimensionality,sample type,code,level of theory,Exchange-correlation functional,k-point grid,level of relativity,basis set definition,numerical accuracy,synthesis starting materials,synthesis product,synthesis description,experimental method,experimental description
10.1021/acs.jpcc.7b00890,Bis(phenylethylammonium) lead iodide,C16H24N2PbI4,"bis(2-phenylethane-1-aminium) tetraiodoplumbate(II), Bisphenylethylammonium lead iodide, phenethylammonium lead iodide, (PEA)2PbI4, PEA2PbI4, (C6H5C2H4NH3)2PbI4, (C8H12N)2PbI4, (C8H9NH3)2PbI4, PEA lead iodide, (PEA)2 lead iodide",C8H12N,"PbI4, Lead iodide",bis(2-phenylethane-1-aminium) lead(II) iodide,2,unknown,"Ab Initio, Quantum Espresso",DFT,PBE (supplemented by D2 method),4x4x1,"Relativistic effects , including SOC, are treated for core orbitals. Splitting due to SOC is averaged in valence region",SRL pseudopotentials with Opium,Wave functions have energy cutoff of 680 eV,,,,,
10.1021/acs.jpcc.7b00890,Bis(phenylethylammonium) lead iodide,C16H24N2PbI4,"bis(2-phenylethane-1-aminium) tetraiodoplumbate(II), Bisphenylethylammonium lead iodide, phenethylammonium lead iodide, (PEA)2PbI4, PEA2PbI4, (C6H5C2H4NH3)2PbI4, (C8H12N)2PbI4, (C8H9NH3)2PbI4, PEA lead iodide, (PEA)2 lead iodide",C8H12N,"PbI4, Lead iodide",bis(2-phenylethane-1-aminium) lead(II) iodide,2,unknown,"Ab Initio, Quantum Espresso",DFT,PBE supplemented by D2 method,4x4x1,"Relativistic effects , including SOC, are treated for core orbitals. Splitting due to SOC is averaged in valence region",SRL pseudopotentials with Opium,Wave functions have energy cut off of 680 eV,,,,,
10.1021/acs.jpcc.7b00890,Bis(phenylethylammonium) lead iodide,C16H24N2PbI4,"bis(2-phenylethane-1-aminium) tetraiodoplumbate(II), Bisphenylethylammonium lead iodide, phenethylammonium lead iodide, (PEA)2PbI4, PEA2PbI4, (C6H5C2H4NH3)2PbI4, (C8H12N)2PbI4, (C8H9NH3)2PbI4, PEA lead iodide, (PEA)2 lead iodide",C8H12N,"PbI4, Lead iodide",bis(2-phenylethane-1-aminium) lead(II) iodide,2,unknown,"Ab Initio, Quantum Espresso",DFT,PBE supplemented by D2 method,4x4x1,"Relativistic effects , including SOC, are treated for core orbitals. Splitting due to SOC is averaged in valence region",SRL pseudopotentials with Opium,Wave functions have energy cut off of 680 eV,,,,,
10.1021/acs.jpcc.7b00890,Bis(phenylethylammonium) lead iodide,C16H24N2PbI4,"bis(2-phenylethane-1-aminium) tetraiodoplumbate(II), Bisphenylethylammonium lead iodide, phenethylammonium lead iodide, (PEA)2PbI4, PEA2PbI4, (C6H5C2H4NH3)2PbI4, (C8H12N)2PbI4, (C8H9NH3)2PbI4, PEA lead iodide, (PEA)2 lead iodide",C8H12N,"PbI4, Lead iodide",bis(2-phenylethane-1-aminium) lead(II) iodide,2,unknown,"Ab Initio, Quantum Espresso",DFT,PBE supplemented by D2 method,4x4x1,"Relativistic effects , including SOC, are treated for core orbitals. Splitting due to SOC is averaged in valence region",SRL pseudopotentials with Opium,wave functions have energy cut off of 680 eV,,,,,
10.1021/acs.jpcc.7b00890,Bis(phenylethylammonium) lead iodide,C16H24N2PbI4,"bis(2-phenylethane-1-aminium) tetraiodoplumbate(II), Bisphenylethylammonium lead iodide, phenethylammonium lead iodide, (PEA)2PbI4, PEA2PbI4, (C6H5C2H4NH3)2PbI4, (C8H12N)2PbI4, (C8H9NH3)2PbI4, PEA lead iodide, (PEA)2 lead iodide",C8H12N,"PbI4, Lead iodide",bis(2-phenylethane-1-aminium) lead(II) iodide,2,unknown,"Ab Initio, Quantum Espresso",DFT,PBE supported by D2 method,4x4x1,"relativistic effects , including SOC, are treated for core orbitals. Splitting due to SOC is averaged in valence region",SRL pseudopotentials with Opium,wave functions have energy cut off of 680 eV,,,,,
10.1021/acs.jpcc.7b00890,Bis(phenylethylammonium) lead iodide,C16H24N2PbI4,"bis(2-phenylethane-1-aminium) tetraiodoplumbate(II), Bisphenylethylammonium lead iodide, phenethylammonium lead iodide, (PEA)2PbI4, PEA2PbI4, (C6H5C2H4NH3)2PbI4, (C8H12N)2PbI4, (C8H9NH3)2PbI4, PEA lead iodide, (PEA)2 lead iodide",C8H12N,"PbI4, Lead iodide",bis(2-phenylethane-1-aminium) lead(II) iodide,2,unknown,"Ab Initio, Quantum Espresso",DFT,PBE supplemented by D2 method,4x4x4,"relativistic effects , including SOC, are treated for core orbitals. Splitting due to SOC is averaged in valence region",SRL pseudopotentials with Opium,wave functions have energy cut off of 680 eV,,,,,
10.1021/acs.jpclett.6b00248,bis(methylammonium) lead thiocyanate iodide,C4H12N4S2PbI2,"bis(methanaminium) di-S-thiocyanato di-iodoplumbate(II), (MA)2Pb(SCN)2I2, (CH3NH3)2Pb(SCN)2I2",CNH6,"Pb(SCN)2I2, Lead thiocyanate iodide",bis(methanaminium) lead (II) thiocyanate iodide,2,powder,,,,,,,,"CH3NH3I (MAI, Dyesol), Pb(SCN)2 (Aldrich)",dark-red (MA)2Pb(SCN)2I2 Powder,Stoichiometric amounts of MAI and Pb(SCN)2 were ground in a nitrogen-filled glovebox. The powdered mixture was then cold-pressed into a pellet. The pellet was flame-sealed under vacuum (∼7 × 10−7 Torr) in a quartz tube. The reaction mixture was slowly heated to 100 °C over 1 h and kept at this temperature for 20 h in a box furnace.,Powder X-ray diffraction,Data was recorded using a PANalytical Empyrean powder X-ray diffractometer (Cu Kα radiation) under ambient conditions with the operating conditions of 40 kV and 44 mA.
10.1021/acs.jpclett.6b00248,bis(methylammonium) lead thiocyanate iodide,C4H12N4S2PbI2,"bis(methanaminium) di-S-thiocyanato di-iodoplumbate(II), (MA)2Pb(SCN)2I2, (CH3NH3)2Pb(SCN)2I2",CNH6,"Pb(SCN)2I2, Lead thiocyanate iodide",bis(methanaminium) lead (II) thiocyanate iodide,2,film,VASP,Density functional theory,HSE,2x6x6,spin-orbit coupling included,"projector-augmented wave (PAW) method, plane-wave cutoff 500 eV",total force on each atom converged to <0.01 eV/Å .,"methylammonium iodide (MAI), lead thiocyanide (Pb(SCN)2), DMF, tetrahydrofuran (THF)",Red crystals,MAI and Pb(SCN)2 (2:1 molar ratio) were mixed into a DMF solution held at 60 degrees Celsius and stirred for 6 hours. A red-brown solid precipitated and was isolated by evaporating the solvent and then dissolving the solid in a tetrahydrofuran (THF) solution. The final product was then obtained by letting the solution evaporate at 50 degrees Celsius inside a vacuum for 24 hours.,,
10.1021/acs.jpclett.6b00248,bis(methylammonium) lead thiocyanate iodide,C4H12N4S2PbI2,"bis(methanaminium) di-S-thiocyanato di-iodoplumbate(II), (MA)2Pb(SCN)2I2, (CH3NH3)2Pb(SCN)2I2",CNH6,"Pb(SCN)2I2, Lead thiocyanate iodide",bis(methanaminium) lead (II) thiocyanate iodide,2,film,,,,,,,,,,,,
10.1021/acs.jpclett.6b00781,Methylammonium lead iodide,CH3NH3PbI3,"Methanaminium triiodoplumbate(II), MAPI, (MA)PbI3, MAPbI3, (CH3NH3)PbI3",CH6N,"PbI3, Lead iodide",methanaminium lead(II) iodide,3,film,,,,,,,,"PbI2, dimethylformamide, quartz substrate, CH3NH3I (in 0.06 M 2-propanol)",MAPbI3 film,"Deposit 1.0 M solution of PbI2 (L0279 for the perovskite precursor, Tokyo Chemical Industry Co. Ltd., Japan) in dehydrated dimethylformamide at 70 °C on a quartz substrate by spin-coating (slope 5 s, 6500 rpm, 5 s, slope 5 s). Anneal the resulting yellow film on a hot plate at 70 °C for 1 h. Dip the PbI2 film in a 0.06 M 2-propanol solution of CH3NH3I (Tokyo Chemical Industry Co., Ltd., Japan) for 40 s. Anneal the formed perovskite film on a hot plate at 70 °C for 1 h. Keep the samples in vacuum at RT for several days before the optical measurements; this process helps to reduce significantly the unreacted PbI2 and subsequently improves the quality of thin film samples.",Optical-transient absorption,"Optical transient absorption peak attributed to near-band-edge photocarriers, TA measurements were based on a Yb:KGW regenerative amplified laser (pulse duration: ∼300 fs; repetition rate: 50−100 kHz). Refer to Page 2318 paragraph 1; Figure 2. (a) O-TA."
10.1021/acs.jpclett.6b00781,Methylammonium lead iodide,CH3NH3PbI3,"Methanaminium triiodoplumbate(II), MAPI, (MA)PbI3, MAPbI3, (CH3NH3)PbI3",CH6N,"PbI3, Lead iodide",methanaminium lead(II) iodide,3,film,,,,,,,,"PbI2, dimethylformamide, quartz substrate, CH3NH3I (in 0.06 M 2-propanol)",MAPbI3 film,"Deposit 1.0 M solution of PbI2 (L0279 for the perovskite precursor, Tokyo Chemical Industry Co. Ltd., Japan) in dehydrated dimethylformamide at 70 °C on a quartz substrate by spin-coating (slope 5 s, 6500 rpm, 5 s, slope 5 s). Anneal the resulting yellow film on a hot plate at 70 °C for 1 h. Dip the PbI2 film in a 0.06 M 2-propanol solution of CH3NH3I (Tokyo Chemical Industry Co., Ltd., Japan) for 40 s. Anneal the formed perovskite film on a hot plate at 70 °C for 1 h. Keep the samples in vacuum at RT for several days before the optical measurements; this process helps to reduce significantly the unreacted PbI2 and subsequently improves the quality of thin film samples.",Photoluminescence,PL measurements were based on a Yb:KGW regenerative amplified laser (pulse duration: ∼300 fs; repetition rate: 50−100 kHz) with 1.8 eV photoexcitation. O-PL peak emerged under strong fluences. Refer to Page 2317 paragraph 3; Figure 1. (a) O-PL.
10.1021/acs.jpclett.6b00781,Methylammonium lead iodide,CH3NH3PbI3,"Methanaminium triiodoplumbate(II), MAPI, (MA)PbI3, MAPbI3, (CH3NH3)PbI3",CH6N,"PbI3, Lead iodide",methanaminium lead(II) iodide,3,film,,,,,,,,"PbI2, dimethylformamide, quartz substrate, CH3NH3I (in 0.06 M 2-propanol)",MAPbI3 film,"Deposit 1.0 M solution of PbI2 (L0279 for the perovskite precursor, Tokyo Chemical Industry Co. Ltd., Japan) in dehydrated dimethylformamide at 70 °C on a quartz substrate by spin-coating (slope 5 s, 6500 rpm, 5 s, slope 5 s). Anneal the resulting yellow film on a hot plate at 70 °C for 1 h. Dip the PbI2 film in a 0.06 M 2-propanol solution of CH3NH3I (Tokyo Chemical Industry Co., Ltd., Japan) for 40 s. Anneal the formed perovskite film on a hot plate at 70 °C for 1 h. Keep the samples in vacuum at RT for several days before the optical measurements; this process helps to reduce significantly the unreacted PbI2 and subsequently improves the quality of thin film samples.",Photoluminescence,PL measurements were based on a Yb:KGW regenerative amplified laser (pulse duration: ∼300 fs; repetition rate: 50−100 kHz) with 1.8 eV photoexcitation. T-PL peak visible at low fluences. Refer to Page 2317 paragraph 3; Figure 1. (a) T-PL.
10.1021/acs.jpclett.6b02682,Cesium silver indium chloride,Cs2InAgCl6,Dicesium trichloroargentate(I) trichloroindiate(III),None,InAgCl6,,3,powder,,,,,,,,"Indium chloride (InCl3, Sigma-Aldrich, 99.99%), Silver chloride (AgCl, Sigma-Aldrich, 99%), HCl, Cesium chloride (CsCl, Sigma-Aldrich, 99.9%)",White powder,Mix 1 mmol InCl3 and AgCl in 5 mL 10 M HCl. Add 2 mmol of CsCl and heat the solution to 115 °C. Leave the hot solution for 30 min under gentle stirring to ensure a complete reaction before filtering. Wash the resulting solid with ethanol and dry in a furnace overnight at 100 °C.,Powder X-ray diffraction,Panalytical X’pert diffractometer (Cu−Kα1 radiation; λ = 154.05 pm) at room temperature. Structural parameters were obtained by Rietveld refinement.
10.1021/acs.jpclett.6b02682,Cesium silver indium chloride,Cs2InAgCl6,Dicesium trichloroargentate(I) trichloroindiate(III),None,InAgCl6,,3,single crystal,Quantum ESPRESSO,DFT,LDA,Brillouin zone was sampled using a 15 X 15 X 15 unshifted grid,,Ultrasoft pseudopotentials; Planewaves energy cutoffs 35 Ry for electronic wave functions; 280 Ry for charge density,10−3 Ry threshold for convergence of forces; 10−4 Ry threshold for total energy,,,,,
10.1021/acs.jpclett.6b02682,Cesium silver indium chloride,Cs2InAgCl6,Dicesium trichloroargentate(I) trichloroindiate(III),None,InAgCl6,,3,single crystal,Quantum ESPRESSO,DFT,PBE,Brillouin zone was sampled using a 15 X 15 X 15 unshifted grid,,Ultrasoft pseudopotentials; Planewaves energy cutoffs 35 Ry for electronic wave functions; 280 Ry for charge density,10−3 Ry threshold for convergence of forces; 10−4 Ry threshold for total energy,,,,,
10.1021/acs.jpclett.6b02682,Cesium silver indium chloride,Cs2InAgCl6,Dicesium trichloroargentate(I) trichloroindiate(III),None,InAgCl6,,3,single crystal,Quantum ESPRESSO,DFT,HSE,Brillouin zone was sampled using a 15 X 15 X 15 unshifted grid,,Ultrasoft pseudopotentials; Planewaves energy cutoffs 35 Ry for electronic wave functions; 280 Ry for charge density,10−3 Ry threshold for convergence of forces; 10−4 Ry threshold for total energy,,,,,
10.1021/acs.jpclett.6b02682,Cesium silver indium bromide,Cs2InAgBr6,Dicesium tribromoargentate(I) tribromoindiate(III),None,InAgBr6,,3,single crystal,Quantum ESPRESSO,DFT,LDA,Brillouin zone was sampled using a 15 X 15 X 15 unshifted grid,,Ultrasoft pseudopotentials; Planewaves energy cutoffs 35 Ry for electronic wave functions; 280 Ry for charge density,10−3 Ry threshold for convergence of forces; 10−4 Ry threshold for total energy,,,,,
10.1021/acs.jpclett.6b02682,Cesium silver indium iodide,Cs2InAgI6,Dicesium triiodoargentate(I) triiodoindiate(III),None,InAgI6,,3,single crystal,Quantum ESPRESSO,DFT,LDA,Brillouin zone was sampled using a 15 X 15 X 15 unshifted grid,,Ultrasoft pseudopotentials; Planewaves energy cutoffs 35 Ry for electronic wave functions; 280 Ry for charge density,10−3 Ry threshold for convergence of forces; 10−4 Ry threshold for total energy,,,,,
10.1021/acs.jpclett.7b02322,bis(methylammonium) potassium gadolinium chloride,C2H12N2KGdCl6,"(MA)2KGdCl6, (CH3NH3)2KGdCl6, bis(methanaminium) trichlorogadoliniate(III) tripotassiate(I)",CH6N,"KGdCl6, Potassium chloride gadolinium",bis(methanaminium) potassium gadolinium chloride,0,single crystal,VASP,DFT,optB86b-vdW,,SOC,PAW,,,,,,
10.1021/acs.jpclett.7b02322,bis(methylammonium) potassium yttrium chloride,C2H12N2KYCl6,"(MA)2KYCl6, (CH3NH3)2KYCl6, bis(methanaminium) trichloropotassiate(I) trichloroyttriate(III)",CH6N,"KYCl6, Potassium chloride yttrium",bis(methanaminium) potassium yttrium chloride,3,single crystal,VASP Package,DFT (van der Waals-corrected),"Van der Waals density functional method (optB86b-vdW); specifically, PBE, (PBE+D2 and PBE+D3), (PBE+TS), PBEsol.",,,PAW,,"Y2O3, KCl, (MA)Cl, HCl","clear, colorless crystals","Y2O3 (1 mmol), KCl (1 mmol), and (MA)Cl (2 mmol) were dissolved in 2 mL of HCl solution (32 wt %). The solution was placed in a covered, glass vial on a hot place at 80º, stirred for one hour at this temperature (until the solution became clear), and the cap was finally opened. The solution evaporated until dry at 85º. Crystals were selected from the dry sample.",Variable Temperature Single Crystal X-ray Diffraction (VT-SCXRD),"Crystals were selected for further analysis, placed on an Xcalibur/Gemini Ultra diffractometer with an Eos CCD area detector via Paratone-N. Structures were solved via direct methods via Olex 2 and ShelXS structure solution program. They were further refined with ShelXL refinement package."
10.1021/acs.jpclett.7b02322,bis(methylammonium) potassium yttrium chloride,C2H12N2KYCl6,"(MA)2KYCl6, (CH3NH3)2KYCl6, bis(methanaminium) trichloropotassiate(I) trichloroyttriate(III)",CH6N,"KYCl6, Potassium chloride yttrium",bis(methanaminium) potassium yttrium chloride,3,single crystal,VASP,DFT,optB86b-vdW,,SOC,PAW,,,,,,
10.1021/acs.jpclett.7b02322,bis(methylammonium) potassium gadolinium chloride,C2H12N2KGdCl6,"(MA)2KGdCl6, (CH3NH3)2KGdCl6, bis(methanaminium) trichlorogadoliniate(III) tripotassiate(I)",CH6N,"KGdCl6, Potassium chloride gadolinium",bis(methanaminium) potassium gadolinium chloride,0,single crystal,,,,,,,,"Gd2O3, KCl, (MA)Cl, HCl",Colorless single crystals,"Y2O3 or Gd2O3, KCL, and (MA)Cl were dissolved in an HCl solution inside a capped glass vial. It was held at 80 degrees Celsius and stirred for one hour, becoming clear and colorless. The cap was opened, and the solution was evaporated at 85 degrees leaving behind crystals.",Single-crystal X-ray diffraction,The frames were collected using an Xcalibur/Gemini Ultra diffractometer and an Eos CCD area detector.
10.1021/acs.jpclett.7b02322,bis(methylammonium) potassium yttrium chloride,C2H12N2KYCl6,"(MA)2KYCl6, (CH3NH3)2KYCl6, bis(methanaminium) trichloropotassiate(I) trichloroyttriate(III)",CH6N,"KYCl6, Potassium chloride yttrium",bis(methanaminium) potassium yttrium chloride,3,single crystal,,,,,,,,"Y2O3, KCl, (MA)Cl, HCl",Colorless single crystals,"Y2O3 or Gd2O3, KCL, and (MA)Cl were dissolved in an HCl solution inside a capped glass vial. It was held at 80 degrees Celsius and stirred for one hour, becoming clear and colorless. The cap was opened, and the solution was evaporated at 85 degrees leaving behind crystals.",Single-crystal X-ray diffraction,The frames were collected using an Xcalibur/Gemini Ultra diffractometer and an Eos CCD area detector.
10.1021/acs.jpclett.7b03229,Guanidinium zinc fomate,CH6N3ZnC3HHO6,"[Gua][Zn(HCOO)3], [C(NH2)3][Zn(HCOO)3]",CH6N3,"[Zn(HCOO)3]-, Zinc formate",Guanidinium zinc fomate,3,single crystal,,,,,,,,,,,Single crystal X-ray diffraction,"Frames were collected using an Oxford Gemini single-crystal diffractometer using Mo radiation (λ = 0.71073 Å, operating at 50 kV and 40 mA)"
10.1021/acs.jpclett.7b03229,Guanidinium copper fomate,CH6N3CuC3HHO6,"[Gua][Cu(HCOO)3], [C(NH2)3][Cu(HCOO)3]",CH6N3,"[Cu(HCOO)3]-, Copper formate",Guanidinium copper fomate,3,single crystal,,,,,,,,,,,Single crystal X-ray diffraction,"Frames were collected using an Oxford Gemini single-crystal diffractometer using Mo radiation (λ = 0.71073 Å, operating at 50 kV and 40 mA)."
10.1021/acs.jpclett.8b03717,Cesium silver indium chloride,Cs2InAgCl6,Dicesium trichloroargentate(I) trichloroindiate(III),None,InAgCl6,,3,single crystal,VASP,DFT,GW0,4x4x4,scalar,PAW,,,,,,
10.1021/acs.jpclett.8b03717,Cesium silver indium chloride,Cs2InAgCl6,Dicesium trichloroargentate(I) trichloroindiate(III),None,InAgCl6,,3,single crystal,VASP,DFT,BSE,16x16x16,scalar,PAW,,,,,,
10.1021/acs.jpclett.8b03717,"N-methylethane-1,2-diammonium lead bromide",C3H12N2PbBr4,"N-methylethane-1,2-diaminium tetrabromoplumbate(II), (N-MEDA)PbBr4, C3N2H12PbBr4",C3H12N2,"PbBr4, Lead bromide","N-methylethane-1,2-diaminium lead(II) bromide",2,single crystal,VASP,DFT,GW0,4x3x1,SOC,PAW,,,,,,
10.1021/acs.jpclett.8b03717,"N-methylethane-1,2-diammonium lead bromide",C3H12N2PbBr4,"N-methylethane-1,2-diaminium tetrabromoplumbate(II), (N-MEDA)PbBr4, C3N2H12PbBr4",C3H12N2,"PbBr4, Lead bromide","N-methylethane-1,2-diaminium lead(II) bromide",2,single crystal,VASP,DFT,BSE,16x12x4,SOC,PAW,,,,,,
10.1021/acs.jpclett.8b03717,"N-methylethane-1,2-diammonium lead bromide",C3H12N2PbBr4,"N-methylethane-1,2-diaminium tetrabromoplumbate(II), (N-MEDA)PbBr4, C3N2H12PbBr4",C3H12N2,"PbBr4, Lead bromide","N-methylethane-1,2-diaminium lead(II) bromide",2,single crystal,CP2K,DFT,PBE-SIC,,scalar,Gaussian+PAW,,,,,,
10.1021/acs.jpclett.8b03717,"N, N′-dimethylethylenediamine lead bromide",C4H14N2PbBr4,"N, N‚Ä≤-dimethylethylenediaminium tetrabromoplumbate(II), C4N2H14PbBr4",C4H14N2,"PbBr4, Lead bromide","N, N′-dimethylethylenediaminium lead (II) bromide",1,single crystal,VASP,DFT,GW0,2x4x2,SOC,PAW,,,,,,
10.1021/acs.jpclett.8b03717,"N, N′-dimethylethylenediamine lead bromide",C4H14N2PbBr4,"N, N‚Ä≤-dimethylethylenediaminium tetrabromoplumbate(II), C4N2H14PbBr4",C4H14N2,"PbBr4, Lead bromide","N, N′-dimethylethylenediaminium lead (II) bromide",1,single crystal,VASP,DFT,GW0,2x4x2,SOC,PAW,,,,,,
10.1021/acs.jpclett.8b03717,"N, N′-dimethylethylenediamine lead bromide",C4H14N2PbBr4,"N, N‚Ä≤-dimethylethylenediaminium tetrabromoplumbate(II), C4N2H14PbBr4",C4H14N2,"PbBr4, Lead bromide","N, N′-dimethylethylenediaminium lead (II) bromide",1,single crystal,VASP,DFT,GW0,2x4x2,SOC,PAW,,,,,,
10.1021/acs.jpclett.8b03717,"N, N′-dimethylethylenediamine lead bromide",C4H14N2PbBr4,"N, N‚Ä≤-dimethylethylenediaminium tetrabromoplumbate(II), C4N2H14PbBr4",C4H14N2,"PbBr4, Lead bromide","N, N′-dimethylethylenediaminium lead (II) bromide",1,single crystal,CP2K,DFT,PBE-SIC,,scalar,Gaussian+PAW,,,,,,
10.1021/acs.jpclett.8b03717,Cesium tin bromide (0D),Cs4SnBr6,tetracesium hexabromostannate(II),None,"SnBr6, Tin bromide",,0,single crystal,CP2K,DFT,PBE0,2x2x2,scalar,Gaussian+PAW,,,,,,
10.1021/acs.jpclett.8b03717,Cesium tin bromide (0D),Cs4SnBr6,tetracesium hexabromostannate(II),None,"SnBr6, Tin bromide",,0,single crystal,CP2K,DFT,PBE0,2x2x2,scalar,Gaussian+PAW,,,,,,
10.1021/acs.jpclett.8b03717,Cesium tin bromide (0D),Cs4SnBr6,tetracesium hexabromostannate(II),None,"SnBr6, Tin bromide",,0,single crystal,CP2K,DFT,PBE0,2x2x2,scalar,Gaussian+PAW,,,,,,
10.1021/acs.jpclett.8b03717,Cesium tin bromide (0D),Cs4SnBr6,tetracesium hexabromostannate(II),None,"SnBr6, Tin bromide",,0,single crystal,CP2K,DFT,PBE0,2x2x2,scalar,Gaussian+PAW,,,,,,
10.1021/acs.jpclett.8b03717,"N-methylethane-1,2-diammonium lead bromide",C3H12N2PbBr4,"N-methylethane-1,2-diaminium tetrabromoplumbate(II), (N-MEDA)PbBr4, C3N2H12PbBr4",C3H12N2,"PbBr4, Lead bromide","N-methylethane-1,2-diaminium lead(II) bromide",2,single crystal,VASP,DFT,GW0,4x3x1,SOC,PAW,,,,,,
10.1021/acs.jpclett.8b03717,Cesium silver indium chloride,Cs2InAgCl6,Dicesium trichloroargentate(I) trichloroindiate(III),None,InAgCl6,,3,single crystal,VASP,DFT,GW0,4x4x4,scalar,PAW,,,,,,
10.1021/acs.jpclett.9b00247,Bis(phenylethylammonium) lead iodide,C16H24N2PbI4,"bis(2-phenylethane-1-aminium) tetraiodoplumbate(II), Bisphenylethylammonium lead iodide, phenethylammonium lead iodide, (PEA)2PbI4, PEA2PbI4, (C6H5C2H4NH3)2PbI4, (C8H12N)2PbI4, (C8H9NH3)2PbI4, PEA lead iodide, (PEA)2 lead iodide",C8H12N,"PbI4, Lead iodide",bis(2-phenylethane-1-aminium) lead(II) iodide,2,single crystal,,,,,,,,"HI (Sigma Aldrich, 57% w/w), chloroform (Fisher, HPLC grade), tributylphosphate (Acros Organics, 99+%), PbI2 (Strem, 99.999+%), phenylethylamine (PEA, Sigma-Aldrich, >99.5%), diethyl ether (Fisher, ACS grade, anhydrous, stabilized with BHT)",orange crystals,"7 ml Unstabilized HI was treated with 10% v/v solution of tributylphosphate in chloroform. The aqueous phase (HI) was extracted.
PbI2 (.231 g) was dissolved in the HI solution by heating to 100º C under N2 flow. In it, 0.13 ml PEA is added. The reaction is then cooled to room temperature, at a constant rate of 2 ºC/h. Then, the mixture is cooled at 4ºC for 30 minutes, filtered, washed with diethyl ether, and dried overnight under vacuum at 50 °C.",Single crystal X-Ray Diffraction,SCXRD data are collected on a Bruker Kappa APEX II DUO diffractometer with a CCD area detector employing graphite-monochromated Mo Kα radiation (λ = 0.710 73 Å). Crystals for SCXRD measured at 100 K are cooled by an Oxford Cryostream.
10.1021/acs.jpclett.9b00247,Bis(phenylethylammonium) lead iodide,C16H24N2PbI4,"bis(2-phenylethane-1-aminium) tetraiodoplumbate(II), Bisphenylethylammonium lead iodide, phenethylammonium lead iodide, (PEA)2PbI4, PEA2PbI4, (C6H5C2H4NH3)2PbI4, (C8H12N)2PbI4, (C8H9NH3)2PbI4, PEA lead iodide, (PEA)2 lead iodide",C8H12N,"PbI4, Lead iodide",bis(2-phenylethane-1-aminium) lead(II) iodide,2,single crystal,,,,,,,,"HI (Sigma Aldrich, 57% w/w), chloroform (Fisher, HPLC grade), tributylphosphate (Acros Organics, 99+%), PbI2 (Strem, 99.999+%), phenylethylamine (PEA, Sigma-Aldrich, >99.5%), diethyl ether (Fisher, ACS grade, anhydrous, stabilized with BHT)",orange crystals,"7 ml Unstabilized HI was treated with 10% v/v solution of tributylphosphate in chloroform. The aqueous phase (HI) was extracted. PbI2 (.231 g) was dissolved in the HI solution by heating to 100º C under N2 flow. In it, 0.13 ml PEA is added. The reaction is then cooled to room temperature, at a constant rate of 2 ºC/h. Then, the mixture is cooled at 4ºC for 30 minutes, filtered, washed with diethyl ether, and dried overnight under vacuum at 50 °C.",Single crystal X-Ray Diffraction,SCXRD data are collected on a Bruker Kappa APEX II DUO diffractometer with a CCD area detector employing graphite-monochromated Mo Kα radiation (λ = 0.710 73 Å).
10.1021/acsaem.8b01809,"Hexane-1,6-diammonium bismuth iodide",C6H18N2BiI5,"(HDA)BiI5, C6H18BiI5N2, hexane-1,6-diaminium pentaiodo bismuthate(III)",C6H18N2,"BiI5, Bismuth iodide","hexane-1,6-diaminium bismuth iodide",1,single crystal,,,,,,,,"HDAI2, BiI3, DCM, DMF, DMSO",Red single crystals,"Single crystals of (HDA2+)BiI5 were grown by vapor diffusion of dichloromethane (DCM) into a 0.5 M solution of 1:1 molar ratio hexane-1,6-diamine dihydriodide (HDAI2):BiI3 in a solvent mixture of 4:1 (volume ratio) N,N-dimethylformamide (DMF):dimethyl sulfoxide (DMSO), and with HDAI2 in slight excess to ensure there was no residual BiI3.",Single-crystal X-ray diffraction,"XRD measurements made by a Bruker SMART APEX II diffractometer. The APEX2 program packages was used to determine unit-cell parameters and for data collection. Raw frame data was process with SAINT and SADABS for the reflection data file, and further calculations were performed with the SHELXTL program."
10.1021/acsaem.8b01809,Tris(N-propylammonium) bismuth iodide,C12H36N3Bi2I9,"(PA)3Bi2I9, N-propylammonium bismuth iodide, tris(N-propane-1-aminium) nonaiodobismuthate(III)",C4H12N,"Bi2I9, Bismuth iodide",tris(N-propane-1-aminium) bismuth iodide,0,single crystal,,,,,,,,"PAI, BiI3, DCM, CH3OH",Orange plate-like crystals,"Single crystals of (PA+)xBiI3+x were grown by vapor diffusion of dichloromethane (DCM) into a 0.5 M solution of 2:1 molar ratio n-propylamine hydriodide (PAI):BiI3 in methanol, with PAI in slight excess to ensure there was no residual BiI3. For single-crystal growth of (PA+)xBiI3+x, methanol (CH3OH) was chosen as the solvent because single crystals grown in a solvent mixture of 4:1 (v/v) DMF:DMSO were not large enough for single-crystal diffraction measurements.",Single-crystal X-ray diffraction,"XRD measurements made by a Bruker SMART APEX II diffractometer. The APEX2 program packages was used to determine unit-cell parameters and for data collection. Raw frame data was process with SAINT and SADABS for the reflection data file, and further calculations were performed with the SHELXTL program."
10.1021/acsaem.9b00419,Azetidinium lead bromide,C3H8Br3NPb,"AzPbBr3, methanaminium tribromoplumbate(II)",C3H8N,"PbBr3, Lead bromide",Azetidinium lead bromide,3,single crystal,,,,,,,,"AzBr (synthesized from AzCl (0.94 g, 10 mmol, 1 equiv.) and NaBr (2.05g, 20 mmol, 2 equiv.)), PbBr2, DMF/DMSO (4:1), Acetonitrile",Pale yellow needle-like crystals,AzPbBr3 was prepared by mixing AzBr with PbBr2 in DMF/DMSO (4:1) solution by stirring for 2 h. Acetonitrile was added slowly into the solution and left to stand for 10 min before filtration. The resulting powder was filtered and washed.,Thermogravimetric analysis (TGA),An analysis of the single crystals of AzPbBr3 was performed using TGA via an Integrated Thermo-gravimetric Analyzer (TGA/DTA3600). The data for AzPbBr3 via a thermogravimetric analysis was obtained from room temperature to 700 °C.
10.1021/acsaem.9b00419,Azetidinium methylammonium lead bromide,C3H8Br3NPb,"Azetidinium lead bromide, Az0.4MA0.6PbBr3, azetidinium methanaminium tribromoplumbate(II)",C3H8N,"PbBr3, Lead bromide",azetidinium methanaminium lead bromide,3,single crystal,,,,,,,,"AzCl, NaBr, DMF/DMSO",Az0.4MA0.6PbBr3,"Ion exchanged between AzCl and NaBr was performed to yield AzBr, which was then later dried in DMF/DMSO (4:1) solvents with PbBr2 to produce Az0.4MA0.6PbBr3. The crystals were obtained via slow diffusion of the antisolvent chloroform, which was dissolved in DMF.",Absorbance spectra,"Using the UV-VIS spectrometer, the absorption for AzPbBr3 ( single crystal) and MAPbBr3 powders were obtained. The absorption spectra were recorded using a JASCO-V650 double beam spectrophotometer and the bandgap was determined using the Band-Gap Calculation program in the spectrophotometer. The spectroscopy data were collected over the frequency of 100 Hz, an excitation of 100 mV, collected at 2 K increments at a heating/cooling rate of 1 K min-1 between 50 and 473 K, and used a closed cycle cryocooler."
10.1021/acsami.1c20234,Phenethylammonium silver indium bromide,(C6H5(CH2)2NH3)4AgInBr8,"(PEA)4AgInBr8, tetra(1-phenyl-2-aminoethane) tetrabromoargentate(I) tetrabromoindiate(III)",C8NH12,AgInBr8,tetra(1-phenyl-2-aminoethane) silver indium octabromide,2,single crystal,,,,,,,,"PEABr, AgBr, InBr3",transparent plate-like crystals,"15 ml HBr was added to PEABr (0.777 g), AgBr (0.182 g) and InBr3 (0.341 g). The solution was heated to 90° while being magnetically stirred until clear. The clear solution was cooled at approx. 2°/hour until at room temperature.",SCXRD,"Single crystal X-ray diffraction using Rigaku Oxford diffractometer, Mo Kα Radiation."
10.1021/acsami.1c20234,i-butylammonium silver indium bromide,(CH(CH3)2CH2NH3)4AgInBr8,"(i-BA)4AgInBr8, tetra(1-amino-2-methylpropane) tetrabromoargentate(I) tetrabromoindiate(III)",C4NH9,AgInBr8,tetra(1-amino-2-methylpropane) silver indium octabromide,2,single crystal,,,,,,,,"i-BABr, AgBr, InBr3",transparent plate-like crystals,"3.0 ml HBr was added to i-BABr (0.638 g), AgBr (0.195 g), and InBr3 (0.367 g). The solution was heated to 90° while being magnetically stirred until clear. The clear solution was cooled at approx. 2°/hour until at room temperature.",Single crystal X-ray diffraction,"Single crystal X-ray diffraction using Rigaku Oxford diffractometer, Mo Kα Radiation,"
10.1021/acsami.7b12862,"tetrakis(N,N′-dimethylethylene-1,2-diammonium-bromo) tin bromide iodide",(C16H52N8Br4SnBr3I3,"tetrakis(N,N‚Ä≤-dimethylethylene-1,2-diaminium-bromo) tribromo-triiodostannate(II)",C4H14N2Br,"SnBr3I3, Tin bromide iodide","tetrakis(N,N′-dimethylethylene-1,2-diaminium-bromo) tin bromide iodide",0,single crystal,,,,,,,,"Tin (II) bromide, Tin (II) iodide, N,N’-dimethylethylenediamine (99 %), hydrobromic acid (48 wt. % in H2O), hydriodic acid (55%), dichloromethane (DCM, 99.9 %), dimethylformamide (DMF, 99.8 %), toluene (anhydrous, 99.8 %)",Large yellow crystals,"To prepare N,N’-dimethylethylene-1,2-diammonium bromide salts, add hydrobromic acid solution (2.2 equiv, 48%) into N,N’ dimethylethylenediamine (1 equiv) in ethanol at 0 C. Remove the solvents and starting reagents under vacuum, and wash the residue with ethyl ether. Dry salts and keep in a desiccator for future use. Prepare N,N’-dimethylethylene-1,2-diammonium iodide salts in a similar manner.

To prepare (C4N2H14Br)4SnBr3I3, mix tin(II) bromide and N,N’-dimethylethylene-1,2-diammonium bromide at 1:4 molar ratio and dissolve in DMF to form a clear solution. Mix tin(II) iodide and N,N’-dimethylethylene-1,2-diammonium iodide at 1:4 molar ratio and dissolve in DMF to form another clear solution. Mix bromide and iodide solutions at 1:1 to form a precursor solution. Prepare bulk single crystal by diffusing DCM into DMF solution at room temperature overnight. Wash the large yellowish crystals with acetone and dry under reduced pressure.",Single crystal X-ray diffraction,"Oxford-Diffraction Xcalibur-2 CCD diffractometer with graphite-monochromated Mo Kα radiation. 
Mounted in a cryoloop under Paratone-N oil and cooled to 120 K with an Oxford-Diffraction Cryojet. 
Post processing: Oxford-Diffraction CrysAlisPro software, CRYSTALS."
10.1021/acsenergylett.8b00661,"N, N′-dimethylethylenediamine lead chloride",C4H14N2PbCl4,"N, N‚Ä≤-dimethylethylenediaminium tetrachloroplumbate(II)",C4H14N2,"PbCl4, Lead chloride","N, N′-dimethylethylenediaminium lead (II) chloride",1,single crystal,,,,,,,,"Hydrochloric acid (HCl, 37 wt. % in H2O), N, N’-dimethylethylenediamine (99%), Lead (II) chloride (PbCl2, 99.99%)",Colorless platelet-like crystals,"To grow C4N2H14PbCl4 single crystals, dissolve lead (II) chloride (150 mg, 0.54 mmol) and N, N’-dimethylethylene-1,2-diammonium chloride (43.7 mg, 0.27 mmol) in DMSO to form a clear precursor solution. Diffuse single crystal into precursor solution for one day. Wash with acetone and dry in vacuum.",Single crystal X-ray diffraction,"Oxford-Diffraction Xcalibur-2 CCD diffractometer with graphite-monochromated Mo Kα radiation. 
Cool to 100 K with an Oxford-Diffraction Cryojet. 
Post-processing: Oxford-Diffraction CrysAlisPro software, CRYSTALS13, employing Superflip14 to solve the crystal structure."
10.1021/acsomega.8b02877,tetrakis((R)-1-phenylethylammonium) bismuth bromide,C32H48N4Bi2Br10,"(R)-(MBA)4[BiBr10], (R)-1-phenylethylammonium bromobismuthate(III), [((R)-C8H12N)4][Bi2Br10]",C8H12N,"Bi2Br10, Bismuth bromide",tetrakis((R)-1-phenylethylammonium) bismuth bromide,0,single crystal,,,,,,,,"(R)-(+)-1-Phenylethylamine ((R)-1-PEA,  >99%), N,N′-dimethylformamide (DMF, anhydrous, 99.9%), bismuth-(III) bromide (BiBr3, 99.9%), and hydrobromic acid (HBr, 48 wt %)",Yellow large plate-like crystals,"[((R)-C8H12N)4]-[Bi2Br10][(R)-1] was grown through a slow evaporation method. BiBr3 (0.8 x 10^{−3} mol, 0.359 g) and (R)-1- phenylethylamine (1.6 x 10^{−3} mol, 0.206 mL) were dissolved in 6 mL of a 48% HBr aqueous solution. The solution mixture was heated at 60 °C for 20 min and slowly cooled to room temperature. Yellow crystals of compounds (R)-1 were grown in 2 days as the solvent slowly evaporated.",Single-crystal X-ray diffraction,The frames were recorded using Bruker SMART BREEZE diffractometer on graphite-monochromated Mo-Kα radiation (λ 0.71073 Å) and a 1 K charge-coupled device (CCD) area detector at room temperature.
10.1021/acsomega.8b02877,tetrakis((S)-1-phenylethylammonium) bismuth bromide,C32H48N4Bi2Br10,"(S)-(MBA)4[BiBr10], (S)-1-phenylethylammonium bromobismuthate(III), [((S)-C8H12N)4][Bi2Br10]",C8H12N,"Bi2Br10, Bismuth bromide",tetrakis((S)-1-phenylethylammonium) bismuth bromide,0,single crystal,,,,,,,,"(S)-(−)-1-phenylethylamine ((S)-1-PEA, >99%), N,N′-dimethylformamide (DMF, anhydrous, 99.9%), bismuth-(III) bromide (BiBr3, 99.9%), and hydrobromic acid (HBr, 48 wt %)",Yellow large plate-like crystals,"[((S)-C8H12N)4]-[Bi2Br10][(S)-1] was grown through a slow evaporation method. BiBr3 (0.8 x 10^{−3} mol, 0.359 g) and (S)-1- phenylethylamine (1.6 x 10^{−3} mol, 0.206 mL) were dissolved in 6 mL of a 48% HBr aqueous solution. The solution mixture was heated at 60 °C for 20 min and slowly cooled to room temperature. Yellow crystals of compounds (S)-1 were grown in 2 days as the solvent slowly evaporated.",Single-crystal X-ray diffraction,"Frames were collected using ADSC Quantum-210 CCD diffractometer with synchrotron radiation (λ = 0.63000 Å) at two-dimensional supramolecular crystallography at the Pohang Accelerator Laboratory, Korea."
10.1021/acsphotonics.8b00052,Bis(cyclohexylammonium) cadmium bromide,C12H28N2CdBr4,"bis(cyclohexylammonium) tetrabromocadmate(II), (C6H11NH3)2CdBr4",C6H14N,"CdBr4, Cadmium bromide",bis(cyclohexylammonium) cadmium bromide,2,single crystal,,,,,,,,"cyclohexylamine, HBr, CdBr2",Colorless millimeter-sized plate-like crystal,"Step 1: synthesis of cyclohexylammonium salt C6H11NH2·HBr: Mix cyclohexylamine C6H11NH2 and HBr (47 wt %) at -20°C under stirring for 20 min. cyclohexylammonium salt will be obtained after evaporating the water by heating. The final colorless product can be obtained after washing with diethyl ether and drying under vacuum. Step 2: Add stoichiometric amounts of CdBr2 (1 mmol, 272 mg) into the prepared cyclohexylammonium salt (2 mmol, 360 mg). The mixture is stirred in methanol solvent and is kept in dark at room temperature for 5 days.",Single crystals X-ray diffraction,"Diffractometer is Oxford Diffraction, equipped with two dimensional ATLAS detector. Graphite monochromatized Mo Kα radiation (λ = 0.71073 Å) was used. Unit cell determination and data reduction was performed by CRYSALIS program suite51 on the full set of data. Crystal structure resolution was obtained using 
SHELXS software by direct method."
10.1021/acsphotonics.8b00052,Bis(cyclohexylammonium) cadmium bromide,C12H28N2CdBr4,"bis(cyclohexylammonium) tetrabromocadmate(II), (C6H11NH3)2CdBr4",C6H14N,"CdBr4, Cadmium bromide",bis(cyclohexylammonium) cadmium bromide,2,single crystal,,,,,,,,"cyclohexylamine, HBr, CdBr2",Colorless millimeter-sized plate-like crystal,"Step 1: synthesis of cyclohexylammonium salt C6H11NH2·HBr: Mix cyclohexylamine C6H11NH2 and HBr (47 wt %) at -20°C under stirring for 20 min. cyclohexylammonium salt will be obtained after evaporating the water by heating. The final colorless product can be obtained after washing with diethyl ether and drying under vacuum. 
Step 2: Add stoichiometric amounts of CdBr2 (1 mmol, 272 mg) into the prepared cyclohexylammonium salt (2 mmol, 360 mg). The mixture is stirred in methanol solvent and is kept in dark at room temperature for 5 days.",Double monochromator with photomultiplier.,A double monochromator U1000 equipped with a photomultiplier was used. The excitation wavelength was 325 nm (3.815 eV).
10.1021/acsphotonics.8b00052,Bis(cyclohexylammonium) cadmium bromide,C12H28N2CdBr4,"bis(cyclohexylammonium) tetrabromocadmate(II), (C6H11NH3)2CdBr4",C6H14N,"CdBr4, Cadmium bromide",bis(cyclohexylammonium) cadmium bromide,2,film,,,,,,,,"cyclohexylamine, HBr, CdBr2, N,N-dimethylformamide solvent (DMF)",200 nm thick (C6H11NH3)2CdBr4 film,"Step 1: synthesis of cyclohexylammonium salt C6H11NH2·HBr: Mix cyclohexylamine C6H11NH2 and HBr (47 wt %) at -20°C under stirring for 20 min. cyclohexylammonium salt will be obtained after evaporating the water by heating. The final colorless product can be obtained after washing with diethyl ether and drying under vacuum. 
Step 2: Add stoichiometric amounts of CdBr2 (1 mmol, 272 mg) into the prepared cyclohexylammonium salt (2 mmol, 360 mg). The mixture is stirred in methanol solvent and is kept in dark at room temperature for 5 days.
Step 3: 10mg single crystal (C6H11NH3)2CdBr4 was dissolved in 1 mL of DMF.  10 μL of the above solution was spin-coated on a clean glass at 1500 rpm for 30s, The obtained film was then annealed in air at 80 °C for 5 min to remove residual solvent.",UV-vis absorption (transmission mode),Adsorption spectra was measured by PerkinElmer (Lambda 950) spectrophotometer.  A coldfinger of a helium closed cycle cryostat was used to control the temperature of the samples.
10.1021/acsphotonics.8b00052,Bis(cyclohexylammonium) cadmium bromide,C12H28N2CdBr4,"bis(cyclohexylammonium) tetrabromocadmate(II), (C6H11NH3)2CdBr4",C6H14N,"CdBr4, Cadmium bromide",bis(cyclohexylammonium) cadmium bromide,2,film,,,,,,,,"cyclohexylamine, HBr, CdBr2, N,N-dimethylformamide solvent (DMF)",200 nm thick (C6H11NH3)2CdBr4 film,"Step 1: synthesis of cyclohexylammonium salt C6H11NH2·HBr: Mix cyclohexylamine C6H11NH2 and HBr (47 wt %) at -20°C under stirring for 20 min. cyclohexylammonium salt will be obtained after evaporating the water by heating. The final colorless product can be obtained after washing with diethyl ether and drying under vacuum. Step 2: Add stoichiometric amounts of CdBr2 (1 mmol, 272 mg) into the prepared cyclohexylammonium salt (2 mmol, 360 mg). The mixture is stirred in methanol solvent and is kept in dark at room temperature for 5 days. Step 3: 10mg single crystal (C6H11NH3)2CdBr4 was dissolved in 1 mL of DMF. 10 μL of the above solution was spin-coated on a clean glass at 1500 rpm for 30s, The obtained film was then annealed in air at 80 °C for 5 min to remove residual solvent.",UV-vis absorption (transmission mode),Adsorption spectra was measured by PerkinElmer (Lambda 950) spectrophotometer.  A coldfinger of a helium closed cycle cryostat was used to control the temperature of the samples.
