Repository: MasterAI-EAM/Darwin

# Darwin: A Tailored GPT for the Scientific Domain 🇦🇺
**Organization: [University of New South Wales（UNSW) AI4Science](https://www.masterai.com.au) & [GreenDynamics AI](https://www.greendynamics.com.au)**

Darwin is an open-source project dedicated to pretrain and fine-tune the LLaMA model on scientific literature and datasets. Specifically designed for the scientific domain with an emphasis on materials science, chemistry, and physics, Darwin integrates structured and unstructured scientific knowledge to enhance the efficacy of language models in scientific research.

File: dataset/Crystalline organic-inorganic compounds/DukeDB.csv (part 12 of 38)
doi,compound name,formula,group,organic,inorganic,iupac,dimensionality,sample type,code,level of theory,Exchange-correlation functional,k-point grid,level of relativity,basis set definition,numerical accuracy,synthesis starting materials,synthesis product,synthesis description,experimental method,experimental description
10.1021/cg400645t,Cesium lead bromide,CsPbBr3,"Cesium tribromoplumbate(II), CsPbBr3",None,"PbBr3, Lead bromide",Cesium lead(II) bromide,3,single crystal,,,,,,,,"Pb(NO3)2, KBr, HBr (48% aqueous), CsBr, ethanol (EtOH)","orange, transparent crystals","PbBr2 was first synthesized by dissolving Pb(NO3)2 (0.15 mol, 49.6 g) in 100 mL of boiling H2O. Meanwhile, KBr (0.3 mol, 35.7 g) was dissolved in 50 mL of H2O in a separate beaker and then slowly added to the Pb(NO3)2 solution with constant stirring. As a result, PbBr2 immediately precipitated and after 15 minutes of stirring, the solution was cooled to room temperature. The PbBr2 was filtered under vacuum, washed with distilled water, and dried overnight. This product was used in the synthesis of CsPbBr3. The PbBr2 (20 mmol, 7.31 g) was dissolved in 30 mL of HBr (48% wt.). A pale, yellow solution resulted, and CsBr (20 mmol, 4.26 mg) was dissolved in 10 mL of H2O. A bright orange solid immediately precipitated. The solid was suction filtered, washed with EtOH, dried under vacuum. Finally, the Bridgeman Method was performed to obtain single crystals. 6g of CsPbBr3 were ground with mortar and pestle, placed in a silica tub (OD/ID: 9mm/7mm), and the tube compilation was brought to a 10^{-4} mbar vacuum and flame-sealed. Then, the ampoule was attached to a clock mechanism, lowered into a 3-zone vertical tube furnace (temperature gradient: 10º C/mm). Dropping speed varied from 3 to 30 mm/h.",Single Crystal X-ray diffraction,"STOE IPDS II or IPDS 2T diffractometer were used. Mo Kα radiation (λ= 0.71073 Å) was performed, and diffractometers were operating at 50 kV and 40 mA. Absorption corrections were executed with X-AREA, X-RED, and X-SHAPE programs. Structures were solved directly and refined by full matrix least squares on F2 with the SHELXTL program package. Rotax functions of PLATON software (in WINGX platform) were used to find correct space group."
10.1021/cg400645t,Cesium lead bromide,CsPbBr3,"Cesium tribromoplumbate(II), CsPbBr3",None,"PbBr3, Lead bromide",Cesium lead(II) bromide,3,single crystal,,,,,,,,"PbBr2 (synthesized), HBr (48% aqueous), CsBr, ethanol (EtOH),",Orange transparent crystals,"PbBr2 (7.31 g, 20 mmol) was dissolved in 30 mL HBr solution, and CsBr (4.26 mg, 20 mmol) was dissolved in 10 ml of H2O. Both of these solutions were mixed at room temperature. The obtained orange powder (CsPbBr3) was filtered, washed with EtOH, and dried under a vacuum. 
6 g of CsPbBr3 powder was finely ground and loaded in a silica tube. Following this Bridgman method was applied to grow the crystals in a 3-zone vertical tube furnace.",UV-vis absorbance,"The spectrum was recorded using a Shimadzu UV-3101 PC double-beam, double monochromator spectrophotometer. Tauc plot with direct band gap assumption was used to obtain the band gap."
10.1021/cg400645t,Cesium lead bromide,CsPbBr3,"Cesium tribromoplumbate(II), CsPbBr3",None,"PbBr3, Lead bromide",Cesium lead(II) bromide,3,single crystal,,,,,,,,"PbBr2 (synthesized), HBr (48% aqueous), CsBr, ethanol (EtOH)",Orange transparent crystals,"PbBr2 (7.31 g, 20 mmol) was dissolved in 30 mL HBr solution, and CsBr (4.26 mg, 20 mmol) was dissolved in 10 ml of H2O. Both of these solutions were mixed at room temperature. The obtained orange powder (CsPbBr3) was filtered, washed with EtOH, and dried under a vacuum. 6 g of CsPbBr3 powder was finely ground and loaded in a silica tube. Following this Bridgman method was applied to grow the crystals in a 3-zone vertical tube furnace.",Photoluminescence,"Low temperature PL measurements were performed on polished, etched samples. Excitation source was He-Cd (325 nm) or N2 (337nm) laser. Spectrum was analyzed with 0.75-m SPEX grating monochromator. Signal was detected with R928 Hamamatsu photomultiplier tube (PMT) and phase sensitive detection lock-in system."
10.1021/cg400645t,Cesium lead bromide,CsPbBr3,"Cesium tribromoplumbate(II), CsPbBr3",None,"PbBr3, Lead bromide",Cesium lead(II) bromide,3,single crystal,,,,,,,,"PbBr2 (synthesized), HBr (48% aqueous), CsBr, ethanol (EtOH)",Orange transparent crystals,"PbBr2 (7.31 g, 20 mmol) was dissolved in 30 mL HBr solution, and CsBr (4.26 mg, 20 mmol) was dissolved in 10 ml of H2O. Both of these solutions were mixed at room temperature. The obtained orange powder (CsPbBr3) was filtered, washed with EtOH, and dried under a vacuum. 6 g of CsPbBr3 powder was finely ground and loaded in a silica tube. Following this Bridgman method was applied to grow the crystals in a 3-zone vertical tube furnace.",Raman spectroscopy,DeltaNu Advantage NIR spectrometer was used with 785 nm irradiation and a CCD camera detector with backscattered setup. Max power of 60 mW and beam diameter of 35 μm were used. Spectra was collected with integration times of 0.1-1 s.
10.1021/cg400645t,Cesium lead bromide,CsPbBr3,"Cesium tribromoplumbate(II), CsPbBr3",None,"PbBr3, Lead bromide",Cesium lead(II) bromide,3,single crystal,,,,,,,,"PbBr2 (synthesized), HBr (48% aqueous), CsBr, ethanol (EtOH)",Orange transparent crystals,"PbBr2 (7.31 g, 20 mmol) was dissolved in 30 mL HBr solution, and CsBr (4.26 mg, 20 mmol) was dissolved in 10 ml of H2O. Both of these solutions were mixed at room temperature. The obtained orange powder (CsPbBr3) was filtered, washed with EtOH, and dried under a vacuum. 6 g of CsPbBr3 powder was finely ground and loaded in a silica tube. Following this Bridgman method was applied to grow the crystals in a 3-zone vertical tube furnace.",Photoluminescence,"Low temperature PL measurements were performed on polished, etched samples. Excitation source was He-Cd (325 nm) or N2 (337nm) laser. Spectrum was analyzed with 0.75-m SPEX grating monochromator. Signal was detected with R928 Hamamatsu photomultiplier tube (PMT) and phase sensitive detection lock-in system."
10.1021/cg400645t,Cesium lead bromide,CsPbBr3,"Cesium tribromoplumbate(II), CsPbBr3",None,"PbBr3, Lead bromide",Cesium lead(II) bromide,3,unknown,,,,,,,,,,,Photoluminescence,"Low temperature PL measurements were performed on polished, etched samples. Excitation source was He-Cd (325 nm) or N2 (337nm) laser. Spectrum was analyzed with 0.75-m SPEX grating monochromator. Signal was detected with R928 Hamamatsu photomultiplier tube (PMT) and phase sensitive detection lock-in system."
10.1021/cg400645t,Cesium lead bromide,CsPbBr3,"Cesium tribromoplumbate(II), CsPbBr3",None,"PbBr3, Lead bromide",Cesium lead(II) bromide,3,single crystal,,,,,,,,,,,UV-vis absorbance,"Optical diffuse-reflectance measurements were executed at 298 K with a Shimadzu UV-3101 PC double-beam, double monochromator spectrophotometer between 200 to 2500 nm. One Nicolet 6700 IR spectrometer with a diffuse-reflectance kit was used for 4000-400cm^{-1} region. The reflectance vs. wavelength data was used to convert the data to absorption data via the Kubelka-Munk equation: α/S = (1-R)^2/2R."
10.1021/cg400645t,Cesium lead bromide,CsPbBr3,"Cesium tribromoplumbate(II), CsPbBr3",None,"PbBr3, Lead bromide",Cesium lead(II) bromide,3,powder,,,,,,,,"PbBr2 (synthesized), HBr (48% aqueous), CsBr, ethanol (EtOH)",Orange powder,"PbBr2 (7.31 g, 20 mmol) was dissolved in 30 mL HBr solution, and CsBr (4.26 mg, 20 mmol) was dissolved in 10 ml of H2O. Both of these solutions were mixed at room temperature. The obtained orange powder (CsPbBr3) was filtered, washed with EtOH, and dried under a vacuum.",UV-vis absorbance (diffuse reflectance),"Optical diffuse-reflectance measurements were executed at 298 K with a Shimadzu UV-3101 PC double-beam, double monochromator spectrophotometer between 200 to 2500 nm. One Nicolet 6700 IR spectrometer with a diffuse-reflectance kit was used for 4000-400cm^{-1} region. The reflectance vs. wavelength data was used to convert the data to absorption data via the Kubelka-Munk equation: α/S = (1-R)^2/2R."
10.1021/cm010105g,3-fluoro-2-phenethylammonium tin iodide,C16H22F2N2SnI4,"3-fluoro-2-phenylethanaminium tetraiodostannate(II), (3-FPEA)2SnI4, (C8H11FN)2(I4Sn)",C8H11FN,"SnI4, Tin iodide",3-fluoro-2-phenylethanaminium tin (II) iodide,2,single crystal,,,,,,,,"SnI2 (Aldrich, anhydrous beads, 99.999%), anhydrous 2-butanol, 3-fluorophenethylamine (Aldrich, 99%), HI (57wt%)","dark red, thin (3- FPEA)2SnI4 crystals","In an inert environment, 1.118 g (3 mmol) of SnI2 was added to 6 mL of anhydrous 2-butanol in a test tube. Further, 0.78 mL (0.835 g; 6 mmol) of 3-fluorophenethylamine was added.The mixture was cooled to -5 °C and 1 mL of HI was added. The mixture was heated to 94 °C. After the complete dissolution of SnI2, the solution was cooled at 3 °C/h to 0 °C.",single-crystal X-ray diffraction,Bruker SMART CCD diffractometer with a normal focus 2.4 kW sealed tube X-ray source (MoKα radiation; λ = 0.71073 Å)
10.1021/cm010105g,4-fluoro-2-phenethylammonium tin iodide,C16H22F2N2SnI4,"4-fluoro-2-phenylethanaminium tetraiodostannate(II), (4-FPEA)2SnI4, (C8H11FN)2(I4Sn)",C8H11FN,"SnI4, Tin iodide",4-fluoro-2-phenylethanaminium tin (II) iodide,2,single crystal,,,,,,,,"SnI2 (Aldrich, anhydrous beads, 99.999%), anhydrous 2-butanol, 4-fluorophenethylamine (Aldrich, 99%), HI (57wt%)","dark red, thin (4- FPEA)2SnI4 crystals","In an inert environment, 1.118 g (3 mmol) of SnI2 was added to 10 mL of anhydrous 2-butanol in a test tube. Further, 0.79 mL (0.835 g; 6 mmol) of 4-fluorophenethylamine was added.The mixture was cooled to -5 °C and 2 mL of HI was added. The mixture was heated to 94 °C. After complete dissolution of SnI2, the solution was cooled at 3 °C/h to 0 °C.",Single crystal XRD,Bruker SMART CCD diffractometer with a normal focus 2.4 kW sealed tube X-ray source (MoKα radiation; λ = 0.71073 Å)
10.1021/cm034267j,"2,3,4,5,6-pentafluorophenethylammonium 2-naphthyleneethylammonium tin iodide",C20H21N2F5SnI4,"(5FPEA¬∑NEA)SnI4, 2,3,4,5,6-pentafluorophenethylammonium 2-naphthyleneethylammonium tetraiodostannate(II)",C20H21N2F5,"SnI4, Tin iodide","2,3,4,5,6-pentafluorophenethylammonium 2-naphthyleneethylammonium tin iodide",2,single crystal,,,,,,,,"SnI2, F5C6CH2CH2NH3I, C11H12NI, C2H3N, C7H8O","platelike, bright red crystals","Growing the (5FPEA·NEA)SnI4 crystals through the slow evaporation of acetonitrile/anisole mixed solution dissolving the organic and inorganic salts. Adding 37.0 mg (0.10 mmol) of SnI2, 34 mg (0.10 mmol) of 2,3,4,5,6-pentafluorophenethylammonium iodide, and 30 mg (0.10 mmol) of 2-naphthyleneethylammonium iodide into a vial under an argon atmosphere. Then 2.0 mL of anhydrous acetonitrile is added to dissolve the mixture to form a yellow solution. Filtering the solution through a Teflon filter (pore size:  0.2 μm) and adding 2.0 mL of anhydrous anisole into the solution. The vial is loosely capped and placed for 3 days for the formation of platelike, bright red crystals (90 mg, yield 90%).",single-crystal X-ray diffraction,"Selecting a blocklike crystal under a microscope and attaching it to the end of a quartz fiber with 5 min epoxy. Bruker SMART CCD diffractometer, equipped with a normal focus 2.4 kW sealed tube X-ray source (Mo Kα radiation), is utilized to collect a full sphere of data at room temperature. A detector distance of approximately 5.0 cm and collection in 2272 frames with increasing ω is applied for obtaining intensity data. Using Shelxl 97 to solve and refine the crystal structure."
10.1021/cm060714u,N-(3-aminopropyl)imidazole lead bromide,(C3H4N2(CH2)3NH3)PbBr4,"(API)PbBr4, N-(3-aminopropyl)imidazole lead bromide, N-(3-aminopropyl)imidazole tetrabromoplumbate(II)",C6H13N2,"PbBr4, Lead bromide",N-(3-aminopropyl)imidazole lead (II) bromide,2,single crystal,,,,,,,,"N-(3-aminopropyl)imidazole (API, 98%, Aldrich), PbBr2 (99.999%, Aldrich), HBr (≥40%, Beijing Chemical Industry Co., Ltd.)",Single crystals,"A solution of PbBr2, API, and HBr was heated to 70 degrees Celsius and then cooled at 3 degrees per hour until reaching room temperature. This was performed in a nitrogen atmosphere and the crystals precipitated upon cooling.",Single-crystal X-ray diffraction,"A Rigaku RAXIS-RAPID image plate diffractometer was used to measure SCXRD. The w-scan technique was employed, and Mo Kalpha radiation was used. The SHELXS-97 program was used to solve the structure and the SHELXL-97 program was used to refine it via the full-matrix least-squares techniques."
10.1021/cm060714u,N-(3-aminopropyl)imidazole lead bromide,(C3H4N2(CH2)3NH3)PbBr4,"(API)PbBr4, N-(3-aminopropyl)imidazole lead bromide, N-(3-aminopropyl)imidazole tetrabromoplumbate(II)",C6H13N2,"PbBr4, Lead bromide",N-(3-aminopropyl)imidazole lead (II) bromide,2,film,,,,,,,,"N-(3-aminopropyl)imidazole (API, 98%, Aldrich), PbBr2 (99.999%, Aldrich), HBr (≥40%, Beijing Chemical Industry Co., Ltd.), DMF",Thin film on quartz substrate,"A solution of PbBr2, API, and HBr was heated to 70 degrees Celsius and then cooled at 3 degrees per hour until reaching room temperature. This was performed in a nitrogen atmosphere and the crystals precipitated upon cooling. Thin films were prepared via spin-coating. The crystals were dissolved into a DMF solution that was spin-coated onto a quartz substrate. The spinning cycle parameters were a spin rate of 1500 for 50 seconds and was followed by annealing the sample at 100 degrees Celsius for 20 minutes.",Photoluminescence Excitation Spectroscopy,A Hitachi F-4500 spectrofluorimeter using a 150 W xenon lamp was used to measure the photoluminescence excitation and emission spectra.
10.1021/cm060714u,N-(3-aminopropyl)imidazole lead bromide,(C3H4N2(CH2)3NH3)PbBr4,"(API)PbBr4, N-(3-aminopropyl)imidazole lead bromide, N-(3-aminopropyl)imidazole tetrabromoplumbate(II)",C6H13N2,"PbBr4, Lead bromide",N-(3-aminopropyl)imidazole lead (II) bromide,2,film,,,,,,,,"N-(3-aminopropyl)imidazole (API, 98%, Aldrich), PbBr2 (99.999%, Aldrich), HBr (≥40%, Beijing Chemical Industry Co., Ltd.), DMF",Thin film on quartz substrate,"A solution of PbBr2, API, and HBr was heated to 70 degrees Celsius and then cooled at 3 degrees per hour until reaching room temperature. This was performed in a nitrogen atmosphere and the crystals precipitated upon cooling. Thin films were prepared via spin-coating. The crystals were dissolved into a DMF solution that was spin-coated onto a quartz substrate. The spinning cycle parameters were a spin rate of 1500 for 50 seconds and was followed by annealing the sample at 100 degrees Celsius for 20 minutes.",Photoluminescence Excitation Spectroscopy,A Hitachi F-4500 spectrofluorimeter using a 150 W xenon lamp was used to measure the photoluminescence excitation and emission spectra. Excitation wavelength of 360 nm was used for the emission spectra.
10.1021/cm062380e,Bis(2-chloroethylammonium) lead iodide,(Cl(CH2)2NH3)2PbI4,"2-chloroethylammonium lead iodide, bis(2-chloroethylaminium) tetraiodoplumbate(II)",C2H7NCl,"PbI4, Lead iodide",bis(2-chloroethylaminium) lead (II) iodide,2,single crystal,,,,,,,,"Acetonitrile, HI, Cl(CH2)2NH2, PbI2",Red plate-like crystals,"In 6:2:1 molar ratio HI, Cl-(CH2)2-NH2, and PbI2 were added to an acetonitrile solution. It was stirred for a short time at room temperature, forming a clear and yellow solution. It was then held at room temperature and allowed to evaporate, leaving behind crystals of the perovskite after a few hours.",Single-crystal X-ray diffraction,A Bruker-Nonius KAPPA-CDD diffractometer using Mo Kalpha radiation was used to collect the SCXRD data. The Shelxl97 package was used to both solve and refine the structures.
10.1021/cm062380e,Bis(2-bromoethylammonium) lead iodide,C4H14N2Br2PbI4,"2-bromoethylammonium lead iodide, (Br(CH2)2NH3)2PbI4, bis(2-bromoethylaminium) tetraiodoplumbate(II)",C2H7NBr,"PbI4, Lead iodide",bis(2-bromoethylaminium) lead (II) iodide,2,single crystal,,,,,,,,"Acetonitrile, HI, Br(CH2)2NH2, PbI2",Red plate-like crystals,"In 6:2:1 molar ratio HI, Br-(CH2)2-NH2, and PbI2 were added to an acetonitrile solution. It was stirred for a short time at room temperature, forming a clear and yellow solution. It was then held at room temperature and allowed to evaporate, leaving behind crystals of the perovskite after a few hours.",Single-crystal X-ray diffraction,A Bruker-Nonius KAPPA-CDD diffractometer using Mo Kalpha radiation was used to collect the SCXRD data. The Shelxl97 package was used to both solve and refine the structures.
10.1021/cm062380e,Bis(2-iodoethylammonium) lead iodide,C4H14N2PbI6,"2-iodoethylammonium lead iodide, (I(CH2)2NH3)2PbI4, bis(2-iodoethylaminium) tetraiodoplumbate(II)",C2H7NI,"PbI4, Lead iodide",bis(2-iodoethylaminium) lead (II) iodide,2,single crystal,,,,,,,,"Acetonitrile, HI, I(CH2)2NH2, PbI2",Orange plate-like crystals,"In 6:2:1 molar ratio HI, I-(CH2)2-NH2, and PbI2 were added to an acetonitrile solution. It was stirred for a short time at room temperature, forming a clear and yellow solution. It was then held at room temperature and allowed to evaporate, leaving behind crystals of the perovskite after a few hours.",Single-crystal X-ray diffraction,A Bruker-Nonius KAPPA-CDD diffractometer using Mo Kalpha radiation was used to collect the SCXRD data. The Shelxl97 package was used to both solve and refine the structures.
10.1021/cm062380e,Bis(2-chloroethylammonium) lead iodide,(Cl(CH2)2NH3)2PbI4,"2-chloroethylammonium lead iodide, bis(2-chloroethylaminium) tetraiodoplumbate(II)",C2H7NCl,"PbI4, Lead iodide",bis(2-chloroethylaminium) lead (II) iodide,2,film,,,,,,,,"Acetonitrile, HI, Cl(CH2)2NH2, PbI2",Thin film on glass substrate,"In 6:2:1 molar ratio HI, Cl-(CH2)2-NH2, and PbI2 were added to an acetonitrile solution. It was stirred for a short time at room temperature, forming a clear and yellow solution. It was then held at room temperature and allowed to evaporate, leaving behind crystals of the perovskite after a few hours. Thin films of the samples were prepared via spin-coating solutions of dissolved crystals in acetonitrile.",UV-vis absorption,A Lambda 19 Perkin-Elmer spectrometer using a Specac variable temperature cell P/N 21525 was used to directly measure the absorption spectra.
10.1021/cm062380e,Bis(2-chloroethylammonium) lead iodide,(Cl(CH2)2NH3)2PbI4,"2-chloroethylammonium lead iodide, bis(2-chloroethylaminium) tetraiodoplumbate(II)",C2H7NCl,"PbI4, Lead iodide",bis(2-chloroethylaminium) lead (II) iodide,2,film,,,,,,,,"Acetonitrile, HI, Cl(CH2)2NH2, PbI2",Thin film on glass substrate,"In 6:2:1 molar ratio HI, Cl-(CH2)2-NH2, and PbI2 were added to an acetonitrile solution. It was stirred for a short time at room temperature, forming a clear and yellow solution. It was then held at room temperature and allowed to evaporate, leaving behind crystals of the perovskite after a few hours. Thin films of the samples were prepared via spin-coating solutions of dissolved crystals in acetonitrile.",UV-vis absorption,A Lambda 19 Perkin-Elmer spectrometer using a Specac variable temperature cell P/N 21525 was used to directly measure the absorption spectra.
10.1021/cm062380e,Bis(2-bromoethylammonium) lead iodide,C4H14N2Br2PbI4,"2-bromoethylammonium lead iodide, (Br(CH2)2NH3)2PbI4, bis(2-bromoethylaminium) tetraiodoplumbate(II)",C2H7NBr,"PbI4, Lead iodide",bis(2-bromoethylaminium) lead (II) iodide,2,film,,,,,,,,"Acetonitrile, HI, Br(CH2)2NH2, PbI2",Thin film on glass substrate,"In 6:2:1 molar ratio HI, Br-(CH2)2-NH2, and PbI2 were added to an acetonitrile solution. It was stirred for a short time at room temperature, forming a clear and yellow solution. It was then held at room temperature and allowed to evaporate, leaving behind crystals of the perovskite after a few hours. Thin films of the samples were prepared via spin-coating solutions of dissolved crystals in acetonitrile.",UV-vis absorption,A Lambda 19 Perkin-Elmer spectrometer using a Specac variable temperature cell P/N 21525 was used to directly measure the absorption spectra.
10.1021/cm062380e,Bis(2-bromoethylammonium) lead iodide,C4H14N2Br2PbI4,"2-bromoethylammonium lead iodide, (Br(CH2)2NH3)2PbI4, bis(2-bromoethylaminium) tetraiodoplumbate(II)",C2H7NBr,"PbI4, Lead iodide",bis(2-bromoethylaminium) lead (II) iodide,2,single crystal,,,,,,,,"Acetonitrile, HI, Br(CH2)2NH2, PbI2",Thin film on glass substrate,"In 6:2:1 molar ratio HI, Br-(CH2)2-NH2, and PbI2 were added to an acetonitrile solution. It was stirred for a short time at room temperature, forming a clear and yellow solution. It was then held at room temperature and allowed to evaporate, leaving behind crystals of the perovskite after a few hours. Thin films of the samples were prepared via spin-coating solutions of dissolved crystals in acetonitrile.",UV-vis absorption,A Lambda 19 Perkin-Elmer spectrometer using a Specac variable temperature cell P/N 21525 was used to directly measure the absorption spectra.
10.1021/cm062380e,Bis(2-iodoethylammonium) lead iodide,C4H14N2PbI6,"2-iodoethylammonium lead iodide, (I(CH2)2NH3)2PbI4, bis(2-iodoethylaminium) tetraiodoplumbate(II)",C2H7NI,"PbI4, Lead iodide",bis(2-iodoethylaminium) lead (II) iodide,2,powder,,,,,,,,"Acetonitrile, HI, I(CH2)2NH2, PbI2",Orange plate-like crystals,"In 6:2:1 molar ratio HI, I-(CH2)2-NH2, and PbI2 were added to an acetonitrile solution. It was stirred for a short time at room temperature, forming a clear and yellow solution. It was then held at room temperature and allowed to evaporate, leaving behind crystals of the perovskite after a few hours.",UV-vis absorption,A Lambda 19 Perkin-Elmer spectrometer using a Specac variable temperature cell P/N 21525 was used to directly measure the absorption spectra.
10.1021/cm062380e,Bis(2-iodoethylammonium) lead iodide,C4H14N2PbI6,"2-iodoethylammonium lead iodide, (I(CH2)2NH3)2PbI4, bis(2-iodoethylaminium) tetraiodoplumbate(II)",C2H7NI,"PbI4, Lead iodide",bis(2-iodoethylaminium) lead (II) iodide,2,powder,,,,,,,,"Acetonitrile, HI, I(CH2)2NH2, PbI2",Orange plate-like crystals,"In 6:2:1 molar ratio HI, I-(CH2)2-NH2, and PbI2 were added to an acetonitrile solution. It was stirred for a short time at room temperature, forming a clear and yellow solution. It was then held at room temperature and allowed to evaporate, leaving behind crystals of the perovskite after a few hours.",UV-vis absorption,A Lambda 19 Perkin-Elmer spectrometer using a Specac variable temperature cell P/N 21525 was used to directly measure the absorption spectra.
10.1021/cm062380e,Bis(2-chloroethylammonium) lead iodide,(Cl(CH2)2NH3)2PbI4,"2-chloroethylammonium lead iodide, bis(2-chloroethylaminium) tetraiodoplumbate(II)",C2H7NCl,"PbI4, Lead iodide",bis(2-chloroethylaminium) lead (II) iodide,2,single crystal,,,,,,,,"Acetonitrile, HI, Cl(CH2)2NH2, PbI2",Red plate-like crystals,"In 6:2:1 molar ratio HI, Cl-(CH2)2-NH2, and PbI2 were added to an acetonitrile solution. It was stirred for a short time at room temperature, forming a clear and yellow solution. It was then held at room temperature and allowed to evaporate, leaving behind crystals of the perovskite after a few hours.",Thermogravimetric Analysis (TGA),A TGA-2050 Instruments System was used to perform the dynamic thermogravimetric analysis measurements under a nitrogen atmosphere. The temperature was increased at 10 degrees Celsius per minute over the range 25 to 900 degrees Celsius.
10.1021/cm062380e,Bis(2-bromoethylammonium) lead iodide,C4H14N2Br2PbI4,"2-bromoethylammonium lead iodide, (Br(CH2)2NH3)2PbI4, bis(2-bromoethylaminium) tetraiodoplumbate(II)",C2H7NBr,"PbI4, Lead iodide",bis(2-bromoethylaminium) lead (II) iodide,2,single crystal,,,,,,,,"Acetonitrile, HI, Br(CH2)2NH2, PbI2",Red plate-like crystals,"In 6:2:1 molar ratio HI, Br-(CH2)2-NH2, and PbI2 were added to an acetonitrile solution. It was stirred for a short time at room temperature, forming a clear and yellow solution. It was then held at room temperature and allowed to evaporate, leaving behind crystals of the perovskite after a few hours.",Thermogravimetric Analysis (TGA),A TGA-2050 Instruments System was used to perform the dynamic thermogravimetric analysis measurements under a nitrogen atmosphere. The temperature was increased at 10 degrees Celsius per minute over the range 25 to 900 degrees Celsius.
10.1021/cm062380e,Bis(2-iodoethylammonium) lead iodide,C4H14N2PbI6,"2-iodoethylammonium lead iodide, (I(CH2)2NH3)2PbI4, bis(2-iodoethylaminium) tetraiodoplumbate(II)",C2H7NI,"PbI4, Lead iodide",bis(2-iodoethylaminium) lead (II) iodide,2,single crystal,,,,,,,,"Acetonitrile, HI, I(CH2)2NH2, PbI2",Orange plate-like crystals,"In 6:2:1 molar ratio HI, I-(CH2)2-NH2, and PbI2 were added to an acetonitrile solution. It was stirred for a short time at room temperature, forming a clear and yellow solution. It was then held at room temperature and allowed to evaporate, leaving behind crystals of the perovskite after a few hours.",Thermogravimetric Analysis (TGA),A TGA-2050 Instruments System was used to perform the dynamic thermogravimetric analysis measurements under a nitrogen atmosphere. The temperature was increased at 10 degrees Celsius per minute over the range 25 to 900 degrees Celsius.
10.1021/cm062380e,Bis(2-chloroethylammonium) lead iodide,(Cl(CH2)2NH3)2PbI4,"2-chloroethylammonium lead iodide, bis(2-chloroethylaminium) tetraiodoplumbate(II)",C2H7NCl,"PbI4, Lead iodide",bis(2-chloroethylaminium) lead (II) iodide,2,single crystal,"VASP Package, WIEN2K Package","DFT, FLAPW method",PBE96,6x6x4,,PAW,,,,,,
10.1021/cm062380e,Bis(2-iodoethylammonium) lead iodide,C4H14N2PbI6,"2-iodoethylammonium lead iodide, (I(CH2)2NH3)2PbI4, bis(2-iodoethylaminium) tetraiodoplumbate(II)",C2H7NI,"PbI4, Lead iodide",bis(2-iodoethylaminium) lead (II) iodide,2,single crystal,"VASP Package, WIEN2K Package","DFT, FLAPW method",PBE96,8x4x2,,PAW,,,,,,
10.1021/cm702405c,butylammonium tin iodide,C8H22N2SnI6,"bis(butane-1-aminium) hexaiodostannate(II), BA2SnI4",C4H11N,"SnI6, Tin iodide",bis(butane-1-aminium) tin iodide,2,single crystal,,,,,,,,"HI, H3PO2, Ethanol, SnI2, butylammonium iodide (BAI)",dark purple plate-like crystals,"In an inert atmosphere,  stoichiometric quantities of BAI and SnI2 were added to HI. The solution was heated to 75°C to dissolve the solids and subsequently cooled to 5 °C at a rate of 1.5 °C/hour.",Single-crystal X-ray diffraction,Data were recorded using a Rigaku R-AXIS rapid imaging plate diffractometer with graphite-monochromated Mo Kα radiation (λ =  0.71069 Å).
10.1021/cm702405c,Bis(butylammonium) tin iodide,(CH3(CH2)3NH3)2SnI4,"(BA)2SnI4, (C4)2SnI4, bis(butylaminium) tetraiodostannate(II)",C8H24N2,"SnI4, Tin iodide",bis(butylaminium) tin iodide,2,single crystal,,,,,,,,"HI, H3PO2, Ethanol, SnI2, butylammonium iodide (BAI)",dark purple plate-like crystals,"In an inert atmosphere, stoichiometric quantities of BAI and SnI2 were added to HI. The solution was heated to 75°C to dissolve the solids and subsequently cooled to 5 °C at a rate of 1.5 °C/hour.",Single-crystal X-ray diffraction,Data were recorded using a Rigaku R-AXIS rapid imaging plate diffractometer with graphite-monochromated Mo Kα radiation (λ = 0.71069 Å).
10.1021/cm702405c,Pentyldiammonium tin iodide,NH3(CH2)5NH3SnI4,"(C5di)SnI4, 1-pentylammonium tin iodide, pentyldiaminium tetraiodostannate(II)",C5H16N2,"SnI4, Tin iodide",pentyldiaminium tin iodide,2,single crystal,,,,,,,,"HI, H3PO2, anhydrous ethanol, SnI2, organic cation iodide salt",Black plate-like crystals,"Stoichiometric ratios of purified SnI2 and the organic cation iodide salt were added to either an HI or ethanol solution in an inert atmosphere. The solids were fully dissolved by raising the ethanol solutions to 65 degrees Celsius and the HI solutions to 75 degrees. The solutions were then cooled at the rate of 1.5 degrees per hour until 5 degrees was reached, over which time crystals precipitated.",Single-crystal X-ray diffraction,Data were recorded using a Rigaku R-AXIS rapid imaging plate diffractometer with graphite-monochromated Mo Kα radiation (λ = 0.71069 Å).
10.1021/cm702405c,Bis(phenethylammonium) tin iodide,C16H24N2SnI4,"bis(phenylethanaminium) tetraiodostannate(II), (PEA)2SnI4, (C6H5CH2CH2NH3)2(SnI4)",C8H12N,"SnI4, Tin iodide",bis(phenylethanaminium) tin iodide,2,single crystal,,,,,,,,"HI, H3PO2, anhydrous ethanol, SnI2, organic cation iodide salt",Dark plate-like crystals,"Stoichiometric ratios of purified SnI2 and the organic cation iodide salt were added to either an HI or ethanol solution in an inert atmosphere. The solids were fully dissolved by raising the ethanol solutions to 65 degrees Celsius and the HI solutions to 75 degrees. The solutions were then cooled at the rate of 1.5 degrees per hour until 5 degrees was reached, over which time crystals precipitated.",Single-crystal X-ray diffraction,Data were recorded using a Rigaku R-AXIS rapid imaging plate diffractometer with graphite-monochromated Mo Kα radiation (λ = 0.71069 Å).
10.1021/cm702405c,Bis((4-carboxycyclohexyl)methanaminium) tin iodide,"C16H32N2O4SnI4, (HOOC(C6H10)CH2NH3)2SnI4",(TRA)2 tetraiodostannate(II),C16H32N2O4,"SnI4, Tin iodide",Bis((4-carboxycyclohexyl)methanaminium) tin iodide,2,single crystal,,,,,,,,"HI, H3PO2, anhydrous ethanol, SnI2, organic cation iodide salt",Brown plate-like crystals,"Stoichiometric ratios of purified SnI2 and the organic cation iodide salt were added to either an HI or ethanol solution in an inert atmosphere. The solids were fully dissolved by raising the ethanol solutions to 65 degrees Celsius and the HI solutions to 75 degrees. The solutions were then cooled at the rate of 1.5 degrees per hour until 5 degrees was reached, over which time crystals precipitated.",Single-crystal X-ray diffraction,Data were recorded using a Rigaku R-AXIS rapid imaging plate diffractometer with graphite-monochromated Mo Kα radiation (λ = 0.71069 Å).
10.1021/cm702405c,Bis(iodobutylammonium) tin iodide,(I(CH2)4NH3)2SNI4,"(IC4)2SnI4, 1-iodobutylammonium tin iodide, (I-BA)2SnI4, bis(iodobutylaminium) tetraiodostannate(II)",C8H22N2,"SnI4, Tin iodide",bis(iodobutylaminium) tin iodide,2,single crystal,,,,,,,,"HI, H3PO2, anhydrous ethanol, SnI2, organic cation iodide salt",Red plate-like crystals,"Stoichiometric ratios of purified SnI2 and the organic cation iodide salt were added to either an HI or ethanol solution in an inert atmosphere. The solids were fully dissolved by raising the ethanol solutions to 65 degrees Celsius and the HI solutions to 75 degrees. The solutions were then cooled at the rate of 1.5 degrees per hour until 5 degrees was reached, over which time crystals precipitated.",Single-crystal X-ray diffraction,Data were recorded using a Rigaku R-AXIS rapid imaging plate diffractometer with graphite-monochromated Mo Kα radiation (λ = 0.71069 Å).
10.1021/cm702405c,Bis(4-aminobutyric acid) tin iodide,(HOOC(CH2)3NH3)2SnI4,"(GABA)2SnI4, 4-aminobutyric acid tin iodide, gamma-aminobutyric acid tin iodide, bis(4-aminiumbutanoic acid) tetraiodostannate(II)",C4NO2H10,"SnI4, Tin iodide",bis(4-aminiumbutanoic acid) tin iodide,2,single crystal,,,,,,,,"HI, H3PO2, anhydrous ethanol, SnI2, organic cation iodide salt",Brown plate-like crystals,"Stoichiometric ratios of purified SnI2 and the organic cation iodide salt were added to either an HI or ethanol solution in an inert atmosphere. The solids were fully dissolved by raising the ethanol solutions to 65 degrees Celsius and the HI solutions to 75 degrees. The solutions were then cooled at the rate of 1.5 degrees per hour until 5 degrees was reached, over which time crystals precipitated.",Single-crystal X-ray diffraction,Data were recorded using a Rigaku R-AXIS rapid imaging plate diffractometer with graphite-monochromated Mo Kα radiation (λ = 0.71069 Å).
10.1021/cm702405c,1-(aminoethyl)piperdinium tin iodide,(C5H10N)C2H4NH2,"(AEPi)SnI4, 1-(aminoethyl)piperdinium tin iodide, 1-(aminoethyl)piperdinium tetraiodostannate(II)",C7H16N2,"SnI4, Tin iodide",1-(aminoethyl)piperdinium tin iodide,2,single crystal,,,,,,,,"HI, H3PO2, anhydrous ethanol, SnI2, organic cation iodide salt",Red plate-like crystals,"Stoichiometric ratios of purified SnI2 and the organic cation iodide salt were added to either an HI or ethanol solution in an inert atmosphere. The solids were fully dissolved by raising the ethanol solutions to 65 degrees Celsius and the HI solutions to 75 degrees. The solutions were then cooled at the rate of 1.5 degrees per hour until 5 degrees was reached, over which time crystals precipitated.",Single-crystal X-ray diffraction,Data were recorded using a Rigaku R-AXIS rapid imaging plate diffractometer with graphite-monochromated Mo Kα radiation (λ = 0.71069 Å).
10.1021/cm702405c,3-iodopyridinium tin iodide,"C10H10N2SnI6, (I(C5H4)NH)2SnI4","(IPy)2SnI4, 3-iodopyridinium tin iodide, 3-iodopyridinium tetraiodostannate(II)",IC5H5N,"SnI4, Tin iodide",3-iodopyridinium tin iodide,2,single crystal,,,,,,,,"HI, H3PO2, anhydrous ethanol, SnI2, organic cation iodide salt",Brown plate-like crystals,"Stoichiometric ratios of purified SnI2 and the organic cation iodide salt were added to either an HI or ethanol solution in an inert atmosphere. The solids were fully dissolved by raising the ethanol solutions to 65 degrees Celsius and the HI solutions to 75 degrees. The solutions were then cooled at the rate of 1.5 degrees per hour until 5 degrees was reached, over which time crystals precipitated.",Single-crystal X-ray diffraction,Data were recorded using a Rigaku R-AXIS rapid imaging plate diffractometer with graphite-monochromated Mo Kα radiation (λ = 0.71069 Å).
10.1021/cm702405c,Bis(butylammonium) tin iodide,(CH3(CH2)3NH3)2SnI4,"(BA)2SnI4, (C4)2SnI4, bis(butylaminium) tetraiodostannate(II)",C8H24N2,"SnI4, Tin iodide",bis(butylaminium) tin iodide,2,single crystal,CAESER Software Suite,Semiempirical model: Extended Huckel Method,,,,,,,,,,
10.1021/cm702405c,Pentyldiammonium tin iodide,NH3(CH2)5NH3SnI4,"(C5di)SnI4, 1-pentylammonium tin iodide, pentyldiaminium tetraiodostannate(II)",C5H16N2,"SnI4, Tin iodide",pentyldiaminium tin iodide,2,single crystal,CAESER Software Suite,Semiempirical model: Extended Huckel Method,,,,,,,,,,
10.1021/cm702405c,Bis(phenethylammonium) tin iodide,C16H24N2SnI4,"bis(phenylethanaminium) tetraiodostannate(II), (PEA)2SnI4, (C6H5CH2CH2NH3)2(SnI4)",C8H12N,"SnI4, Tin iodide",bis(phenylethanaminium) tin iodide,2,single crystal,CAESER Software Suite,Semiempirical model: Extended Huckel Method,,,,,,,,,,
10.1021/cm702405c,Bis((4-carboxycyclohexyl)methanaminium) tin iodide,"C16H32N2O4SnI4, (HOOC(C6H10)CH2NH3)2SnI4",(TRA)2 tetraiodostannate(II),C16H32N2O4,"SnI4, Tin iodide",Bis((4-carboxycyclohexyl)methanaminium) tin iodide,2,single crystal,CAESER Software Suite,Semiempirical model: Extended Huckel Method,,,,,,,,,,
10.1021/cm702405c,Bis(iodobutylammonium) tin iodide,(I(CH2)4NH3)2SNI4,"(IC4)2SnI4, 1-iodobutylammonium tin iodide, (I-BA)2SnI4, bis(iodobutylaminium) tetraiodostannate(II)",C8H22N2,"SnI4, Tin iodide",bis(iodobutylaminium) tin iodide,2,single crystal,CAESER Software Suite,Semiempirical model: Extended Huckel Method,,,,,,,,,,
10.1021/cm702405c,Bis(4-aminobutyric acid) tin iodide,(HOOC(CH2)3NH3)2SnI4,"(GABA)2SnI4, 4-aminobutyric acid tin iodide, gamma-aminobutyric acid tin iodide, bis(4-aminiumbutanoic acid) tetraiodostannate(II)",C4NO2H10,"SnI4, Tin iodide",bis(4-aminiumbutanoic acid) tin iodide,2,single crystal,CAESER Software Suite,Semiempirical model: Extended Huckel Method,,,,,,,,,,
10.1021/cm702405c,1-(aminoethyl)piperdinium tin iodide,(C5H10N)C2H4NH2,"(AEPi)SnI4, 1-(aminoethyl)piperdinium tin iodide, 1-(aminoethyl)piperdinium tetraiodostannate(II)",C7H16N2,"SnI4, Tin iodide",1-(aminoethyl)piperdinium tin iodide,2,single crystal,CAESER Software Suite,Semiempirical model: Extended Huckel Method,,,,,,,,,,
10.1021/cm702405c,3-iodopyridinium tin iodide,"C10H10N2SnI6, (I(C5H4)NH)2SnI4","(IPy)2SnI4, 3-iodopyridinium tin iodide, 3-iodopyridinium tetraiodostannate(II)",IC5H5N,"SnI4, Tin iodide",3-iodopyridinium tin iodide,2,single crystal,CAESER Software Suite,Semiempirical model: Extended Huckel Method,,,,,,,,,,
10.1021/cm702405c,Bis(butylammonium) tin iodide,(CH3(CH2)3NH3)2SnI4,"(BA)2SnI4, (C4)2SnI4, bis(butylaminium) tetraiodostannate(II)",C8H24N2,"SnI4, Tin iodide",bis(butylaminium) tin iodide,2,single crystal,,,,,,,,"HI, H3PO2, anhydrous ethanol, SnI2, organic cation iodide salt",Single crystals,"Stoichiometric ratios of purified SnI2 and the organic cation iodide salt were added to either an HI or ethanol solution in an inert atmosphere. The solids were fully dissolved by raising the ethanol solutions to 65 degrees Celsius and the HI solutions to 75 degrees. The solutions were then cooled at the rate of 1.5 degrees per hour until 5 degrees was reached, over which time crystals precipitated.",Four-probe DC conductivity,"The standard four-probe method was used to measure the DC conductivity. Carbon paste was applied over the sample to mount two gold wires on either end of the sample as the current source. The two remaining wires, the voltage probes, were attached to the surface also via the carbon paste. The sample was kept in vacuum over the duration of the experiments, over the temperature range 5 to 300 K."
10.1021/cm702405c,Pentyldiammonium tin iodide,NH3(CH2)5NH3SnI4,"(C5di)SnI4, 1-pentylammonium tin iodide, pentyldiaminium tetraiodostannate(II)",C5H16N2,"SnI4, Tin iodide",pentyldiaminium tin iodide,2,single crystal,,,,,,,,"HI, H3PO2, anhydrous ethanol, SnI2, organic cation iodide salt",Single crystals,"Stoichiometric ratios of purified SnI2 and the organic cation iodide salt were added to either an HI or ethanol solution in an inert atmosphere. The solids were fully dissolved by raising the ethanol solutions to 65 degrees Celsius and the HI solutions to 75 degrees. The solutions were then cooled at the rate of 1.5 degrees per hour until 5 degrees was reached, over which time crystals precipitated.",Four-probe method,"The standard four-probe method was used to measure the DC conductivity. Carbon paste was applied over the sample to mount two gold wires on either end of the sample as the current source. The two remaining wires, the voltage probes, were attached to the surface also via the carbon paste. The sample was kept in vacuum over the duration of the experiments, over the temperature range 5 to 300 K."
10.1021/cm702405c,Bis(phenethylammonium) tin iodide,C16H24N2SnI4,"bis(phenylethanaminium) tetraiodostannate(II), (PEA)2SnI4, (C6H5CH2CH2NH3)2(SnI4)",C8H12N,"SnI4, Tin iodide",bis(phenylethanaminium) tin iodide,2,single crystal,,,,,,,,"HI, H3PO2, anhydrous ethanol, SnI2, organic cation iodide salt",Single crystals,"Stoichiometric ratios of purified SnI2 and the organic cation iodide salt were added to either an HI or ethanol solution in an inert atmosphere. The solids were fully dissolved by raising the ethanol solutions to 65 degrees Celsius and the HI solutions to 75 degrees. The solutions were then cooled at the rate of 1.5 degrees per hour until 5 degrees was reached, over which time crystals precipitated.",Four-probe method,"The standard four-probe method was used to measure the DC conductivity. Carbon paste was applied over the sample to mount two gold wires on either end of the sample as the current source. The two remaining wires, the voltage probes, were attached to the surface also via the carbon paste. The sample was kept in vacuum over the duration of the experiments, over the temperature range 5 to 300 K."
