Repository: MasterAI-EAM/Darwin

# Darwin: A Tailored GPT for the Scientific Domain 🇦🇺
**Organization: [University of New South Wales（UNSW) AI4Science](https://www.masterai.com.au) & [GreenDynamics AI](https://www.greendynamics.com.au)**

Darwin is an open-source project dedicated to pretrain and fine-tune the LLaMA model on scientific literature and datasets. Specifically designed for the scientific domain with an emphasis on materials science, chemistry, and physics, Darwin integrates structured and unstructured scientific knowledge to enhance the efficacy of language models in scientific research.

File: dataset/Crystalline organic-inorganic compounds/DukeDB.csv (part 13 of 38)
doi,compound name,formula,group,organic,inorganic,iupac,dimensionality,sample type,code,level of theory,Exchange-correlation functional,k-point grid,level of relativity,basis set definition,numerical accuracy,synthesis starting materials,synthesis product,synthesis description,experimental method,experimental description
10.1021/cm702405c,Bis((4-carboxycyclohexyl)methanaminium) tin iodide,"C16H32N2O4SnI4, (HOOC(C6H10)CH2NH3)2SnI4",(TRA)2 tetraiodostannate(II),C16H32N2O4,"SnI4, Tin iodide",Bis((4-carboxycyclohexyl)methanaminium) tin iodide,2,single crystal,,,,,,,,"HI, H3PO2, anhydrous ethanol, SnI2, organic cation iodide salt",Single crystals,"Stoichiometric ratios of purified SnI2 and the organic cation iodide salt were added to either an HI or ethanol solution in an inert atmosphere. The solids were fully dissolved by raising the ethanol solutions to 65 degrees Celsius and the HI solutions to 75 degrees. The solutions were then cooled at the rate of 1.5 degrees per hour until 5 degrees was reached, over which time crystals precipitated.",Four-probe method,"The standard four-probe method was used to measure the DC conductivity. Carbon paste was applied over the sample to mount two gold wires on either end of the sample as the current source. The two remaining wires, the voltage probes, were attached to the surface also via the carbon paste. The sample was kept in vacuum over the duration of the experiments, over the temperature range 5 to 300 K."
10.1021/cm702405c,Bis(iodobutylammonium) tin iodide,(I(CH2)4NH3)2SNI4,"(IC4)2SnI4, 1-iodobutylammonium tin iodide, (I-BA)2SnI4, bis(iodobutylaminium) tetraiodostannate(II)",C8H22N2,"SnI4, Tin iodide",bis(iodobutylaminium) tin iodide,2,single crystal,,,,,,,,"HI, H3PO2, anhydrous ethanol, SnI2, organic cation iodide salt",Single crystals,"Stoichiometric ratios of purified SnI2 and the organic cation iodide salt were added to either an HI or ethanol solution in an inert atmosphere. The solids were fully dissolved by raising the ethanol solutions to 65 degrees Celsius and the HI solutions to 75 degrees. The solutions were then cooled at the rate of 1.5 degrees per hour until 5 degrees was reached, over which time crystals precipitated.",Four-probe method,"The standard four-probe method was used to measure the DC conductivity. Carbon paste was applied over the sample to mount two gold wires on either end of the sample as the current source. The two remaining wires, the voltage probes, were attached to the surface also via the carbon paste. The sample was kept in vacuum over the duration of the experiments, over the temperature range 5 to 300 K."
10.1021/cm702405c,Bis(4-aminobutyric acid) tin iodide,(HOOC(CH2)3NH3)2SnI4,"(GABA)2SnI4, 4-aminobutyric acid tin iodide, gamma-aminobutyric acid tin iodide, bis(4-aminiumbutanoic acid) tetraiodostannate(II)",C4NO2H10,"SnI4, Tin iodide",bis(4-aminiumbutanoic acid) tin iodide,2,single crystal,,,,,,,,"HI, H3PO2, anhydrous ethanol, SnI2, organic cation iodide salt",Single crystals,"Stoichiometric ratios of purified SnI2 and the organic cation iodide salt were added to either an HI or ethanol solution in an inert atmosphere. The solids were fully dissolved by raising the ethanol solutions to 65 degrees Celsius and the HI solutions to 75 degrees. The solutions were then cooled at the rate of 1.5 degrees per hour until 5 degrees was reached, over which time crystals precipitated.",Four-probe method,"The standard four-probe method was used to measure the DC conductivity. Carbon paste was applied over the sample to mount two gold wires on either end of the sample as the current source. The two remaining wires, the voltage probes, were attached to the surface also via the carbon paste. The sample was kept in vacuum over the duration of the experiments, over the temperature range 5 to 300 K."
10.1021/cm702405c,1-(aminoethyl)piperdinium tin iodide,(C5H10N)C2H4NH2,"(AEPi)SnI4, 1-(aminoethyl)piperdinium tin iodide, 1-(aminoethyl)piperdinium tetraiodostannate(II)",C7H16N2,"SnI4, Tin iodide",1-(aminoethyl)piperdinium tin iodide,2,single crystal,,,,,,,,"HI, H3PO2, anhydrous ethanol, SnI2, organic cation iodide salt",Single crystals,"Stoichiometric ratios of purified SnI2 and the organic cation iodide salt were added to either an HI or ethanol solution in an inert atmosphere. The solids were fully dissolved by raising the ethanol solutions to 65 degrees Celsius and the HI solutions to 75 degrees. The solutions were then cooled at the rate of 1.5 degrees per hour until 5 degrees was reached, over which time crystals precipitated.",Four-probe method,"The standard four-probe method was used to measure the DC conductivity. Carbon paste was applied over the sample to mount two gold wires on either end of the sample as the current source. The two remaining wires, the voltage probes, were attached to the surface also via the carbon paste. The sample was kept in vacuum over the duration of the experiments, over the temperature range 5 to 300 K."
10.1021/cm702405c,3-iodopyridinium tin iodide,"C10H10N2SnI6, (I(C5H4)NH)2SnI4","(IPy)2SnI4, 3-iodopyridinium tin iodide, 3-iodopyridinium tetraiodostannate(II)",IC5H5N,"SnI4, Tin iodide",3-iodopyridinium tin iodide,2,single crystal,,,,,,,,"HI, H3PO2, anhydrous ethanol, SnI2, organic cation iodide salt",Single crystals,"Stoichiometric ratios of purified SnI2 and the organic cation iodide salt were added to either an HI or ethanol solution in an inert atmosphere. The solids were fully dissolved by raising the ethanol solutions to 65 degrees Celsius and the HI solutions to 75 degrees. The solutions were then cooled at the rate of 1.5 degrees per hour until 5 degrees was reached, over which time crystals precipitated.",Four-probe method,"The standard four-probe method was used to measure the DC conductivity. Carbon paste was applied over the sample to mount two gold wires on either end of the sample as the current source. The two remaining wires, the voltage probes, were attached to the surface also via the carbon paste. The sample was kept in vacuum over the duration of the experiments, over the temperature range 5 to 300 K."
10.1021/cm702405c,Pentyldiammonium tin iodide,NH3(CH2)5NH3SnI4,"(C5di)SnI4, 1-pentylammonium tin iodide, pentyldiaminium tetraiodostannate(II)",C5H16N2,"SnI4, Tin iodide",pentyldiaminium tin iodide,2,single crystal,,,,,,,,"HI, H3PO2, anhydrous ethanol, SnI2, organic cation iodide salt",Single crystals,"Stoichiometric ratios of purified SnI2 and the organic cation iodide salt were added to either an HI or ethanol solution in an inert atmosphere. The solids were fully dissolved by raising the ethanol solutions to 65 degrees Celsius and the HI solutions to 75 degrees. The solutions were then cooled at the rate of 1.5 degrees per hour until 5 degrees was reached, over which time crystals precipitated.",Four-probe DC conductivity,"The standard four-probe method was used to measure the DC conductivity. Carbon paste was applied over the sample to mount two gold wires on either end of the sample as the current source. The two remaining wires, the voltage probes, were attached to the surface also via the carbon paste. The sample was kept in vacuum over the duration of the experiments, over the temperature range 5 to 300 K. 

Values extracted from fitting equation 1 in the article to the resistivity data."
10.1021/cm702405c,Bis(phenethylammonium) tin iodide,C16H24N2SnI4,"bis(phenylethanaminium) tetraiodostannate(II), (PEA)2SnI4, (C6H5CH2CH2NH3)2(SnI4)",C8H12N,"SnI4, Tin iodide",bis(phenylethanaminium) tin iodide,2,single crystal,,,,,,,,"HI, H3PO2, anhydrous ethanol, SnI2, organic cation iodide salt",Single crystals,"Stoichiometric ratios of purified SnI2 and the organic cation iodide salt were added to either an HI or ethanol solution in an inert atmosphere. The solids were fully dissolved by raising the ethanol solutions to 65 degrees Celsius and the HI solutions to 75 degrees. The solutions were then cooled at the rate of 1.5 degrees per hour until 5 degrees was reached, over which time crystals precipitated.",Four-probe DC conductivity,"The standard four-probe method was used to measure the DC conductivity. Carbon paste was applied over the sample to mount two gold wires on either end of the sample as the current source. The two remaining wires, the voltage probes, were attached to the surface also via the carbon paste. The sample was kept in vacuum over the duration of the experiments, over the temperature range 5 to 300 K. Values extracted from fitting equation 1 in the article to the resistivity data."
10.1021/cm702405c,Bis((4-carboxycyclohexyl)methanaminium) tin iodide,"C16H32N2O4SnI4, (HOOC(C6H10)CH2NH3)2SnI4",(TRA)2 tetraiodostannate(II),C16H32N2O4,"SnI4, Tin iodide",Bis((4-carboxycyclohexyl)methanaminium) tin iodide,2,single crystal,,,,,,,,"HI, H3PO2, anhydrous ethanol, SnI2, organic cation iodide salt",Single crystals,"Stoichiometric ratios of purified SnI2 and the organic cation iodide salt were added to either an HI or ethanol solution in an inert atmosphere. The solids were fully dissolved by raising the ethanol solutions to 65 degrees Celsius and the HI solutions to 75 degrees. The solutions were then cooled at the rate of 1.5 degrees per hour until 5 degrees was reached, over which time crystals precipitated.",Four-probe DC conductivity,"The standard four-probe method was used to measure the DC conductivity. Carbon paste was applied over the sample to mount two gold wires on either end of the sample as the current source. The two remaining wires, the voltage probes, were attached to the surface also via the carbon paste. The sample was kept in vacuum over the duration of the experiments, over the temperature range 5 to 300 K. Values extracted from fitting equation 1 in the article to the resistivity data."
10.1021/cm702405c,Bis(iodobutylammonium) tin iodide,(I(CH2)4NH3)2SNI4,"(IC4)2SnI4, 1-iodobutylammonium tin iodide, (I-BA)2SnI4, bis(iodobutylaminium) tetraiodostannate(II)",C8H22N2,"SnI4, Tin iodide",bis(iodobutylaminium) tin iodide,2,single crystal,,,,,,,,"HI, H3PO2, anhydrous ethanol, SnI2, organic cation iodide salt",Single crystals,"Stoichiometric ratios of purified SnI2 and the organic cation iodide salt were added to either an HI or ethanol solution in an inert atmosphere. The solids were fully dissolved by raising the ethanol solutions to 65 degrees Celsius and the HI solutions to 75 degrees. The solutions were then cooled at the rate of 1.5 degrees per hour until 5 degrees was reached, over which time crystals precipitated.",Four-probe DC conductivity,"The standard four-probe method was used to measure the DC conductivity. Carbon paste was applied over the sample to mount two gold wires on either end of the sample as the current source. The two remaining wires, the voltage probes, were attached to the surface also via the carbon paste. The sample was kept in vacuum over the duration of the experiments, over the temperature range 5 to 300 K. Values extracted from fitting equation 1 in the article to the resistivity data."
10.1021/cm702405c,Bis(4-aminobutyric acid) tin iodide,(HOOC(CH2)3NH3)2SnI4,"(GABA)2SnI4, 4-aminobutyric acid tin iodide, gamma-aminobutyric acid tin iodide, bis(4-aminiumbutanoic acid) tetraiodostannate(II)",C4NO2H10,"SnI4, Tin iodide",bis(4-aminiumbutanoic acid) tin iodide,2,single crystal,,,,,,,,"HI, H3PO2, anhydrous ethanol, SnI2, organic cation iodide salt",Single crystals,"Stoichiometric ratios of purified SnI2 and the organic cation iodide salt were added to either an HI or ethanol solution in an inert atmosphere. The solids were fully dissolved by raising the ethanol solutions to 65 degrees Celsius and the HI solutions to 75 degrees. The solutions were then cooled at the rate of 1.5 degrees per hour until 5 degrees was reached, over which time crystals precipitated.",Four-probe DC conductivity,"The standard four-probe method was used to measure the DC conductivity. Carbon paste was applied over the sample to mount two gold wires on either end of the sample as the current source. The two remaining wires, the voltage probes, were attached to the surface also via the carbon paste. The sample was kept in vacuum over the duration of the experiments, over the temperature range 5 to 300 K. Values extracted from fitting equation 1 in the article to the resistivity data."
10.1021/cm702405c,1-(aminoethyl)piperdinium tin iodide,(C5H10N)C2H4NH2,"(AEPi)SnI4, 1-(aminoethyl)piperdinium tin iodide, 1-(aminoethyl)piperdinium tetraiodostannate(II)",C7H16N2,"SnI4, Tin iodide",1-(aminoethyl)piperdinium tin iodide,2,single crystal,,,,,,,,"HI, H3PO2, anhydrous ethanol, SnI2, organic cation iodide salt",Single crystals,"Stoichiometric ratios of purified SnI2 and the organic cation iodide salt were added to either an HI or ethanol solution in an inert atmosphere. The solids were fully dissolved by raising the ethanol solutions to 65 degrees Celsius and the HI solutions to 75 degrees. The solutions were then cooled at the rate of 1.5 degrees per hour until 5 degrees was reached, over which time crystals precipitated.",Four-probe DC conductivity,"The standard four-probe method was used to measure the DC conductivity. Carbon paste was applied over the sample to mount two gold wires on either end of the sample as the current source. The two remaining wires, the voltage probes, were attached to the surface also via the carbon paste. The sample was kept in vacuum over the duration of the experiments, over the temperature range 5 to 300 K. Values extracted from fitting equation 1 in the article to the resistivity data."
10.1021/cm702405c,3-iodopyridinium tin iodide,"C10H10N2SnI6, (I(C5H4)NH)2SnI4","(IPy)2SnI4, 3-iodopyridinium tin iodide, 3-iodopyridinium tetraiodostannate(II)",IC5H5N,"SnI4, Tin iodide",3-iodopyridinium tin iodide,2,single crystal,,,,,,,,"HI, H3PO2, anhydrous ethanol, SnI2, organic cation iodide salt",Single crystals,"Stoichiometric ratios of purified SnI2 and the organic cation iodide salt were added to either an HI or ethanol solution in an inert atmosphere. The solids were fully dissolved by raising the ethanol solutions to 65 degrees Celsius and the HI solutions to 75 degrees. The solutions were then cooled at the rate of 1.5 degrees per hour until 5 degrees was reached, over which time crystals precipitated.",Four-probe DC conductivity,"The standard four-probe method was used to measure the DC conductivity. Carbon paste was applied over the sample to mount two gold wires on either end of the sample as the current source. The two remaining wires, the voltage probes, were attached to the surface also via the carbon paste. The sample was kept in vacuum over the duration of the experiments, over the temperature range 5 to 300 K. Values extracted from fitting equation 1 in the article to the resistivity data."
10.1021/cm9505097,Bis(Butylammonium) germanium iodide,C8H24N2GeI4,"bis(butane-1-aminium) tetraiodogermanate(II), (C4H9NH3)2GeI4, (C4H12N)2GeI4",C4H12N,"GeI4, Germanium iodide",bis(butane-1-aminium) germanium(II) iodide,2,single crystal,,,,,,,,"GeI4, HI, H3PO2, C4H9NH2",Bright orange sheetlike crystals,"Grow the crystals under slowly-cooled aqueous hydriodic acid solutions. Perform all synthetic steps and crystal manipulations after synthesis in an inert atmosphere to prevent oxidation.

Dissolve 0.709 g (1.22 mmol) of GeI4 in 50 mL 3 M HI solution at 80 °C. Raise the temperature of the solution to 98 °C and add 4 mL concentrated (50 wt %) aqueous H3PO2 solution. Allow the reduction of GeI4 to GeI2 to proceed for approximately 4 h, then add a solution of 0.491 g (2.44 mmol) of (C4H9NH2).HI in 3 mL of concentrated (57 wt %) aqueous HI, producing a yellow solution. Allow the resulting solution to sit at 80 °C in flowing argon until approximately 50% of the solution had evaporated and then slowly (2-5 °C/h) cool to -10 °C. Filter out the crystals under flowing argon and dry in argon at 80 °C.",Photoluminescence,"Collect the photoluminescence spectra within several hours after the crystals were synthesized, and maintain the samples in an argon-filled cell during measurement to prevent degradation. The photoluminescence spectra were excited by 457.9 nm (2.71 eV) light from an argon ion laser. This light was strongly absorbed by each sample, ensuring that the observed luminescence came from the front side of the samples. The excitation density was below 1 W cm-2. Refer to Page 794 for details."
10.1021/cm9505097,Bis(Butylammonium) tin iodide,C8H24N2SnI4,"bis(butane-1-aminium) tetraiodostannate(II), (C4H9NH3)2SnI4, (C4H12N)2SnI4",C4H12N,"SnI4, Tin iodide",bis(butane-1-aminium) tin(II) iodide,2,single crystal,,,,,,,,"SnI2, HI, C4H9NH2",Dark red sheetlike crystals,"Grow the crystals under slowly-cooled aqueous hydriodic acid solutions. Perform all synthetic steps and crystal manipulations after synthesis in an inert atmosphere to prevent oxidation.

Dissolve 0.481 g (1.29 mmol) of SnI2 in 2 mL of concentrated (57 wt %) aqueous HI solvent under flowing argon at 90 °C. In a separate tube, dissolve 2.58 mmol of (C4H9NH2).HI in 3 mL of concentrated HI solution and add to the metal halide solution. Ramp the solution temperature at 2 °C/h from 90 to -10 °C, filter the crystals formed under argon or nitrogen and dry in argon at 80 °C.",Photoluminescence,"Collect the photoluminescence spectra within several hours after the crystals were synthesized, and maintain the samples in an argon-filled cell during measurement to prevent degradation. The photoluminescence spectra were excited by 457.9 nm (2.71 eV) light from an argon ion laser. This light was strongly absorbed by each sample, ensuring that the observed luminescence came from the front side of the samples. The excitation density was below 1 W cm-2. Refer to Page 794 for details."
10.1021/cm9505097,Bis(Butylammonium) lead iodide,C8H24N2PbI4,"bis(butane-1-aminium) tetraiodoplumbate(II), (C4H9NH3)2PbI4, (C4H12N)2PbI4, BA2PbI4, (BA)2PbI4",C4H12N,"PbI4, Lead iodide",bis(butane-1-aminium) lead(II) iodide,2,single crystal,,,,,,,,"PbI2, HI, C4H9NH2",Orange-yellow sheetlike crystals,"Grow the crystals under slowly-cooled aqueous hydriodic acid solutions. Perform all synthetic steps and crystal manipulations after synthesis in an inert atmosphere to prevent oxidation.

Dissolve 0.534 g (1.16 mmol) of PbI2 in 2 mL of concentrated (57 wt %) aqueous HI solvent under flowing argon at 90 °C. In a separate tube, dissolve 2.32 mmol of (C4H9NH2).HI in 3 mL of concentrated HI solution and add to the metal halide solution. Ramp the solution temperature at 2 °C/h from 90 to -10 °C, filter the crystals formed under argon or nitrogen and dry in argon at 80 °C.",Photoluminescence,"Collect the photoluminescence spectra within several hours after the crystals were synthesized, and maintain the samples in an argon-filled cell during measurement to prevent degradation. The photoluminescence spectra were excited by 457.9 nm (2.71 eV) light from an argon ion laser. This light was strongly absorbed by each sample, ensuring that the observed luminescence came from the front side of the samples. The excitation density was below 1 W cm-2. Refer to Page 794 for details."
10.1021/cm9505097,Bis(Butylammonium) germanium iodide,C8H24N2GeI4,"bis(butane-1-aminium) tetraiodogermanate(II), (C4H9NH3)2GeI4, (C4H12N)2GeI4",C4H12N,"GeI4, Germanium iodide",bis(butane-1-aminium) germanium(II) iodide,2,single crystal,,,,,,,,"GeI4, HI, H3PO2, C4H9NH2",Bright orange sheetlike crystals,"Grow the crystals under slowly-cooled aqueous hydriodic acid solutions. Perform all synthetic steps and crystal manipulations after synthesis in an inert atmosphere to prevent oxidation.

Dissolve 0.709 g (1.22 mmol) of GeI4 in 50 mL 3 M HI solution at 80 °C. Raise temperature of the solution to 98 °C and add 4 mL concentrated (50 wt %) aqueous H3PO2 solution. Allow the reduction of GeI4 to GeI2 to proceed for approximately 4 h, then add a solution of 0.491 g (2.44 mmol) of (C4H9NH2).HI in 3 mL of concentrated (57 wt %) aqueous HI, producing a yellow solution. Allow the resulting solution to sit at 80 °C in flowing argon until approximately 50% of the solution had evaporated and then slowly (2-5 °C/h) cool to -10 °C. Filter out the crystals under flowing argon and dry in argon at 80 °C.",Single crystal X-ray diffraction,
10.1021/cm9505097,Bis(Butylammonium) tin iodide,C8H24N2SnI4,"bis(butane-1-aminium) tetraiodostannate(II), (C4H9NH3)2SnI4, (C4H12N)2SnI4",C4H12N,"SnI4, Tin iodide",bis(butane-1-aminium) tin(II) iodide,2,single crystal,,,,,,,,"SnI2, HI, C4H9NH2",Dark red sheetlike crystals,"Grow the crystals under slowly-cooled aqueous hydriodic acid solutions. Perform all synthetic steps and crystal manipulations after synthesis in an inert atmosphere to prevent oxidation.

Dissolve 0.481 g (1.29 mmol) of SnI2 in 2 mL of concentrated (57 wt %) aqueous HI solvent under flowing argon at 90 °C. In a separate tube, dissolve 2.58 mmol of (C4H9NH2).HI in 3 mL of concentrated HI solution and add to the metal halide solution. Ramp the solution temperature at 2 °C/h from 90 to -10 °C, filter the crystals formed under argon or nitrogen and dry in argon at 80 °C.",Single crystal X-ray diffraction,Select suitable single crystals in an argon-filled drybox (<1 ppm O2 and H2O) under a microscope and seal in quartz capillaries. Collect data at room temperature on an Enraf-Nonius CAD4 diffractometer with graphite-monochromatized Mo Ka radiation. Obtain unitcell parameters and the crystal orientation matrix by a least-squares fit of 25 reflections with 18° < 2θ < 30°. Monitor intensity control reflections every 5000s during the data collection. Little to no degradation was observed for the compounds. Use the NRCVAX 386 PC version program for structural solution and refinement.
10.1021/cm9505097,Bis(Butylammonium) lead iodide,C8H24N2PbI4,"bis(butane-1-aminium) tetraiodoplumbate(II), (C4H9NH3)2PbI4, (C4H12N)2PbI4, BA2PbI4, (BA)2PbI4",C4H12N,"PbI4, Lead iodide",bis(butane-1-aminium) lead(II) iodide,2,single crystal,,,,,,,,"PbI2, HI, C4H9NH2",Orange-yellow sheetlike crystals,"Grow the crystals under slowly-cooled aqueous hydriodic acid solutions. Perform all synthetic steps and crystal manipulations after synthesis in an inert atmosphere to prevent oxidation.

Dissolve 0.534 g (1.16 mmol) of PbI2 in 2 mL of concentrated (57 wt %) aqueous HI solvent under flowing argon at 90 °C. In a separate tube, dissolve 2.32 mmol of (C4H9NH2).HI in 3 mL of concentrated HI solution and add to the metal halide solution. Ramp the solution temperature at 2 °C/h from 90 to -10 °C, filter the crystals formed under argon or nitrogen and dry in argon at 80 °C.",Single crystal X-ray diffraction,Select suitable single crystals in an argon-filled drybox (<1 ppm O2 and H2O) under a microscope and seal in quartz capillaries. Collect data at room temperature on an Enraf-Nonius CAD4 diffractometer with graphite-monochromatized Mo Ka radiation. Obtain unitcell parameters and the crystal orientation matrix by a least-squares fit of 25 reflections with 18° < 2θ < 30°. Monitor intensity control reflections every 5000s during the data collection. Little to no degradation was observed for the compounds. Use the NRCVAX 386 PC version program for structural solution and refinement.
10.1021/cm9505097,Bis(Butylammonium) germanium iodide,C8H24N2GeI4,"bis(butane-1-aminium) tetraiodogermanate(II), (C4H9NH3)2GeI4, (C4H12N)2GeI4",C4H12N,"GeI4, Germanium iodide",bis(butane-1-aminium) germanium(II) iodide,2,single crystal,,,,,,,,"GeI4, HI, H3PO2, C4H9NH2",Bright orange sheetlike crystals,"Grow the crystals under slowly-cooled aqueous hydriodic acid solutions. Perform all synthetic steps and crystal manipulations after synthesis in an inert atmosphere to prevent oxidation.

Dissolve 0.709 g (1.22 mmol) of GeI4 in 50 mL 3 M HI solution at 80 °C. Raise the temperature of the solution to 98 °C and add 4 mL concentrated (50 wt %) aqueous H3PO2 solution. Allow the reduction of GeI4 to GeI2 to proceed for approximately 4 h, then add a solution of 0.491 g (2.44 mmol) of (C4H9NH2).HI in 3 mL of concentrated (57 wt %) aqueous HI, producing a yellow solution. Allow the resulting solution to sit at 80 °C in flowing argon until approximately 50% of the solution had evaporated and then slowly (2-5 °C/h) cool to -10 °C. Filter out the crystals under flowing argon and dry in argon at 80 °C.",Photoluminescence,"Collect the photoluminescence spectra within several hours after the crystals were synthesized, and maintain the samples in an argon-filled cell during measurement to prevent degradation. The photoluminescence spectra were excited by 457.9 nm (2.71 eV) light from an argon ion laser. This light was strongly absorbed by each sample, ensuring that the observed luminescence came from the front side of the samples. The excitation density was below 1 W cm-2. Refer to Page 794 for details."
10.1021/cm9505097,Bis(Butylammonium) tin iodide,C8H24N2SnI4,"bis(butane-1-aminium) tetraiodostannate(II), (C4H9NH3)2SnI4, (C4H12N)2SnI4",C4H12N,"SnI4, Tin iodide",bis(butane-1-aminium) tin(II) iodide,2,single crystal,,,,,,,,"SnI2, HI, C4H9NH2",Dark red sheetlike crystals,"Grow the crystals under slowly-cooled aqueous hydriodic acid solutions. Perform all synthetic steps and crystal manipulations after synthesis in an inert atmosphere to prevent oxidation.

Dissolve 0.481 g (1.29 mmol) of SnI2 in 2 mL of concentrated (57 wt %) aqueous HI solvent under flowing argon at 90 °C. In a separate tube, dissolve 2.58 mmol of (C4H9NH2).HI in 3 mL of concentrated HI solution and add to the metal halide solution. Ramp the solution temperature at 2 °C/h from 90 to -10 °C, filter the crystals formed under argon or nitrogen and dry in argon at 80 °C.",Photoluminescence,"Collect the photoluminescence spectra within several hours after the crystals were synthesized, and maintain the samples in an argon-filled cell during measurement to prevent degradation. The photoluminescence spectra were excited by 457.9 nm (2.71 eV) light from an argon ion laser. This light was strongly absorbed by each sample, ensuring that the observed luminescence came from the front side of the samples. The excitation density was below 1 W cm-2. Refer to Page 794 for details."
10.1021/cm9505097,Bis(Butylammonium) lead iodide,C8H24N2PbI4,"bis(butane-1-aminium) tetraiodoplumbate(II), (C4H9NH3)2PbI4, (C4H12N)2PbI4, BA2PbI4, (BA)2PbI4",C4H12N,"PbI4, Lead iodide",bis(butane-1-aminium) lead(II) iodide,2,single crystal,,,,,,,,"PbI2, HI, C4H9NH2",Orange-yellow sheetlike crystals,"Grow the crystals under slowly-cooled aqueous hydriodic acid solutions. Perform all synthetic steps and crystal manipulations after synthesis in an inert atmosphere to prevent oxidation.

Dissolve 0.534 g (1.16 mmol) of PbI2 in 2 mL of concentrated (57 wt %) aqueous HI solvent under flowing argon at 90 °C. In a separate tube, dissolve 2.32 mmol of (C4H9NH2).HI in 3 mL of concentrated HI solution and add to the metal halide solution. Ramp the solution temperature at 2 °C/h from 90 to -10 °C, filter the crystals formed under argon or nitrogen and dry in argon at 80 °C.",Photoluminescence,"Collect the photoluminescence spectra within several hours after the crystals were synthesized, and maintain the samples in an argon-filled cell during measurement to prevent degradation. The photoluminescence spectra were excited by 457.9 nm (2.71 eV) light from an argon ion laser. This light was strongly absorbed by each sample, ensuring that the observed luminescence came from the front side of the samples. The excitation density was below 1 W cm-2. Refer to Page 794 for details."
10.1021/ic000794i,"5,5‘ ‘‘-bis(aminoethyl)-2,2‘:5‘,2‘ ‘:5‘ ‘,2‘ ‘‘-quaterthiophene antimony iodide",C20H22N2S4Sb(2/3)I4,"5,5‘ ‘‘-bis(aminoethyl)-2,2‘:5‘,2‘ ‘:5‘ ‘,2‘ ‘‘-quaterthiophene tetraiodoantimonate(II), AE4TSb(2/3)I4, (AEQT)Sb(2/3)I4, AEQTSb(2/3)I4, (H2AEQT)Sb(2/3)I4, C20H22S4N2Sb(2/3)I4",C20H22N2S4,"Sb(2/3)I4, Antimony iodide","5,5‘ ‘‘-bis(aminoethyl)-2,2‘:5‘,2‘ ‘:5‘ ‘,2‘ ‘‘-quaterthiophene antimony(II) iodide",2,single crystal,,,,,,,,"AEQT2HI (161.4 mg; 0.24 mmol), SbI3 salts (Aldrich, 99.999%, anhydrous), ethylene glycol (Aldrich, anhydrous, 99.8%), concentrated (57 wt %) aqueous HI (Aldrich, stabilized, 99.99%), 2-butanol (Aldrich, anhydrous, 99.5%)","Dark red, sheetlike crystals","Synthesize AEQT2HI from method described in [1].

Purify the SbI3 salts (Aldrich, 99.999%, anhydrous) by sublimation. 

Weigh equimolar quantities of AEQT2HI (161.4 mg; 0.24 mmol) and SbI3 and add to a test tube under an inert atmosphere. Dissolve the contents at 112 °C in a solvent mixture of 36 mL of ethylene glycol and 0.6 mL of concentrated aqueous HI. Gradually add 18 mL of 2-butanol to form a small amount of red precipitate. Heat the mixture to 116 °C in a sealed tube to dissolve the mixture into a solution. Slow cool the solution at 1.5 °C/h to -20 °C to produce of dark red, sheetlike crystals of the (H2AEQT)Sb(2/3)I4 compound.",Single-crystal X-ray diffraction,"A very thin, sheetlike crystal, with the approximate dimensions 0.005 mm X 0.12 mm X 0.27 mm [<0.01 mm X 0.06 mm X 0.24 mm] was selected. Collect a full sphere of data at room temperature using a Bruker SMART CCD diffractometer, equipped with a normal focus 2.4 kW sealed tube X-ray source (Mo-Ka radiation) 0.71073 Å."
10.1021/ic000794i,"5,5‘ ‘‘-bis(aminoethyl)-2,2‘:5‘,2‘ ‘:5‘ ‘,2‘ ‘‘-quaterthiophene bismuth iodide",C20H22N2S4Bi(2/3)I4,"5,5‘ ‘‘-bis(aminoethyl)-2,2‘:5‘,2‘ ‘:5‘ ‘,2‘ ‘‘-quaterthiophene tetraiodobismate(II), AE4TBi(2/3)I4, (AEQT)Bi(2/3)I4, AEQTBi(2/3)I4, (H2AEQT)Bi(2/3)I4, C20H22S4N2Bi(2/3)I4",C20H22N2S4,"Bi(2/3)I4, Bismuth iodide","5,5‘ ‘‘-bis(aminoethyl)-2,2‘:5‘,2‘ ‘:5‘ ‘,2‘ ‘‘-quaterthiophene bismuth(II) iodide",2,single crystal,,,,,,,,"AEQT2HI (161.4 mg; 0.24 mmol), BiI3 salts (Aldrich, 99.999%, anhydrous), ethylene glycol (Aldrich, anhydrous, 99.8%), concentrated (57 wt %) aqueous HI (Aldrich, stabilized, 99.99%), 2-butanol (Aldrich, anhydrous, 99.5%)","Dark red, sheetlike crystals","Synthesize AEQT2HI from method described in [1].

Purify the BiI3 salts (Aldrich, 99.999%, anhydrous) by sublimation. 

Weigh equimolar quantities of AEQT2HI (161.4 mg; 0.24 mmol) and BiI3 and add to a test tube under an inert atmosphere. Dissolve the contents at 112 °C in a solvent mixture of 36 mL of ethylene glycol and 0.6 mL of concentrated aqueous HI. Gradually add 18 mL of 2-butanol to form a small amount of red precipitate. Heat the mixture to 116 °C in a sealed tube to dissolve the mixture into a solution. Slow cool the solution at 1.5 °C/h to -20 °C to produce dark red, sheetlike crystals of the (H2AEQT)Bi(2/3)I4 compound.",Single-crystal X-ray diffraction,"A very thin, sheetlike crystal, with the approximate dimensions 0.005 mm X 0.12 mm X 0.27 mm [<0.01 mm X 0.06 mm X 0.24 mm] was selected. Collect a full sphere of data at room temperature using a Bruker SMART CCD diffractometer, equipped with a normal focus 2.4 kW sealed tube X-ray source (Mo-Ka radiation) 0.71073 Å."
10.1021/ic011190x,Hexaflourobenzene bis(phenethylammonium) tin iodide,C16H24N2SnI4:C6F6,"(PEA)2SnI4:HFB, (C6H5CH2CH2NH3)2(SnI4):HFB, hexafluorobenzene intercalated bis(phenylethanaminium) tetraiodostannate(II)","C8H12N, C6F6","SnI4, Tin iodide",hexafluorobenzene bis(phenylethanaminium) tin iodide,2,single crystal,,,,,,,,"Methanol, hexafluorobenzene, (PEA)2SnI4",Red plate-like crystals,"Crystals of (PEA)2SnI4 intercalated with hexafluorobenzene were prepared by mixing the base layered perovskite with methanol. Then an excess of hexafluorobenzene was added to the solution and the solution was stirred until it became homogenous and yellow. Then it sat in an inert atmosphere for a few days and red, plate-like crystals of the system formed.",Single-crystal X-ray diffraction,Data was collected with the Bruker SMART CCD diffractometer using 2.4 kW tube X-ray source (Mo Kα radiation).
10.1021/ic011190x,Hexaflourobenzene bis(phenethylammonium) tin iodide,C16H24N2SnI4:C6F6,"(PEA)2SnI4:HFB, (C6H5CH2CH2NH3)2(SnI4):HFB, hexafluorobenzene intercalated bis(phenylethanaminium) tetraiodostannate(II)","C8H12N, C6F6","SnI4, Tin iodide",hexafluorobenzene bis(phenylethanaminium) tin iodide,2,film,,,,,,,,"Methanol, hexafluorobenzene, (PEA)2SnI4",Thin film on quartz substrate,Films of the intercalated layered perovskites were prepared by immersing the uninteracalated films in a benzene or hexafluorobenzene solution at room temperature for an hour. The films were encapsulated by thin polycarbonate sheet while still wet from their immersion. The encapsulation effectively laminates the hybrid film and provided a partial diffusion barrier for the intercalated species. XRD and optical measurements can be made through the polycarbonate sheet cover.,UV-vis Absorption,Absorption spectra were measured with a Hewlett-Packard UV-vis 8543 spectrophotometer at room temperature on the quartz thin-film samples.
10.1021/ic011190x,Hexaflourobenzene bis(phenethylammonium) tin iodide,C16H24N2SnI4:C6F6,"(PEA)2SnI4:HFB, (C6H5CH2CH2NH3)2(SnI4):HFB, hexafluorobenzene intercalated bis(phenylethanaminium) tetraiodostannate(II)","C8H12N, C6F6","SnI4, Tin iodide",hexafluorobenzene bis(phenylethanaminium) tin iodide,2,film,,,,,,,,"Methanol, hexafluorobenzene, (PEA)2SnI4",Thin film on quartz substrate,Films of the intercalated layered perovskites were prepared by immersing the uninteracalated films in a benzene or hexafluorobenzene solution at room temperature for an hour. The films were encapsulated by thin polycarbonate sheet while still wet from their immersion. The encapsulation effectively laminates the hybrid film and provided a partial diffusion barrier for the intercalated species. XRD and optical measurements can be made through the polycarbonate sheet cover.,UV-vis Absorption,Absorption spectra were measured with a Hewlett-Packard UV-vis 8543 spectrophotometer at room temperature on the quartz thin-film samples.
10.1021/ic011190x,Hexaflourobenzene bis(phenethylammonium) tin iodide,C16H24N2SnI4:C6F6,"(PEA)2SnI4:HFB, (C6H5CH2CH2NH3)2(SnI4):HFB, hexafluorobenzene intercalated bis(phenylethanaminium) tetraiodostannate(II)","C8H12N, C6F6","SnI4, Tin iodide",hexafluorobenzene bis(phenylethanaminium) tin iodide,2,single crystal,,,,,,,,"Methanol, hexafluorobenzene, (PEA)2SnI4",Red plate-like crystals,"Crystals of (PEA)2SnI4 intercalated with hexafluorobenzene were prepared by mixing the base layered perovskite with methanol. Then an excess of hexafluorobenzene was added to the solution and the solution was stirred until it became homogenous and yellow. Then it sat in an inert atmosphere for a few days and red, plate-like crystals of the system formed.",Thermogravimetric Analysis (TGA),TGA was performed with a TA Instruments TGA-2950 on the crystals that were isothermally purged in a nitrogen atmosphere at ambient temperature for 20 minutes. The temperature was then increased at a constant rate of 5 degress Celsius per minute up to 600 degrees.
10.1021/ic011190x,Hexaflourobenzene bis(phenethylammonium) tin iodide,C16H24N2SnI4:C6F6,"(PEA)2SnI4:HFB, (C6H5CH2CH2NH3)2(SnI4):HFB, hexafluorobenzene intercalated bis(phenylethanaminium) tetraiodostannate(II)","C8H12N, C6F6","SnI4, Tin iodide",hexafluorobenzene bis(phenylethanaminium) tin iodide,2,single crystal,,,,,,,,"Methanol, hexafluorobenzene, (PEA)2SnI4",Red plate-like crystals,"Crystals of (PEA)2SnI4 intercalated with hexafluorobenzene were prepared by mixing the base layered perovskite with methanol. Then an excess of hexafluorobenzene was added to the solution and the solution was stirred until it became homogenous and yellow. Then it sat in an inert atmosphere for a few days and red, plate-like crystals of the system formed.",Differential Scanning Calorimetry (DSC),DSC was performed with a TA Instruments MDSC-2920. A heating rate of 5 degrees per minute weas used and the temperature scale was calibrated using the indium melting transition. This is power-compensated DSC where the heating rate and power supply is constant.
10.1021/ic011190x,Bis(phenethylammonium) tin iodide,C16H24N2SnI4,"bis(phenylethanaminium) tetraiodostannate(II), (PEA)2SnI4, (C6H5CH2CH2NH3)2(SnI4)",C8H12N,"SnI4, Tin iodide",bis(phenylethanaminium) tin iodide,2,film,,,,,,,,"HI, SnI2, phenylethylammonium iodide (PEAI), toluene",Thin film on quartz substrate,"Crystals were grown by slowly cooling a solution of HI and PEAI and SnI2. SnI2 was added first, then the organic salt, and then HI. The solution was mixed and heated to 94 degrees Celsius to completely dissolve SnI2. The solution was then cooled at 3 degrees per hour until 0 degrees was reached, resulting in the formation of red crystals. The crystals were filtered in an inert atmosphere and also rectrystallized twice from a solution of methanol and toluene. 
To produce films of the unintercalated systems, the recrystallized perovskites were dissolved in distilled methanol. Previously cleaned and prepared quartz substrates were used and the solution was spin coated onto them. The spinning cycle was 1 s ramp up to 1800 rpm, and then 30 s at 1800 rpm. Then the samples were annealed at 70 degrees Celsius for 15 minutes to remove any residual solvent.",UV-vis absorption,Absorption spectra were measured with a Hewlett-Packard UV-vis 8543 spectrophotometer at room temperature on the quartz thin-film samples.
10.1021/ic011190x,Bis(phenethylammonium) tin iodide,C16H24N2SnI4,"bis(phenylethanaminium) tetraiodostannate(II), (PEA)2SnI4, (C6H5CH2CH2NH3)2(SnI4)",C8H12N,"SnI4, Tin iodide",bis(phenylethanaminium) tin iodide,2,film,,,,,,,,"HI, SnI2, phenylethylammonium iodide (PEAI), toluene",Thin film on quartz substrate,"Crystals were grown by slowly cooling a solution of HI and PEAI and SnI2. SnI2 was added first, then the organic salt, and then HI. The solution was mixed and heated to 94 degrees Celsius to completely dissolve SnI2. The solution was then cooled at 3 degrees per hour until 0 degrees was reached, resulting in the formation of red crystals. The crystals were filtered in an inert atmosphere and also rectrystallized twice from a solution of methanol and toluene. To produce films of the unintercalated systems, the recrystallized perovskites were dissolved in distilled methanol. Previously cleaned and prepared quartz substrates were used and the solution was spin coated onto them. The spinning cycle was 1 s ramp up to 1800 rpm, and then 30 s at 1800 rpm. Then the samples were annealed at 70 degrees Celsius for 15 minutes to remove any residual solvent.",UV-vis absorption,Absorption spectra were measured with a Hewlett-Packard UV-vis 8543 spectrophotometer at room temperature on the quartz thin-film samples.
10.1021/ic011190x,Bis(phenethylammonium) tin iodide,C16H24N2SnI4,"bis(phenylethanaminium) tetraiodostannate(II), (PEA)2SnI4, (C6H5CH2CH2NH3)2(SnI4)",C8H12N,"SnI4, Tin iodide",bis(phenylethanaminium) tin iodide,2,single crystal,,,,,,,,"HI, SnI2, phenylethylammonium iodide (PEAI), toluene",Red plate-like crystals,"Crystals were grown by slowly cooling a solution of HI and PEAI and SnI2. SnI2 was added first, then the organic salt, and then HI. The solution was mixed and heated to 94 degrees Celsius to completely dissolve SnI2. The solution was then cooled at 3 degrees per hour until 0 degrees was reached, resulting in the formation of red crystals. The crystals were filtered in an inert atmosphere and recrystallized twice from a solution of methanol and toluene.",Thermogravimetric Analysis (TGA),TGA was performed with a TA Instruments TGA-2950 on the crystals that were isothermally purged in a nitrogen atmosphere at ambient temperature for 20 minutes. The temperature was then increased at a constant rate of 5 degress Celsius per minute up to 600 degrees.
