Repository: MasterAI-EAM/Darwin

# Darwin: A Tailored GPT for the Scientific Domain 🇦🇺
**Organization: [University of New South Wales（UNSW) AI4Science](https://www.masterai.com.au) & [GreenDynamics AI](https://www.greendynamics.com.au)**

Darwin is an open-source project dedicated to pretrain and fine-tune the LLaMA model on scientific literature and datasets. Specifically designed for the scientific domain with an emphasis on materials science, chemistry, and physics, Darwin integrates structured and unstructured scientific knowledge to enhance the efficacy of language models in scientific research.

File: dataset/Crystalline organic-inorganic compounds/DukeDB.csv (part 14 of 38)
doi,compound name,formula,group,organic,inorganic,iupac,dimensionality,sample type,code,level of theory,Exchange-correlation functional,k-point grid,level of relativity,basis set definition,numerical accuracy,synthesis starting materials,synthesis product,synthesis description,experimental method,experimental description
10.1021/ic011190x,Bis(phenethylammonium) tin iodide,C16H24N2SnI4,"bis(phenylethanaminium) tetraiodostannate(II), (PEA)2SnI4, (C6H5CH2CH2NH3)2(SnI4)",C8H12N,"SnI4, Tin iodide",bis(phenylethanaminium) tin iodide,2,single crystal,,,,,,,,"HI, SnI2, phenylethylammonium iodide (PEAI), toluene",Red plate-like crystals,"Crystals were grown by slowly cooling a solution of HI and PEAI and SnI2. SnI2 was added first, then the organic salt, and then HI. The solution was mixed and heated to 94 degrees Celsius to completely dissolve SnI2. The solution was then cooled at 3 degrees per hour until 0 degrees was reached, resulting in the formation of red crystals. The crystals were filtered in an inert atmosphere and also rectrystallized twice from a solution of methanol and toluene.",Differential Scanning Calorimetry (DSC),DSC was performed with a TA Instruments MDSC-2920. A heating rate of 5 degrees per minute weas used and the temperature scale was calibrated using the indium melting transition. This is power-compensated DSC where the heating rate and power supply is constant.
10.1021/ic011190x,"2,3,4,5,6-pentafluorophenethylammoniom tin iodide : Benzene",C22H20N2F10SnI4,"(2,3,4,5,6-FPEA)2SnI4¬∑(C6H6), (C6F5(CH2)2NH3)2SnI4¬∑(C6H6), benzene-intercalated 2,3,4,5,6-pentafluorophenethylammonium tin iodide, benzene 2,3,4,5,6-pentafluorophenethanaminium tetraiodostannate(II)","C8H7NF5, C6H6","SnI4, Tin iodide","benzene 2,3,4,5,6-pentafluorophenethanaminium tin iodide",2,single crystal,,,,,,,,"Methanol, benzene, (C6F5C2H4NH3)2SnI4",Red plate-like crystals,"Crystals of (2,3,4,5,6-FPEA)2SnI4 intercalated with benzene were prepared by mixing the base layered perovskite with methanol. Then an excess of benzene was added to the solution and the solution was stirred until it became homogenous and yellow. Then it sat in an inert atmosphere for a few days and red, plate-like crystals of the system formed.",Single-crystal X-ray diffraction,Data was collected with the Bruker SMART CCD diffractometer using 2.4 kW tube X-ray source (Mo Kα radiation).
10.1021/ic011190x,"2,3,4,5,6-pentafluorophenethylammoniom tin iodide : Benzene",C22H20N2F10SnI4,"(2,3,4,5,6-FPEA)2SnI4¬∑(C6H6), (C6F5(CH2)2NH3)2SnI4¬∑(C6H6), benzene-intercalated 2,3,4,5,6-pentafluorophenethylammonium tin iodide, benzene 2,3,4,5,6-pentafluorophenethanaminium tetraiodostannate(II)","C8H7NF5, C6H6","SnI4, Tin iodide","benzene 2,3,4,5,6-pentafluorophenethanaminium tin iodide",2,single crystal,,,,,,,,"Methanol, benzene, (C6F5C2H4NH3)2SnI4",Red plate-like crystals,"Crystals of (2,3,4,5,6-FPEA)2SnI4 intercalated with benzene were prepared by mixing the base layered perovskite with methanol. Then an excess of benzene was added to the solution and the solution was stirred until it became homogenous and yellow. Then it sat in an inert atmosphere for a few days and red, plate-like crystals of the system formed.",Thermogravimetric Analysis (TGA),TGA was performed with a TA Instruments TGA-2950 on the crystals that were isothermally purged in a nitrogen atmosphere at ambient temperature for 20 minutes. The temperature was then increased at a constant rate of 5 degress Celsius per minute up to 600 degrees.
10.1021/ic011190x,"2,3,4,5,6-pentafluorophenethylammoniom tin iodide : Benzene",C22H20N2F10SnI4,"(2,3,4,5,6-FPEA)2SnI4¬∑(C6H6), (C6F5(CH2)2NH3)2SnI4¬∑(C6H6), benzene-intercalated 2,3,4,5,6-pentafluorophenethylammonium tin iodide, benzene 2,3,4,5,6-pentafluorophenethanaminium tetraiodostannate(II)","C8H7NF5, C6H6","SnI4, Tin iodide","benzene 2,3,4,5,6-pentafluorophenethanaminium tin iodide",2,single crystal,,,,,,,,"Methanol, benzene, (C6F5C2H4NH3)2SnI4",Red plate-like crystals,"Crystals of (2,3,4,5,6-FPEA)2SnI4 intercalated with benzene were prepared by mixing the base layered perovskite with methanol. Then an excess of benzene was added to the solution and the solution was stirred until it became homogenous and yellow. Then it sat in an inert atmosphere for a few days and red, plate-like crystals of the system formed.",Differential Scanning Calorimetry (DSC),DSC was performed with a TA Instruments MDSC-2920. A heating rate of 5 degrees per minute weas used and the temperature scale was calibrated using the indium melting transition. This is power-compensated DSC where the heating rate and power supply is constant.
10.1021/ic011190x,"2,3,4,5,6-pentafluorophenethylammoniom tin iodide",C16H14N2F10SnI4,"(2,3,4,5,6-FPEA)2SnI4, (C6F5(CH2)2NH3)2SnI4, 2,3,4,5,6-pentafluorophenethanaminium tetraiodostannate(II)",C8H7NF5,"SnI4, Tin iodide","2,3,4,5,6-pentafluorophenethanaminium tin iodide",2,single crystal,,,,,,,,"HI, SnI2, C6F5C2H4NH3I, toluene",Red plate-like crystals,"Crystals were grown by slowly cooling a solution of HI, C6F5C2H4NH3I, and SnI2. SnI2 was added first, then the organic salt, and then HI. The solution was mixed and heated to 94 degrees Celsius to completely dissolve SnI2. The solution was then cooled at 3 degrees per hour until 0 degrees was reached, resulting in the formation of red crystals. The crystals were filtered in an inert atmosphere and recrystallized twice from a solution of methanol and toluene.",Thermogravimetric Analysis (TGA),TGA was performed with a TA Instruments TGA-2950 on the crystals that were isothermally purged in a nitrogen atmosphere at ambient temperature for 20 minutes. The temperature was then increased at a constant rate of 5 degress Celsius per minute up to 600 degrees.
10.1021/ic011190x,"2,3,4,5,6-pentafluorophenethylammoniom tin iodide",C16H14N2F10SnI4,"(2,3,4,5,6-FPEA)2SnI4, (C6F5(CH2)2NH3)2SnI4, 2,3,4,5,6-pentafluorophenethanaminium tetraiodostannate(II)",C8H7NF5,"SnI4, Tin iodide","2,3,4,5,6-pentafluorophenethanaminium tin iodide",2,single crystal,,,,,,,,"HI, SnI2, C6F5C2H4NH3I, toluene",Red plate-like crystals,"Crystals were grown by slowly cooling a solution of HI, C6F5C2H4NH3I, and SnI2. SnI2 was added first, then the organic salt, and then HI. The solution was mixed and heated to 94 degrees Celsius to completely dissolve SnI2. The solution was then cooled at 3 degrees per hour until 0 degrees was reached, resulting in the formation of red crystals. The crystals were filtered in an inert atmosphere and recrystallized twice from a solution of methanol and toluene.",Differential Scanning Calorimetry (DSC),DSC was performed with a TA Instruments MDSC-2920. A heating rate of 5 degrees per minute weas used and the temperature scale was calibrated using the indium melting transition. This is power-compensated DSC where the heating rate and power supply is constant.
10.1021/ic0261474,Bis(2-bromophenethyl)ammonium tin iodide,(2-BrC6H4C2H4NH3)2SnI4,"(2-BrPEA)2SnI4, bis(2-bromophenethanaminium) tetraiodostannate(II)",BrC6H4C2H4NH3,"SnI4, Tin iodide",bis(2-bromophenethanaminium) tin iodide,2,single crystal,,,,,,,,"SnI2, 2-BrC6H4C2H4NH3I, CH3OH, C6H5CH3","platelike, bright red crystals","Growing the crystal through the slow evaporation of methanol/toluene mixed solution dissolving the organic and inorganic salts. Adding 45.5 mg (0.122 mmol) SnI2 and 80.0 mg (0.244 mmol) (2-bromophenethyl)ammonium iodide into a vial under an inert atmosphere. Then 1.0 mL of anhydrous methanol is added to dissolve the mixture to form a yellow solution. Filtering the solution through a Teflon filter (pore size:  0.2 μm) and adding 2.0 mL of anhydrous toluene into the solution. The vial is loosely capped and placed for 3 days for the formation of platelike, bright red crystals (120 mg, yield 95%) during the slow cooling process.",single-crystal X-ray diffraction,"Selecting a blocklike crystal under a microscope and attaching it to the end of a quartz fiber with 5 min epoxy. Bruker SMART CCD diffractometer, equipped with a normal focus 2.4 kW sealed tube X-ray source (Mo Kα radiation), is utilized to collect a full sphere of data at room temperature. A detector distance of approximately 5.0 cm and collection in 2272 frames with increasing ω is applied for obtaining intensity data. Using Shelxl 97 to solve and refine the crystal structure."
10.1021/ic0261474,Bis(2-chlorophenethyl)ammonium tin iodide,(2-ClC6H4C2H4NH3)2SnI4,"(2-ClPEA)2SnI4, bis(2-chlorophenethanaminium) tetraiodostannate(II)",ClC6H4C2H4NH3,"SnI4, Tin iodide",bis(2-chlorophenethanaminium) tin iodide,2,single crystal,,,,,,,,"SnI2, 2-ClC6H4C2H4NH3I, CH3OH, C6H5CH3","thin platelike, dark red crystals","Growing the crystal through the slow evaporation of methanol/toluene mixed solution dissolving the organic and inorganic salts. Adding 52.3 mg (0.140 mmol) SnI2 and 80.0 mg (0.282 mmol) of (2-chlorophenethyl)ammonium iodide into a vial under an inert atmosphere. Then 1.5 mL of anhydrous methanol is added to dissolve the mixture to form a yellow solution. Filtering the solution through a Teflon filter (pore size:  0.2 μm) and adding 3.0 mL of anhydrous toluene into the solution. The vial is loosely capped and placed for 3 days for the formation of thin platelike, darker red crystals (120 mg, yield 95%) during the slow evaporation process.",single-crystal X-ray diffraction,"Selecting a blocklike crystal under a microscope and attaching it to the end of a quartz fiber with 5 min epoxy. Bruker SMART CCD diffractometer, equipped with a normal focus 2.4 kW sealed tube X-ray source (Mo Kα radiation), is utilized to collect a full sphere of data at room temperature. A detector distance of approximately 5.0 cm and collection in 2272 frames with increasing ω is applied for obtaining intensity data. Using Shelxl 97 to solve and refine the crystal structure."
10.1021/ic0261981,Trimethylammonioethylammonium tin iodide,C5H16N2SnI4,"(TMAEA)SnI4, ((CH3)3NCH2CH2NH3)SnI4, Trimethylammonioethylammonium tetraiodostannate(II)",C5H16N2,"SnI4, Tin iodide","N,N,N-trimethylethane-1,2-diaminium tin iodide",2,single crystal,,,,,,,,"Tin iodide, 2-trimethylammonioethylammonium diiodide, methanol, acetonitrile",Black plate-like crystals,"Tin(II) iodide and trimethylammonioethylammonium diiodide were combined with methanol and acetonitrile. After 2 hours of stirring the solution became yellow and transparent, and passed through a filter with pore sizes of 0.2 microns. The solvent was allowed to evaporate at room temperature for 2-3 days, leaving behind chunky, black crystals.",Single-crystal X-ray diffraction,Single crystal XRD was performed at room temperature using a Bruker SMART CCD diffractometer. A normal focus 2.4 kW sealed tube X-ray source (Mo Kα radiation) was used. The crystal structure was solved by direct methods and refined on F2 using the SHELXL 97 package.
10.1021/ic0261981,Trimethylammonioethylammonium tin iodide,C5H16N2SnI4,"(TMAEA)SnI4, ((CH3)3NCH2CH2NH3)SnI4, Trimethylammonioethylammonium tetraiodostannate(II)",C5H16N2,"SnI4, Tin iodide","N,N,N-trimethylethane-1,2-diaminium tin iodide",2,film,,,,,,,,"Tin iodide, 2-trimethylammonioethylammonium diiodide, methanol, acetonitrile, DMF",Dark red thin films on glass,"Tin(II) iodide and trimethylammonioethylammonium diiodide were combined with methanol and acetonitrile. After 2 hours of stirring the solution became yellow and transparent, and passed through a filter with pore sizes of 0.2 microns. The solvent was allowed to evaporate at room temperature for 2-3 days, leaving behind chunky, black crystals. To produce thin films, the crystals were first dissolved in DMF to produce a transparent and yellow solution. 3-4 drops of the solution were put on a glass plate and heated to 155 degrees Celsius. A small puddle of about one square centimeter formed and within a minute began depositing black solid around its circumference. A caption sheet was used to spread the remaining solution evenly over the glass slide. A dark red film was formed on the glass slide and was kept at 155 degrees Celsius for another 2 minutes. XRD confirmed the formation of the layered perovskite structure.",UV-vis absorption,The UV-vis absorption spectrum was measured via absorption spectroscopy at room temperature.
10.1021/ic0261981,Trimethylammonioethylammonium tin iodide,C5H16N2SnI4,"(TMAEA)SnI4, ((CH3)3NCH2CH2NH3)SnI4, Trimethylammonioethylammonium tetraiodostannate(II)",C5H16N2,"SnI4, Tin iodide","N,N,N-trimethylethane-1,2-diaminium tin iodide",2,film,,,,,,,,"Tin iodide, 2-trimethylammonioethylammonium diiodide, methanol, acetonitrile, DMF",Dark red thin films on glass,"Tin(II) iodide and trimethylammonioethylammonium diiodide were combined with methanol and acetonitrile. After 2 hours of stirring the solution became yellow and transparent, and passed through a filter with pore sizes of 0.2 microns. The solvent was allowed to evaporate at room temperature for 2-3 days, leaving behind chunky, black crystals. To produce thin films, the crystals were first dissolved in DMF to produce a transparent and yellow solution. 3-4 drops of the solution were put on a glass plate and heated to 155 degrees Celsius. A small puddle of about one square centimeter formed and within a minute began depositing black solid around its circumference. A caption sheet was used to spread the remaining solution evenly over the glass slide. A dark red film was formed on the glass slide and was kept at 155 degrees Celsius for another 2 minutes. XRD confirmed the formation of the layered perovskite structure.",UV-vis absorption,The UV-vis absorption spectrum was measured via absorption spectroscopy at room temperature. The exact instrument is unknown.
10.1021/ic034235y,"5,5‘-bis(ammoniumethylsulfanyl)-2,2‘-bithiophene lead iodide",C12H18N2S4PbI4,"(2,2'-(thioethanaminium)-5,5'-bithiophene) tetraiodoplumbate(II), (BAESBT)PbI4",C6H9I2N,"PbI4, Lead iodide","(2,2'-(thioethanaminium)-5,5'-bithiophene) lead (II) iodide",2,single crystal,,,,,,,,"(BAESBT)Cl2 , PbI2, KI, HI",Orange plate single crystals,"First prepare (BAESBT)Cl2 Salt (refer to the experimental section). Mix (BAESBT)Cl2 (12.8 mg, 0.03 mmol), PbI2 (15 mg, 0.033 mmol), excess KI (7 g), one drop of concentrated HI, and H2O (10 mL) in a sealed Pyrex tube. Keep the temperature at 90 °C for 1 h and then at 110 °C for 4 h. Subsequently, cool to room temperature at 2 °C/h resulting in well-formed orange plate single crystals.",Single-crystal X-ray diffraction,"Enraf-Nonius MACH3 four-circle diffractometer with graphite monochromated, Mo Kα radiation (λ = 0.71073 Å)"
10.1021/ic034235y,"Tetrakis(5-ammoniumethylsulfanyl-2,2‘-bithiophene) lead iodide",C40H48N4S12Pb3I10,"(AESBT)4Pb3I10, tetrakis(2,2'-(thioethanaminium)-5,5'-bithiophene) decaiodo triplumbate(II)",C10H12NS3,"Pb3I10, Lead iodide","tetrakis(2,2'-(thioethanaminium)-5,5'-bithiophene) lead iodide",2,single crystal,,,,,,,,"(AESBT)Cl, PbI2, HI",Yellow needle single crystals,"First prepare (AESBT)Cl Salt (refer to the experimental section). Mix (AESBT)Cl (9.7 mg, 0.037 mmol), PbI2 (12.8 mg, 0.028 mmol), three drops of concentrated HI, and H2O (4 mL) in a sealed Pyrex tube. Keep the temperature at 100 °C for 4 h and then cool to room temperature at 2 °C/h affording well-formed yellow needle single crystals.",Single-crystal X-ray diffraction,"Enraf-Nonius MACH3 four-circle diffractometer with graphite monochromated, Mo Kα radiation (λ = 0.71073 Å)"
10.1021/ic034235y,"Tris(5-ammoniumethylsulfanyl-2,2‘-bithiophene) bismuth iodide",C30H36N3S9Bi2I9,"(AESBT)3Bi2I9, tris(2,2'-(thioethanaminium)-5,5'-bithiophene) nonaiodo dibismuthate(II)",C10H12NS3,"Bi2I9, Bismuth iodide","tris(2,2'-(thioethanaminium)-5,5'-bithiophene) lead (II) iodide",2,single crystal,,,,,,,,"(AESBT)Cl, BiCl3, KI, HI",Red plate single crystals,"First prepare (AESBT)Cl Salt (refer to the experimental section). Mix (AESBT)Cl (16.7 mg, 0.06 mmol), BiCl3 (18.5 mg, 0.028 mmol), excess KI (1 g), two drops of concentrated HI and H2O (5 mL) in a sealed Pyrex tube. Keep the temperature at 100 °C for 10 h and then cool to room temperature at 2 °C/h leading to well-formed red plate single crystals.",Single-crystal X-ray diffraction,"STOE-IPDS diffractometer with graphite monochromated, Mo Kα radiation (λ = 0.71073 Å)"
10.1021/ic048814u,2-hydroxyethylammonium lead iodide,C4H16N2O2PbI4,"bis(2-hydroxyethanaminium) tetraiodoplumbate(II), (HO(CH2)2NH3)2PbI4",C2H8NO,"PbI4, Lead iodide",bis(2-hydroxyethanaminium) lead (II) iodide,2,single crystal,,,,,,,,"ethanolamine (NH2(CH2)2OH), lead iodide (PbI2), Conc. HI, Acetonitrile (CH3CN)",Orange needle-like crystal,"NH2(CH2)2OH (111 mg, 1.82 mmol), PbI2 (420 mg, 0.91 mmol), a few drops of concentrated HI, and acetonitrile (20 mL) was stirred a few minutes at room temperature. Evaporating the solution at 20 °C by stirring formed the crystals. The crystals were filtered and washed with cold acetonitrile.",Single crystal X-ray diffraction,Frames were collected on an Enraf-Nonius MACH3 four-circle diffractometer using graphite-monochromated Mo Kα radiation (λ= 0.710 73 Å).
10.1021/ic048814u,2-hydroxyethylammonium lead iodide,C4H16N2O2PbI4,"bis(2-hydroxyethanaminium) tetraiodoplumbate(II), (HO(CH2)2NH3)2PbI4",C2H8NO,"PbI4, Lead iodide",bis(2-hydroxyethanaminium) lead (II) iodide,2,film,,,,,,,,"ethanolamine (NH2(CH2)2OH), lead iodide (PbI2), Conc. HI, Acetonitrile (CH3CN)",(HO(CH2)2NH3)2PbI4 film,"NH2(CH2)2OH (111 mg, 1.82 mmol), PbI2 (420 mg, 0.91 mmol), a few drops of concentrated HI, and acetonitrile (20 mL) was stirred a few minutes at room temperature. Evaporating the solution at 20 °C by stirring formed the crystals. The crystals were filtered and washed with cold acetonitrile.
The crystals were further dissolved in acetonitrile and spin-coated to form the films.",UV-visible absorption,Spectra were recorded using a Lambda 19 Perkin-Elmer spectrometer.
10.1021/ic0498081,dimethylamine manganese formate,C2H8NMnC3H3O6,"Mn(CHOO)3[NH2(CH3)2], [(CH3)2NH2][Mn(CHOO)3]",C2H8N,"[Mn(CHOO)3]-, Manganese formate","N,N-dimethanaminium manganese formate",3,single crystal,,,,,,,,"MnCl2·4H2O, dimethylformamide (DMF),",Colorless block-like crystals,"MnCl2·4H2O(1 mmol), DMF (6 mL), and H2O (6 mL) were heated in a Teflon-lined autoclave at 140 °C for 3 days. The solution was slowly cooled and the residual solution was evaporated at room temperature for about 1 week.",Single-crystal X-ray diffraction,Data were collected using Rigaku R-Axis RIPID IP with Mo−Kα radiation (λ = 0.71073 Å) at 293 K.
10.1021/ic0498081,dimethylamine cobalt formate,C2H8NCoC3H3O6,"Co(CHOO)3[NH2(CH3)2], [(CH3)2NH2][Co(CHOO)3]",C2H8N,"[Co(CHOO)3]-, Cobalt formate","N,N-dimethanaminium cobalt formate",3,single crystal,,,,,,,,"CoCl2·6H2O, dimethylformamide (DMF),",Pink block-like crystals,"CoCl2·6H2O (1 mmol), DMF (6 mL), and H2O (6 mL) were heated in a Teflon-lined autoclave at 140 °C for 3 days. The solution was slowly cooled and the residual solution was evaporated at room temperature for about 1 week.",Single-crystal X-ray diffraction,Data were collected using Rigaku R-Axis RIPID IP with Mo−Kα radiation (λ = 0.71073 Å) at 293 K.
10.1021/ic0498081,dimethylamine nickle formate,C2H8NNiC3H3O6,"Ni(CHOO)3[NH2(CH3)2], [(CH3)2NH2][Ni(CHOO)3]",C2H8N,"[Ni(CHOO)3]-, Nickle formate","N,N-dimethanaminium nickle formate",3,single crystal,,,,,,,,"NiCl2·6H2O, dimethylformamide (DMF),",Blue block-like crystals,"NiCl2·6H2O (1 mmol), DMF (6 mL), and H2O (6 mL) were heated in a Teflon-lined autoclave at 140 °C for 3 days. The solution was slowly cooled and the residual solution was evaporated at room temperature for about 1 week.",Single-crystal X-ray diffraction,Data were collected using Rigaku R-Axis RIPID IP with Mo−Kα radiation (λ = 0.71073 Å) at 293 K.
10.1021/ic0521527,dimethylammonium iron azido formate,[(CH3)2NH2][Fe(N3)2(HCOO)],[Fe(N3)2(HCOO)][(CH3)2NH2],C2NH8,[Fe(N3)2(HCOO)]-,dimethylammonium iron azido formate,1,single crystal,,,,,,,,"formic acid, NaN3, dimethylamine, Fe(ClO4)2‚4H2O, methanol",Column shaped yellow-green crystals,"In a methanol solution containing formic acid, NaN3, and dimethylamine, another methanol solution of Fe(ClO4)2‚4H2O was diffused.",Single-crystal X-ray diffraction,Data were collected using a NONIUS KappaCCD Diffractometer with Mo Kα (λ = 0.71073 Å) radiation.
10.1021/ic0521527,dimethylammonium cobalt azido formate,[(CH3)2NH2][Co(N3)2(HCOO)],[Co(N3)2(HCOO)][(CH3)2NH2],C2NH8,[Co(N3)2(HCOO)]-,dimethylammonium cobalt azido formate,1,single crystal,,,,,,,,"formic acid, NaN3, dimethylamine, CoCl2‚6H2O, methanol",Column shaped pink crystals,"In a methanol solution containing formic acid, NaN3, and dimethylamine, another methanol solution of CoCl2‚6H2O was diffused.",Single-crystal X-ray diffraction,Data were collected using a NONIUS KappaCCD Diffractometer with Mo Kα (λ = 0.71073 Å) radiation.
10.1021/ic061555j,Ethylenediammonium oxalate lead iodide tetrahydrate,[(H2en)7(C2O4)2](Pb4I18)·4H2O,Ethylenediammonium oxalate octodecaiodo tetraplumbate(II) tetrahydrate,C18H78N14O12,"Pb4I18, Lead iodide",,2,single crystal,,,,,,,,"PbI2, K2C2O4·H2O, ethylendiamine, HI, ethanol",Yellow crystals,"PbI2, K2C2O4·H2O, and ethylendiamine was mixed into a solution of HI and ethanol at 120 degrees Celsius for 2 days. The molar ratio was 1:1:15 and after the two days and upon cooling, yellow crystals of  formed.",Single Crystal X-Ray Diffraction,A Rigaku Mercury CCD diffractometer was used. Mo Kα radiation was used with the ω scan technique at 123 Kelvin. The structure was solved by direct methods with the Siemens SHELXTL Version 5 package. Full-matrix least-squares refinement on F2 was used to refine the structure.
10.1021/ic061555j,Ethylenediammonium oxalate lead iodide tetrahydrate,[(H2en)7(C2O4)2](Pb4I18)·4H2O,Ethylenediammonium oxalate octodecaiodo tetraplumbate(II) tetrahydrate,C18H78N14O12,"Pb4I18, Lead iodide",,2,single crystal,,Semi-empirical model: Extended Huckel Theory (EHT),,,non-relativsitic,,,"PbI2, K2C2O4·H2O, ethylendiamine, HI, ethanol",Yellow crystals,"PbI2, K2C2O4·H2O, and ethylendiamine was mixed into a solution of HI and ethanol at 120 degrees Celsius for 2 days. The molar ratio was 1:1:15 and after the two days and upon cooling, yellow crystals of the new type of perovskite formed.",,
10.1021/ic061555j,Ethylenediammonium oxalate lead iodide tetrahydrate,[(H2en)7(C2O4)2](Pb4I18)·4H2O,Ethylenediammonium oxalate octodecaiodo tetraplumbate(II) tetrahydrate,C18H78N14O12,"Pb4I18, Lead iodide",,2,single crystal,,,,,,,,"PbI2, K2C2O4·H2O, ethylendiamine, HI, ethanol",Yellow crystals,"PbI2, K2C2O4·H2O, and ethylendiamine was mixed into a solution of HI and ethanol at 120 degrees Celsius for 2 days. The molar ratio was 1:1:15 and after the two days and upon cooling, yellow crystals of the new type of perovskite formed.",Diffuse Reflectance Spectra,"The absorption spectrum was calculated from measured reflection spectrum. Diffuse reflection spectroscopy was measured with a PE Lambda 35 UV-vis spectrophotometer with an integrating sphere at 273 Kelvin, and BaSO4 was the reference. The Kubelka-Munk function was used to calculate the absorption spectrum, and direct extrapolation was used to find the band gap value."
10.1021/ic061555j,Ethylenediammonium oxalate lead iodide tetrahydrate,[(H2en)7(C2O4)2](Pb4I18)·4H2O,Ethylenediammonium oxalate octodecaiodo tetraplumbate(II) tetrahydrate,C18H78N14O12,"Pb4I18, Lead iodide",,2,single crystal,,,,,,,,"PbI2, K2C2O4·H2O, ethylendiamine, HI, ethanol",Yellow crystals,"PbI2, K2C2O4·H2O, and ethylendiamine was mixed into a solution of HI and ethanol at 120 degrees Celsius for 2 days. The molar ratio was 1:1:15 and after the two days and upon cooling, yellow crystals of the new type of perovskite formed.",Diffuse Reflectance Spectra,"The absorption spectrum was calculated from measured reflection spectrum. Diffuse reflection spectroscopy was measured with a PE Lambda 35 UV-vis spectrophotometer with an integrating sphere at 273 Kelvin, and BaSO4 was the reference. The Kubelka-Munk function was used to calculate the absorption spectrum, and direct extrapolation was used to find the band gap value."
10.1021/ic061555j,Ethylenediammonium oxalate lead iodide tetrahydrate,[(H2en)7(C2O4)2](Pb4I18)·4H2O,Ethylenediammonium oxalate octodecaiodo tetraplumbate(II) tetrahydrate,C18H78N14O12,"Pb4I18, Lead iodide",,2,single crystal,,,,,,,,"PbI2, K2C2O4·H2O, ethylendiamine, HI, ethanol",Yellow crystals,"PbI2, K2C2O4·H2O, and ethylendiamine was mixed into a solution of HI and ethanol at 120 degrees Celsius for 2 days. The molar ratio was 1:1:15 and after the two days and upon cooling, yellow crystals of the new type of perovskite formed.",Photoluminescence Spectroscopy,PL and PL excitation spectra were measured using a JY Fluorlog-322 at room temperature. PL was measured with an excitation wavelength of 371 nm. PLE was measured at emission wavelengths of 440 and 501 nm.
10.1021/ic061555j,Ethylenediammonium oxalate lead iodide tetrahydrate,[(H2en)7(C2O4)2](Pb4I18)·4H2O,Ethylenediammonium oxalate octodecaiodo tetraplumbate(II) tetrahydrate,C18H78N14O12,"Pb4I18, Lead iodide",,2,single crystal,,,,,,,,"PbI2, K2C2O4·H2O, ethylendiamine, HI, ethanol",Yellow crystals,"PbI2, K2C2O4·H2O, and ethylendiamine was mixed into a solution of HI and ethanol at 120 degrees Celsius for 2 days. The molar ratio was 1:1:15 and after the two days and upon cooling, yellow crystals formed.",Photoluminescence Spectroscopy,PL and PL excitation spectra were measured using a JY Fluorlog-322 at room temperature. PL was measured with an excitation wavelength of 371 nm. PLE was measured at emission wavelengths of 440 and 501 nm.
10.1021/ic061555j,Ethylenediammonium oxalate lead iodide tetrahydrate,[(H2en)7(C2O4)2](Pb4I18)·4H2O,Ethylenediammonium oxalate octodecaiodo tetraplumbate(II) tetrahydrate,C18H78N14O12,"Pb4I18, Lead iodide",,2,single crystal,,,,,,,,"PbI2, K2C2O4·H2O, ethylendiamine, HI, ethanol",Yellow crystals,"PbI2, K2C2O4·H2O, and ethylendiamine was mixed into a solution of HI and ethanol at 120 degrees Celsius for 2 days. The molar ratio was 1:1:15, and after the two days and upon cooling, yellow crystals formed.",Photoluminescence Spectroscopy,PL and PL excitation spectra were measured using a JY Fluorlog-322 at room temperature. PL was measured with an excitation wavelength of 371 nm. PLE was measured at emission wavelengths of 440 and 501 nm.
10.1021/ic061555j,Ethylenediammonium oxalate lead iodide tetrahydrate,[(H2en)7(C2O4)2](Pb4I18)·4H2O,Ethylenediammonium oxalate octodecaiodo tetraplumbate(II) tetrahydrate,C18H78N14O12,"Pb4I18, Lead iodide",,2,single crystal,,,,,,,,"PbI2, K2C2O4·H2O, ethylendiamine, HI, ethanol",Yellow crystals,"PbI2, K2C2O4·H2O, and ethylendiamine was mixed into a solution of HI and ethanol at 120 degrees Celsius for 2 days. The molar ratio was 1:1:15 and after the two days and upon cooling, yellow crystals formed.",Thermogravimetric Analysis (TGA),TGA was performed on a Netzsch Sta449C thermoanalyzer in a nitrogen atmosphere over the range of 25-1000 degrees Celsius at a heating rate of 15 degrees per minute. This is dynamic thermogravimetry.
10.1021/ic401215x,Methylammonium tin iodide,CH3NH3SnI3,"methanaminium triiodostannate(II), MASI, (MA)SnI3, (CH3NH3)SnI3",CH3NH3,"SnI3, Tin iodide",methanammonium tin(II) iodide,3,single crystal,,,,,,,,"CH3NH3I [from synthesis], SnI2 [from synthesis], distilled HI 57% aqueous (99.95%), H3PO2 (50% aqueous)",Black MASnI3 crystals,"Charge 100 ml 2-necked round bottom flask with a mixture of aqueous HI (6.8 ml, 7.58M) and aqueous H3PO2 (1.7 ml, 9.14M). The liquid was degassed by passing a stream of nitrogen through it for 1 min and keeping it under a nitrogen atmosphere throughout the experiment. Dissolve SnI2 (372 mg, 1 mmol) in the mixture upon heating the flask to 120 °C using an oil bath, under constant magnetic stirring, forming a bright yellow solution. Add solid CH3NH3I (159 mg, 1 mmol). Evaporate solution to approximately half its original volume by heating at 120 °C. Discontinue stirring and leave the solution to cool back to room temperature. Upon cooling, black, elongated, rhombic dodecahedral (12 faces) crystals of the title compound were precipitated. Leave crystals to grow for a further 24 h under a nitrogen atmosphere before filtering and washing copiously with degassed EtOH. Yield 70-90%.",Optical-diffuse reflectance,"Measurements were performed at room temperature using a Shimadzu UV-3101 PC double-beam, double-monochromator spectrophotometer operating from 200 to 2500 nm. BaSO4 was used as a nonabsorbing reflectance reference. The generated reflectance-versus-wavelength data were used to estimate the band gap of the material by converting reflectance to absorbance data according to the Kubelka−Munk equation: α/S =(1 − R)^2/2R, where R is the reflectance and α and S are the absorption and scattering coefficients, respectively. Refer to Page 9029 Figure 9."
10.1021/ic401215x,Formamidinium tin iodide,CH5N2SnI3,"Methanimidamide triiodostannate(II), FASI, FASnI3, HC(NH2)2SnI3, (NH2)2CHSnI3",CH5N2,"SnI3, Tin iodide",Imidoformamidinium tin (II) iodide,3,single crystal,,,,,,,,"HC(NH2)2I [from synthesis], SnI2 [from synthesis], distilled HI 57% aqueous (99.95%), H3PO2 (50% aqueous)",Black FASnI3 crystals,"Charge 100 ml 2-necked round bottom flask with a mixture of aqueous HI (6.8 ml, 7.58M) and aqueous H3PO2 (1.7 ml, 9.14M). The liquid was degassed by passing a stream of nitrogen through it for 1 min and keeping it under a nitrogen atmosphere throughout the experiment. Dissolve SnI2 (372 mg, 1 mmol) in the mixture upon heating the flask to 120 °C using an oil bath, under constant magnetic stirring, forming a bright yellow solution. Add solid HC(NH2)2I (172 mg, 1 mmol). Evaporate solution to approximately half its original volume by heating at 120 °C. Discontinue stirring and leave the solution to cool back to room temperature. Upon cooling, black rhombic dodecahedral crystals (12 faces) of the title compound were precipitated. Leave crystals to grow for a further 24 h under a nitrogen atmosphere before filtering and washing copiously with degassed EtOH. Yield 70-90%.",Optical-diffuse reflectance,"Measurements were performed at room temperature using a Shimadzu UV-3101 PC double-beam, double-monochromator spectrophotometer operating from 200 to 2500 nm. BaSO4 was used as a nonabsorbing reflectance reference. The generated reflectance-versus-wavelength data were used to estimate the band gap of the material by converting reflectance to absorbance data according to the Kubelka−Munk equation: α/S =(1 − R)^2/2R, where R is the reflectance and α and S are the absorption and scattering coefficients, respectively. Refer to Page 9029 Figure 9."
10.1021/ic401215x,Methylammonium lead iodide,CH3NH3PbI3,"Methanaminium triiodoplumbate(II), MAPI, (MA)PbI3, MAPbI3, (CH3NH3)PbI3",CH6N,"PbI3, Lead iodide",methanaminium lead(II) iodide,3,single crystal,,,,,,,,"CH3NH3I [from syn], PbI2 [from syn], distilled HI 57% aqueous (99.95%), H3PO2 (50% aqueous)",Black MAPbI3 crystals,"Charge 100 ml 2-necked round bottom flask with a mixture of aqueous HI (6.8 ml, 7.58M) and aqueous H3PO2 (1.7 ml, 9.14M). The liquid was degassed by passing a stream of nitrogen through it for 1 min and keeping it under a nitrogen atmosphere throughout the experiment. Dissolve PbI2 (462 mg, 1 mmol) in the mixture upon heating the flask to 120 °C using an oil bath, under constant magnetic stirring, forming a bright yellow solution. Add solid CH3NH3I (159 mg, 1 mmol). Evaporate solution to approximately half its original volume by heating at 120 °C. Discontinue stirring and leave the solution to cool back to room temperature. Upon cooling, black, rhombic dodecahedral crystals (12 faces) of the title compound precipitated. Leave crystals to grow for a further 24 h under a nitrogen atmosphere before filtering and washing copiously with degassed EtOH. Yield 70-90%.",Optical-diffuse reflectance,"Measurements were performed at room temperature using a Shimadzu UV-3101 PC double-beam, double-monochromator spectrophotometer operating from 200 to 2500 nm. BaSO4 was used as a nonabsorbing reflectance reference. The generated reflectance-versus-wavelength data were used to estimate the band gap of the material by converting reflectance to absorbance data according to the Kubelka−Munk equation: α/S =(1 − R)^2/2R, where R is the reflectance and α and S are the absorption and scattering coefficients, respectively. Refer to Page 9029 Figure 9."
10.1021/ic401215x,Formamidinium lead iodide,CH5N2PbI3,"Methanimidamide triiodoplumbate(II), FAPI, FAPbI3, HC(NH2)2PbI3, (NH2)2CHPbI3",CH5N2,"PbI3, Lead iodide",Imidoformamidinium lead(II) iodide,3,single crystal,,,,,,,,"HC(NH2)2I, PbI2, distilled HI (57% aqueous) (99.95%), H3PO2 (50% aqueous)",Black FAPbI3 Crystals (α phase),"Charge 100 ml 2-necked round bottom flask with a mixture of aqueous HI (6.8 ml, 7.58M) and aqueous H3PO2 (1.7 ml, 9.14M). The liquid was degassed by passing a stream of nitrogen through it for 1 min and keeping it under a nitrogen atmosphere throughout the experiment. Dissolve PbI2 (462 mg, 1 mmol) in the mixture upon heating the flask to 120 °C using an oil bath, under constant magnetic stirring, forming a bright yellow solution. Add solid HC(NH2)2I (172 mg, 1 mmol). Evaporate solution to approximately half its original volume by heating at 120 °C. Stop stirring and leave solution to evaporate at 100 °C. Black hexagonal (8 faces) or trigonal (5 faces) crystals of the title compound were precipitated and grown at this temperature. After standing for 2-3 h at 100 °C, under a nitrogen atmosphere, set temperature to 80 °C for a further 2-3 h. Repeat the previous step for two more times to reach 60 °C and 40 °C at which point the solution was left to come to room temperature by powering off the hotplate. The crystals were collected by filtration and washed with anhydrous EtOH.",Optical-diffuse reflectance,"Optical diffuse-reflectance measurements were performed at room temperature using a Shimadzu UV-3101 PC double-beam, double-monochromator spectrophotometer operating from 200 to 2500 nm. BaSO4 was used as a nonabsorbing reflectance reference. The generated reflectance-versus-wavelength data were used to estimate the band gap of the material by converting reflectance to absorbance data according to the Kubelka−Munk equation: α/S =(1 − R)^2/2R, where R is the reflectance and α and S are the absorption and scattering coefficients, respectively. Refer to Page 9029 Figure 9."
10.1021/ic401215x,Methylammonium tin iodide,CH3NH3SnI3,"methanaminium triiodostannate(II), MASI, (MA)SnI3, (CH3NH3)SnI3",CH3NH3,"SnI3, Tin iodide",methanammonium tin(II) iodide,3,powder,,,,,,,,"CH3NH3I, SnI2",Black MASnI3 Solid,"Load equimolar amounts of SnI2 and MAI in a 9mm pyrex tube. Shake materials mechanically to ensure a homogenous mixture. Place tube on a sealing line evacuated to 10-4 mbar and flame sealed. Immerse tube on a sand bath standing at 200 °C, such that the mixture of solids was heated homogeneously. Maintain 4/5 of the tube outside the bath at room temperature. Leave solids in the bath for 2 h to form a homogeneous black solid. The Sn containing solids are air sensitive. No obvious color changes are observed.",Optical-diffuse reflectance,"Measurements were performed at room temperature using a Shimadzu UV-3101 PC double-beam, double-monochromator spectrophotometer operating from 200 to 2500 nm. BaSO4 was used as a nonabsorbing reflectance reference. The generated reflectance-versus-wavelength data were used to estimate the band gap of the material by converting reflectance to absorbance data according to the Kubelka−Munk equation. Refer to Page 9029 Figure 9."
10.1021/ic401215x,Methylammonium lead iodide,CH3NH3PbI3,"Methanaminium triiodoplumbate(II), MAPI, (MA)PbI3, MAPbI3, (CH3NH3)PbI3",CH6N,"PbI3, Lead iodide",methanaminium lead(II) iodide,3,bulk polycrystalline,,,,,,,,"CH3NH3I, PbI2",Black MAPbI3 Solid,"Load equimolar amounts of PbI2 and MAI in a 9mm pyrex tube. Shake materials mechanically to ensure a homogenous mixture. Place the tube on a sealing line evacuated to 10-4 mbar and flame sealed. Immerse tube on a sand bath standing at 200 °C, such that the mixture of solids was heated homogeneously. Maintain 4/5 of the tube outside the bath at room temperature. Leave solids in the bath for 2 h to form a homogeneous black solid.",Optical-diffuse reflectance,"Measurements were performed at room temperature using a Shimadzu UV-3101 PC double-beam, double-monochromator spectrophotometer operating from 200 to 2500 nm. BaSO4 was used as a nonabsorbing reflectance reference. The generated reflectance-versus-wavelength data were used to estimate the band gap of the material by converting reflectance to absorbance data according to the Kubelka−Munk equation: α/S =(1 − R)^2/2R, where R is the reflectance and α and S are the absorption and scattering coefficients, respectively. Refer to Page 9029 Figure 9."
10.1021/ic401215x,Methylammonium tin iodide,CH3NH3SnI3,"methanaminium triiodostannate(II), MASI, (MA)SnI3, (CH3NH3)SnI3",CH3NH3,"SnI3, Tin iodide",methanammonium tin(II) iodide,3,bulk polycrystalline,,,,,,,,"CH3NH3I, SnI2",Black MASnI3 Ingot,"Load equimolar amounts of SnI2 and MAI in a 15mm pyrex test tube. Shake materials mechanically to ensure a homogenous mixture. Immerse in a sand bath standing at 350 °C under a gentle flow of nitrogen. The reaction proceeds within 0.5-1 min. The formation of a homogeneous black melt signals the end of the reaction. Upon melting the tube was removed from the bath and left to cool in air, usually producing a shiny black ingot.",Optical-diffuse reflectance,"Measurements were performed at room temperature using a Shimadzu UV-3101 PC double-beam, double-monochromator spectrophotometer operating from 200 to 2500 nm. BaSO4 was used as a nonabsorbing reflectance reference. The generated reflectance-versus-wavelength data were used to estimate the band gap of the material by converting reflectance to absorbance data according to the Kubelka−Munk equation: α/S =(1 − R)^2/2R, where R is the reflectance and α and S are the absorption and scattering coefficients, respectively. Refer to Page 9029 Figure 9."
10.1021/ic401215x,Methylammonium lead iodide,CH3NH3PbI3,"Methanaminium triiodoplumbate(II), MAPI, (MA)PbI3, MAPbI3, (CH3NH3)PbI3",CH6N,"PbI3, Lead iodide",methanaminium lead(II) iodide,3,bulk polycrystalline,,,,,,,,"CH3NH3I, PbI2",Black MAPbI3 Ingot,"Load equimolar amounts of PbI2 and MAI in a 15mm pyrex test tube. Shake materials mechanically to ensure a homogenous mixture. Immerse in a sand bath standing at 350 °C under a gentle flow of nitrogen. The reaction proceeds within 0.5-1 min. Pb-containing solids decompose on prolonged heating (> 3 min) or by raising the temperature above 400 °C, through evolution of I2 gas, crystallizing on the cooler walls of the tube.",Optical-diffuse reflectance,"Measurements were performed at room temperature using a Shimadzu UV-3101 PC double-beam, double-monochromator spectrophotometer operating from 200 to 2500 nm. BaSO4 was used as a nonabsorbing reflectance reference. The generated reflectance-versus-wavelength data were used to estimate the band gap of the material by converting reflectance to absorbance data according to the Kubelka−Munk equation: α/S =(1 − R)^2/2R, where R is the reflectance and α and S are the absorption and scattering coefficients, respectively. Refer to Page 9029 Figure 9."
