Repository: MasterAI-EAM/Darwin

# Darwin: A Tailored GPT for the Scientific Domain 🇦🇺
**Organization: [University of New South Wales（UNSW) AI4Science](https://www.masterai.com.au) & [GreenDynamics AI](https://www.greendynamics.com.au)**

Darwin is an open-source project dedicated to pretrain and fine-tune the LLaMA model on scientific literature and datasets. Specifically designed for the scientific domain with an emphasis on materials science, chemistry, and physics, Darwin integrates structured and unstructured scientific knowledge to enhance the efficacy of language models in scientific research.

File: dataset/Crystalline organic-inorganic compounds/DukeDB.csv (part 15 of 38)
doi,compound name,formula,group,organic,inorganic,iupac,dimensionality,sample type,code,level of theory,Exchange-correlation functional,k-point grid,level of relativity,basis set definition,numerical accuracy,synthesis starting materials,synthesis product,synthesis description,experimental method,experimental description
10.1021/ic401215x,Methylammonium tin iodide,CH3NH3SnI3,"methanaminium triiodostannate(II), MASI, (MA)SnI3, (CH3NH3)SnI3",CH3NH3,"SnI3, Tin iodide",methanammonium tin(II) iodide,3,powder,,,,,,,,"CH3NH3I, SnI2",Black MASnI3 Powder,"Place equimolar amounts of SnI2 and MAI in an agate mortar and ground carefully with a pestle until a visually homogeneous, black powder is obtained.",Optical-diffuse reflectance,"Measurements were performed at room temperature using a Shimadzu UV-3101 PC double-beam, double-monochromator spectrophotometer operating from 200 to 2500 nm. BaSO4 was used as a nonabsorbing reflectance reference. The generated reflectance-versus-wavelength data were used to estimate the band gap of the material by converting reflectance to absorbance data according to the Kubelka−Munk equation: α/S =(1 − R)^2/2R, where R is the reflectance and α and S are the absorption and scattering coefficients, respectively. Refer to Page 9029 Figure 9."
10.1021/ic401215x,Methylammonium lead iodide,CH3NH3PbI3,"Methanaminium triiodoplumbate(II), MAPI, (MA)PbI3, MAPbI3, (CH3NH3)PbI3",CH6N,"PbI3, Lead iodide",methanaminium lead(II) iodide,3,powder,,,,,,,,"CH3NH3I, PbI2",Black MAPbI3 Powder,"Place equimolar amounts of PbI2 and MAI in an agate mortar and ground carefully with a pestle until a visually homogeneous, black powder is obtained.",Optical diffuse reflectance,"Measurements were performed at room temperature using a Shimadzu UV-3101 PC double-beam, double-monochromator spectrophotometer operating from 200 to 2500 nm. BaSO4 was used as a nonabsorbing reflectance reference. The generated reflectance-versus-wavelength data were used to estimate the band gap of the material by converting reflectance to absorbance data according to the Kubelka−Munk equation: α/S =(1 − R)^2/2R, where R is the reflectance and α and S are the absorption and scattering coefficients, respectively. Refer to Page 9029 Figure 9."
10.1021/ic401215x,Methylammonium tin iodide,CH3NH3SnI3,"methanaminium triiodostannate(II), MASI, (MA)SnI3, (CH3NH3)SnI3",CH3NH3,"SnI3, Tin iodide",methanammonium tin(II) iodide,3,single crystal,,,,,,,,"CH3NH3I [from synthesis], SnI2 [from synthesis], distilled HI (57% aqueous) (99.95%), H3PO2 (50% aqueous)",Black MASnI3 crystals,"Charge 100 ml 2-necked round bottom flask with a mixture of aqueous HI (6.8 ml, 7.58M) and aqueous H3PO2 (1.7 ml, 9.14M). The liquid was degassed by passing a stream of nitrogen through it for 1 min and keeping it under a nitrogen atmosphere throughout the experiment. Dissolve SnI2 (372 mg, 1 mmol) in the mixture upon heating the flask to 120 °C using an oil bath, under constant magnetic stirring, forming a bright yellow solution. Add solid CH3NH3I (159 mg, 1 mmol). Evaporate solution to approximately half its original volume by heating at 120 °C. Discontinue stirring and leave the solution to cool back to room temperature. Upon cooling, black, elongated, rhombic dodecahedral (12 faces) crystals of the title compound were precipitated. Leave crystals to grow for a further 24 h under a nitrogen atmosphere before filtering and washing copiously with degassed EtOH.",Single crystal X-ray diffraction,"Single-crystal X-ray diffraction experiments were performed using either a STOE IPDS II or IPDS 2T diffractometer using Mo Kα radiation (λ = 0.71073 Å) and operating at 50 kV and 40 mA. Integration and numerical absorption corrections were performed using the X-AREA, X-RED, and X-SHAPE programs. Refer to Page 9025 Table 1."
10.1021/ic401215x,Formamidinium tin iodide,CH5N2SnI3,"Methanimidamide triiodostannate(II), FASI, FASnI3, HC(NH2)2SnI3, (NH2)2CHSnI3",CH5N2,"SnI3, Tin iodide",Imidoformamidinium tin (II) iodide,3,single crystal,,,,,,,,"HC(NH2)2I [from synthesis], SnI2 [from synthesis], distilled HI (57% aqueous) (99.95%), H3PO2 (50% aqueous)",Black FASnI3 crystals,"Charge 100 ml 2-necked round bottom flask with a mixture of aqueous HI (6.8 ml, 7.58M) and aqueous H3PO2 (1.7 ml, 9.14M). The liquid was degassed by passing a stream of nitrogen through it for 1 min and keeping it under a nitrogen atmosphere throughout the experiment. Dissolve SnI2 (372 mg, 1 mmol) in the mixture upon heating the flask to 120 °C using an oil bath, under constant magnetic stirring, forming a bright yellow solution. Add solid HC(NH2)2I (172 mg, 1 mmol). Evaporate solution to approximately half its original volume by heating at 120 °C. Discontinue stirring and leave the solution to cool back to room temperature. Upon cooling, black rhombic dodecahedral crystals (12 faces) of the title compound were precipitated. Leave crystals to grow for a further 24 h under a nitrogen atmosphere before filtering and washing copiously with degassed EtOH.",Single crystal X-ray diffraction,"Single-crystal X-ray diffraction experiments were performed using either a STOE IPDS II or IPDS 2T diffractometer using Mo Kα radiation (λ = 0.71073 Å) and operating at 50 kV and 40 mA. Integration and numerical absorption corrections were performed using the X-AREA, X-RED, and X-SHAPE programs. Refer to Page 9025 Table 1."
10.1021/ic401215x,Methylammonium lead iodide,CH3NH3PbI3,"Methanaminium triiodoplumbate(II), MAPI, (MA)PbI3, MAPbI3, (CH3NH3)PbI3",CH6N,"PbI3, Lead iodide",methanaminium lead(II) iodide,3,single crystal,,,,,,,,"CH3NH3I [from syn], PbI2 [from syn], distilled HI (57% aqueous) (99.95%), H3PO2 (50% aqueous)",Black MAPbI3 crystals,"Charge 100 ml 2-necked round bottom flask with a mixture of aqueous HI (6.8 ml, 7.58M) and aqueous H3PO2 (1.7 ml, 9.14M). The liquid was degassed by passing a stream of nitrogen through it for 1 min and keeping it under a nitrogen atmosphere throughout the experiment. Dissolve PbI2 (462 mg, 1 mmol) in the mixture upon heating the flask to 120 °C using an oil bath, under constant magnetic stirring, forming a bright yellow solution. Add solid CH3NH3I (159 mg, 1 mmol). Evaporate solution to approximately half its original volume by heating at 120 °C. Discontinue stirring and leave solution to cool back to room temperature. Upon cooling, black, rhombic dodecahedral crystals (12 faces) of the title compound precipitated. Leave crystals to grow for a further 24 h under a nitrogen atmosphere before filtering and washing copiously with degassed EtOH.",Single crystal X-ray diffraction,"Single-crystal X-ray diffraction experiments were performed using either an STOE IPDS II or IPDS 2T diffractometer using Mo Kα radiation (λ = 0.71073 Å) and operating at 50 kV and 40 mA. Integration and numerical absorption corrections were performed using the X-AREA, X-RED, and X-SHAPE programs. Refer to Page 9025 Table 1."
10.1021/ic401215x,Formamidinium lead iodide,CH5N2PbI3,"Methanimidamide triiodoplumbate(II), FAPI, FAPbI3, HC(NH2)2PbI3, (NH2)2CHPbI3",CH5N2,"PbI3, Lead iodide",Imidoformamidinium lead(II) iodide,3,single crystal,,,,,,,,"HC(NH2)2I, PbI2,distilled HI (57% aqueous) (99.95%), H3PO2 (50% aqueous)",Black FAPbI3 Crystals (alpha phase),"Charge 100 ml 2-necked round bottom flask with a mixture of aqueous HI (6.8 ml, 7.58M) and aqueous H3PO2 (1.7 ml, 9.14M). The liquid was degassed by passing a stream of nitrogen through it for 1 min and keeping it under a nitrogen atmosphere throughout the experiment. Dissolve PbI2 (462 mg, 1 mmol) in the mixture upon heating the flask to 120 °C using an oil bath, under constant magnetic stirring, forming a bright yellow solution. Add solid HC(NH2)2I (172 mg, 1 mmol). Evaporate solution to approximately half its original volume by heating at 120 °C. Stop stirring and leave the solution to evaporate at 100 °C. Black hexagonal (8 faces) or trigonal (5 faces) crystals of the title compound were precipitated and grown at this temperature. After standing for 2-3 h at 100 °C, under a nitrogen atmosphere, set the temperature to 80 °C for a further 2-3 h. Repeat the previous step for two more times to reach 60 °C and 40 °C at which point the solution was left to come to room temperature by powering off the hotplate. The crystals were collected by filtration and washed with anhydrous EtOH.",Single crystal X-ray diffraction,"Single-crystal X-ray diffraction experiments were performed using either an STOE IPDS II or IPDS 2T diffractometer using Mo Kα radiation (λ = 0.71073 Å) and operating at 50 kV and 40 mA. Integration and numerical absorption corrections were performed using the X-AREA, X-RED, and X-SHAPE programs. Refer to page 9025 Table 1."
10.1021/ic401215x,Methylammonium tin iodide,CH3NH3SnI3,"methanaminium triiodostannate(II), MASI, (MA)SnI3, (CH3NH3)SnI3",CH3NH3,"SnI3, Tin iodide",methanammonium tin(II) iodide,3,single crystal,,,,,,,,"CH3NH3I [from synthesis], SnI2 [from synthesis], distilled HI (57% aqueous) (99.95%), H3PO2 (50% aqueous)",Black MAPbI3 crystals,"Charge 100 ml 2-necked round bottom flask with a mixture of aqueous HI (6.8 ml, 7.58M) and aqueous H3PO2 (1.7 ml, 9.14M). The liquid was degassed by passing a stream of nitrogen through it for 1 min and keeping it under a nitrogen atmosphere throughout the experiment. Dissolve SnI2 (372 mg, 1 mmol) in the mixture upon heating the flask to 120 °C using an oil bath, under constant magnetic stirring, forming a bright yellow solution. Add solid CH3NH3I (159 mg, 1 mmol). Evaporate the solution to approximately half its original volume by heating at 120 °C. Discontinue stirring and leave the solution to cool back to room temperature. Upon cooling, black, elongated, rhombic dodecahedral (12 faces) crystals of the title compound were precipitated. Leave crystals to grow for a further 24 h under a nitrogen atmosphere before filtering and washing copiously with degassed EtOH. Yield 70-90%.",Single crystal X-ray diffraction,"Single-crystal X-ray diffraction experiments were performed using either an STOE IPDS II or IPDS 2T diffractometer using Mo Kα radiation (λ = 0.71073 Å) and operating at 50 kV and 40 mA. Integration and numerical absorption corrections were performed using the X-AREA, X-RED, and X-SHAPE programs. Refer to Page 9025 Table 2."
10.1021/ic401215x,Formamidinium tin iodide,CH5N2SnI3,"Methanimidamide triiodostannate(II), FASI, FASnI3, HC(NH2)2SnI3, (NH2)2CHSnI3",CH5N2,"SnI3, Tin iodide",Imidoformamidinium tin (II) iodide,3,single crystal,,,,,,,,"HC(NH2)2I [from synthesis], SnI2 [from synthesis], distilled HI (57% aqueous) (99.95%), H3PO2 (50% aqueous)",Black FASnI3 crystals,"Charge 100 ml 2-necked round bottom flask with a mixture of aqueous HI (6.8 ml, 7.58M) and aqueous H3PO2 (1.7 ml, 9.14M). The liquid was degassed by passing a stream of nitrogen through it for 1 min and keeping it under a nitrogen atmosphere throughout the experiment. Dissolve SnI2 (372 mg, 1 mmol) in the mixture upon heating the flask to 120 °C using an oil bath, under constant magnetic stirring, forming a bright yellow solution. Add solid HC(NH2)2I (172 mg, 1 mmol). Evaporate the solution to approximately half its original volume by heating at 120 °C. Discontinue stirring and leave the solution to cool back to room temperature. Upon cooling, black rhombic dodecahedral crystals (12 faces) of the title compound were precipitated. Leave crystals to grow for a further 24 h under a nitrogen atmosphere before filtering and washing copiously with degassed EtOH. Yield 70-90%.",Single crystal X-ray diffraction,"Single-crystal X-ray diffraction experiments were performed using either an STOE IPDS II or IPDS 2T diffractometer using Mo Kα radiation (λ = 0.71073 Å) and operating at 50 kV and 40 mA. Integration and numerical absorption corrections were performed using the X-AREA, X-RED, and X-SHAPE programs. Refer to Page 9025 Table 2."
10.1021/ic401215x,Methylammonium lead iodide,CH3NH3PbI3,"Methanaminium triiodoplumbate(II), MAPI, (MA)PbI3, MAPbI3, (CH3NH3)PbI3",CH6N,"PbI3, Lead iodide",methanaminium lead(II) iodide,3,single crystal,,,,,,,,"CH3NH3I [from syn], PbI2 [from syn], distilled HI 57% (99.95%), H3PO2 50%",Black MAPbI3 crystals,"Charge 100 ml 2-necked round bottom flask with a mixture of aqueous HI (6.8 ml, 7.58M) and aqueous H3PO2 (1.7 ml, 9.14M). The liquid was degassed by passing a stream of nitrogen through it for 1 min and keeping it under a nitrogen atmosphere throughout the experiment. Dissolve PbI2 (462 mg, 1 mmol) in the mixture upon heating the flask to 120 °C using an oil bath, under constant magnetic stirring, forming a bright yellow solution. Add solid CH3NH3I (159 mg, 1 mmol). Evaporate solution to approximately half its original volume by heating at 120 °C. Discontinue stirring and leave solution to cool back to room temperature. Upon cooling, black, rhombic dodecahedral crystals (12 faces) of the title compound precipitated. Leave crystals to grow for a further 24 h under a nitrogen atmosphere before filtering and washing copiously with degassed EtOH. Yield 70-90%.",Single crystal X-ray diffraction,"Single-crystal X-ray diffraction experiments were performed using either an STOE IPDS II or IPDS 2T diffractometer using Mo Kα radiation (λ = 0.71073 Å) and operating at 50 kV and 40 mA. Integration and numerical absorption corrections were performed using the X-AREA, X-RED, and X-SHAPE programs. Refer to Page 9025 Table 2."
10.1021/ic401215x,Formamidinium lead iodide,CH5N2PbI3,"Methanimidamide triiodoplumbate(II), FAPI, FAPbI3, HC(NH2)2PbI3, (NH2)2CHPbI3",CH5N2,"PbI3, Lead iodide",Imidoformamidinium lead(II) iodide,3,single crystal,,,,,,,,"HC(NH2)2I, PbI2, distilled HI 57% aqueous (99.95%), H3PO2 (50% aqueous)",Black FAPbI3 Crystals (alpha phase),"Charge 100 ml 2-necked round bottom flask with a mixture of aqueous HI (6.8 ml, 7.58M) and aqueous H3PO2 (1.7 ml, 9.14M). The liquid was degassed by passing a stream of nitrogen through it for 1 min and keeping it under a nitrogen atmosphere throughout the experiment. Dissolve PbI2 (462 mg, 1 mmol) in the mixture upon heating the flask to 120 °C using an oil bath, under constant magnetic stirring, forming a bright yellow solution. Add solid HC(NH2)2I (172 mg, 1 mmol). Evaporate solution to approximately half its original volume by heating at 120 °C. Stop stirring and leave solution to evaporate at 100 °C. Black hexagonal (8 faces) or trigonal (5 faces) crystals of the title compound were precipitated and grown at this temperature. After standing for 2-3 h at 100 °C, under a nitrogen atmosphere, set temperature to 80 °C for a further 2-3 h. Repeat the previous step for two more times to reach 60 °C and 40 °C at which point the solution was left to come to room temperature by powering off the hotplate. The crystals were collected by filtration and washed with anhydrous EtOH.",Single crystal X-ray diffraction,"Single-crystal X-ray diffraction experiments were performed using either a STOE IPDS II or IPDS 2T diffractometer using Mo Kα radiation (λ = 0.71073 Å) and operating at 50 kV and 40 mA. Integration and numerical absorption corrections were performed using the X-AREA, X-RED, and X-SHAPE programs. Refer to Page 9025 Table 2."
10.1021/ic401215x,Formamidinium lead iodide,CH5N2PbI3,"Methanimidamide triiodoplumbate(II), FAPI, FAPbI3, HC(NH2)2PbI3, (NH2)2CHPbI3",CH5N2,"PbI3, Lead iodide",Imidoformamidinium lead(II) iodide,3,single crystal,,,,,,,,"HC(NH2)2I, PbI2, distilled HI 57% (99.95%), H3PO2 50%",Yellow FAPbI3 Crystals (delta phase),"Charge 100 ml 2-necked round bottom flask with a mixture of aqueous HI (6.8 ml, 7.58M) and aqueous H3PO2 (1.7 ml, 9.14M). The liquid was degassed by passing a stream of nitrogen through it for 1 min and keeping it under a nitrogen atmosphere throughout the experiment. Dissolve PbI2 (462 mg, 1 mmol) in the mixture upon heating the flask to 120 °C using an oil bath, under constant magnetic stirring, forming a bright yellow solution. Add solid HC(NH2)2I (172 mg, 1 mmol). Evaporate solution to approximately half its original volume by heating at 120 °C. Stop stirring and leave solution to evaporate at 100 °C. Black hexagonal (8 faces) or trigonal (5 faces) crystals of the title compound were precipitated and grown at this temperature. Discontinue heating and cool the mixture to room temperature. After 4-5 h the black crystals fully convert to yellow ones of essentially the same shape. Collect yellow crystals by filtration and wash copiously with anhydrous EtOH. Yield 50-60%. The crystals are insensitive on exposure to the atmosphere but spontaneously hydrolyse to yellow PbI2 upon wetting in H2O.",Single crystal X-ray diffraction,"Single-crystal X-ray diffraction experiments were performed using either a STOE IPDS II or IPDS 2T diffractometer using Mo Kα radiation (λ = 0.71073 Å) and operating at 50 kV and 40 mA. Integration and numerical absorption corrections were performed using the X-AREA, X-RED, and X-SHAPE programs. Refer to Page 9025 Table 3."
10.1021/ic500554z,Tetrakis(pentylammonium) cadmium chloride,C20H48N4Cd3Cl10,"[C5H9NH3]4Cd3Cl10, tetrakis(pentane-1-aminium) decachloro tricadmate(II)",C5H12N,"Cd3Cl10, Cadmium chloride",tetetrakis(pentane-1-aminium) cadmium chloride,2,single crystal,,,,,,,,"Concentrated HCl, Cyclopentamine, Cadmium Chloride (CdCl2)",Colorless block-shaped crystals,"Cyclopentylamine (1.70 g, 0.02 mol) was taken in water (30 mL). Concentrated HCl (4.00 g, 0.04 mol) was added dropwise to it. The obtained solution mixture was added to an aqueous solution of CdCl2 (3.42 g, 0.015 mol). Slow evaporation of the solution at room temperature forms the crystals.",Single crystal X-ray diffraction,Frames were collected on a Rigaku Saturn 924 diffractometer with Mo Kα radiation (λ = 0.71073 Å).
10.1021/ic5025795,Bis(tropylium) tin iodide,C14H14SnI6,"Bis(tropylium) hexaiodostannate(IV), (C7H7)2SnI6",C7H7,"SnI6, tin iodide",bis(Tropylium) tin (IV) iodide,0,single crystal,,,,,,,,"HI (57% aq., 1.5% H3PO2), tropylium tetrafluoroborate (99.99%, Sigma-Aldrich), tin metal shot (Sn, reagent grade, Alfa Aesar, iodine ( I2, 99.8%))",Black (C7H7)2SnI6 powder,"SnI4 was synthesized in an evacuated fused silica ampule (P < 10 mTorr) by reacting Sn (2.62 mmol) and I2 (5.26 mmol) in a furnace at 200 °C for 48 h.
Tropylium iodide was synthesized by reacting tropylium tetrafluoroborate (0.5177 g, 2.91 mmol) with HI.
For the preparation of (C7H7)2SnI6,  SnI4 (0.1834 g, 0.292 mmol) was dissolved in 7 mL HI in N2 atmosphere by heating at 100 °C and stirring. To it tropylium iodide (0.1279 g, 0.586 mmol) was added. The solution was stirred for an additional 15 min, at which time the heat was removed and the flask was allowed to air-cool while stirring gently. The solution and precipitate were washed with anhydrous ether and centrifuged three times. The black product was dried at 37 °C for 24 h.",Powder X-ray diffraction + powder neutron diffraction,"PXRD data were obtained from the diffractometer on beamline 11-BM-B at the Advanced Photon Source, Argonne National Laboratory. Neutron diffraction data were collected at the Spallation Neutron Source (SNS) at the Oak Ridge National Laboratory using the POWGEN diffractometer (BL-11A)."
10.1021/ic5025795,Tropylium Lead Iodide,C7H7PbI3,"Tropylium triiodoplumbate(II), (C7H7)+PbI3",C7H7,"PbI3, Lead iodide",tropylium lead (II) iodide,1,single crystal,,,,,,,,"HI (57% aq., 1.5% H3PO2), tropylium tetrafluoroborate (99.99%, Sigma-Aldrich), lead iodide
 (PbI2), iodine ( I2, 99.8%))",Red C7H7PbI3 powder,"For the preparation of C7H7PbI3, PbI2 (0.6438 g, 1.395 mmol) was dissolved in 11 mL HI in N2 atmosphere by heating at 45 °C and stirring. The mixture was heated using an oil bath to 55 °C and tropylium tetrafluoroborate (0.2483 g, 1.396 mmol) was added. The heating was stopped and the solution was allowed to cool under gentle stirring to 40 °C. Then, the solution was taken out of N2 environment and was allowed to air cool in the oil bath. Once cool, the solution and red precipitate were washed with ethanol and centrifuged. The remaining product was then washed with anhydrous ether and centrifuged three times. The resulting bright red precipitate was dried at 37 °C for 24 h.",Powder X-ray diffraction + powder neutron diffraction,"PXRD data were obtained from the diffractometer on beamline 11-BM-B at the Advanced Photon Source, Argonne National Laboratory. Neutron diffraction data were collected at the Spallation Neutron Source (SNS) at the Oak Ridge National Laboratory using the POWGEN diffractometer (BL-11A)."
10.1021/ic700924j,"N,N‘-dimethylethylenediammonium manganese formate",C4H14N2Mn2C6H6O12,[CH3NH2(CH2)2NH2CH3][Mn2(HCOO)6],C4H14N2,"[Mn2(HCOO)6]2-, Manganese formate","bis(N,N'-dimethylethane-1,2-diaminium) manganese formate",3,single crystal,,,,,,,,"N,N′-dimethylethylenediamine (dmen), formic acid (HCOOH), methanol, Mn(ClO4)2‚6H2O",Colorless needle-like crystals,0.35 g of dmen and 0.40 g of HCOOH were mixed in 10 mL of methanol. 2 mL of this solution was mixed with 2.0 mL of a 0.20 M methanol solution of Mn(ClO4)2‚6H2O.,Single crystal X-ray diffraction,Data were collected on a Nonius Kappa CCD diffractometer using graphite-monochromated Mo Kα (λ = 0.710 73 Å) radiation.
10.1021/ic700924j,"N,N‘-dimethylethylenediammonium copper formate",C4H14N2Cu2C6H6O12,[CH3NH2(CH2)2NH2CH3][Cu2(HCOO)6],C4H14N2,"[Co2(HCOO)6]2-, Copper formate","bis(N,N'-dimethylethane-1,2-diaminium) copper formate",3,single crystal,,,,,,,,"N,N′-dimethylethylenediamine (dmen), formic acid (HCOOH), methanol, Co(ClO4)2‚6H2O",Red block-like crystals,0.35 g of dmen and 0.40 g of HCOOH were mixed in 10 mL of methanol. 2 mL of this solution was mixed with 2.0 mL of a 0.20 M methanol solution of Co(ClO4)2‚6H2O.,Single crystal X-ray diffraction,Data were collected on a Nonius Kappa CCD diffractometer using graphite-monochromated Mo Kα (λ = 0.710 73 Å) radiation.
10.1021/ja00006a076,Bis(phenylethylammonium) lead iodide,C16H24N2PbI4,"bis(2-phenylethane-1-aminium) tetraiodoplumbate(II), Bisphenylethylammonium lead iodide, phenethylammonium lead iodide, (PEA)2PbI4, PEA2PbI4, (C6H5C2H4NH3)2PbI4, (C8H12N)2PbI4, (C8H9NH3)2PbI4, PEA lead iodide, (PEA)2 lead iodide",C8H12N,"PbI4, Lead iodide",bis(2-phenylethane-1-aminium) lead(II) iodide,2,single crystal,,,,,,,,,,,,
10.1021/ja00124a012,Tris(iodoformamidinium) tin iodide,C3H12I3N6SnI5,"tris(iododiaminomethanide) pentaiodostannate(II),[NH2C(I)==NH2]3Snl5",CH4IN2,"SnI5, Tin iodide",tris(iododiaminomethanide) tin iodide,1,single crystal,,,,,,,,"NH2CN, Snl2, aqueous HI (57 wt%)",Column-like orange crystals,"Dissolve 0.5 g of NH2CN (0.126 g, 3.0 mmol) and Snl2 (0.374 g, 1 mmol) in 10 mL of 57 wt % aqueous HI solution at 80 °C. Cool the solution from 80 to -10 °C at 2 °C/h. Filter the crystalline products under nitrogen from which, obtain column-like orange crystals. Dry the products in flowing argon at 80 °C for several hours and then remove to an argon-filled drybox with oxygen and water levels maintained below 1 ppm. Separate the orange crystals from the transparent iodoformamidinium iodide crystals.",Single-crystal X-ray diffraction,Enraf-Nonius CAD4 diffractometer with graphite monochromatized Mo Ka radiation (λ = 0.7093 Å).
10.1021/ja00124a012,Tris(iodoformamidinium) lead iodide,C3H12I3N6Pbl5,"tris(iododiaminomethanide) pentaiodoplumbate(II), [NH2C(I)==NH2]3Pbl5",CH4IN2,"PbI5, Lead iodide",tris(iododiaminomethanide) lead (II) iodide,1,single crystal,,,,,,,,"CH3NH2•HI, NH2CN, Pbl2, aqueous HI (57 wt%)",Yellow transparent crystals,"Dissolve a 1:1:1 molar ratio of CH3NH2•HI (0.480 g, 3.02 mmol), NH2CN (0.127 g, 3.02 mmol), and Pbl2 (1.393 g, 3.02 mmol). Dissolve the reactants in 17 mL of 57 wt % aqueous hydriodic acid at 60°C. Soak the solution at 60°C for 24 h before cooling to -10°C at 2°C/h. Hold the crystals at -10°C for 10 h, filter the crystals and dry.",Single-crystal X-ray diffraction,Enraf-Nonius CAD4 diffractometer with graphite monochromatized Mo Ka radiation (λ = 0.7093 Å).
10.1021/ja206171,methylviologen BiI3Cl2,(MV)BiI3Cl2,Methylviologen dichloro triiodo bismuthate(III),C12H14N2,"BiI3Cl2, Bismuth chloride iodide","1,1′-Dimethyl-4,4′-bipyridinium bismuth triiodide dichloride",1,single crystal,,,,,,,,"BiCl3, 4,40-bipyridine, concentrated HCl and HI in methanol",(MV)[BiI3Cl2] single crystal with face sizes up to 0.4 mm,"Mix 0.4 mmol of BiCl3, 0.4 mmol of 4,40-bipyridine, 10 mL of MeOH, 1,7 mL of HCl (36%), and 0.1 mL of HI (57%) in a 25 mL Teflon bomb. Seal bomb in a Parr autoclave and heat in a programmable oven with the following parameters: heat from 25 to 150 °C over 2 h, hold at 150 °C for 13 h, and then cool to 25 °C over 10 h. A mixture of dark (MV)[BiI3Cl2] crystals and yellow (MV)4[Bi6Cl26] crystals in a ratio of ∼9:1 grew. Collect by filtration and wash with methanol.",X-ray diffraction,Collected on a Bruker-Nonius Kappa-CDD diffractometer equipped with graphite monochromatized Mo Kα radiation (λ = 0.71073 Å).
10.1021/ja301539s,Cesium tin iodide,CsSnI3,"Cesium triiodostannate(II), CsSnI3",None,"SnI3, Tin iodide",,3,single crystal,,,,,,,,"CsI, SnI2",black crystals,A stoichiometric mixture of CsI and SnI2 reacted in an evacuated Pyrex tube at 550 ºC for 60 minutes. The mixture then cooled for 6 hours to room temperature.,single-crystal X-ray diffraction,"Frames were collected using an STOE IPDS 2T diffractometer. Mo Kα radiation (50 kV, 40 mA, 34 cm diameter imaging plate) was used. Frames were collected with a 3 min exposure time and 1.0ω rotation. Absorption corrections, data extractions, and integrations were performed with X-AREA, X-RED, and X-SHAPE. Finally, the SHELXTL software package was used to refine/solve the structure."
10.1021/ja301539s,Cesium tin iodide,CsSnI3,"Cesium triiodostannate(II), CsSnI3",None,"SnI3, Tin iodide",,3,single crystal,,,,,,,,"CsI, SnI2",black crystals,A stoichiometric mixture of CsI and SnI2 reacted in an evacuated Pyrex tube at 550 ºC for 60 minutes. The mixture then cooled for 6 hours to room temperature.,UV-vis absorption (diffuse reflectance),The spectrum was recorded using a Shimadzu UV-3101 PC spectrometer. The reflectance data was converted to absorbance using the Kubelka-Munk equation.
10.1021/ja301539s,Cesium tin iodide,CsSnI3,"Cesium triiodostannate(II), CsSnI3",None,"SnI3, Tin iodide",,3,powder,,,,,,,,"CsI, SnI2",black crystals (orthorhombic phase),A stoichiometric mixture of CsI and SnI2 reacted in an evacuated Pyrex tube at 550 ºC for 60 minutes. The mixture then cooled for 6 hours to room temperature.,,
10.1021/ja301539s,Cesium tin iodide,CsSnI3,"Cesium triiodostannate(II), CsSnI3",None,"SnI3, Tin iodide",,3,single crystal,,,,,,,,"CsI, SnI2",black crystals (orthorhombic phase),A stoichiometric mixture of CsI and SnI2 reacted in an evacuated Pyrex tube at 550 ºC for 60 minutes. The mixture was then cooled for 6 hours to room temperature.,Electrical conductivity,Ingots were cut to the size of ~2mm x 3 mm x 8 mm in N2. These samples were then cut into rectangles. These samples were measured under He atmosphere in temperatures ranging from 300 K to 650 K. A ULVAC-RIKO ZEM-3 instrument system was used. Mechanical electrodes made of Rh-Pt and Pt made direct contact with ingot (no chemical paste).
10.1021/ja301539s,Cesium tin iodide,CsSnI3,"Cesium triiodostannate(II), CsSnI3",None,"SnI3, Tin iodide",,1,single crystal,,,,,,,,"CsI, SnI2",yellow crystals,"A stoichiometric mixture of CsI and SnI2 (total mass ~ 0.3 g) reacted in ethylenediamine (0.2 mL) in an evacuated Pyrex tube at 140 ºC for 3 days. Then, crack- and bubble-free ingots (~6 g) were prepared via the vertical Bridgeman technique; that is, pure CsSnI3 powder in an evacuated fused silica tube was passed down a single-zone Bridgeman furnace.",UV-vis absorption (diffuse reflectance),"The spectrum was recorded using a Shimadzu UV-3101 PC spectrometer. The reflectance data were converted to absorbance using the Kubelka-Munk equation:: α/S = (1-R)^{2}/(2R), where R = reflectance, α= absorption coefficient, S = scattering coefficient."
10.1021/ja301539s,Cesium tin iodide,CsSnI3,"Cesium triiodostannate(II), CsSnI3",None,"SnI3, Tin iodide",,3,powder,,,,,,,,"CsI, SnI2",black crystals,A stoichiometric mixture of CsI and SnI2 reacted in an evacuated Pyrex tube at 550 ºC for 60 minutes. The mixture then cooled for 6 hours to room temperature.,UV-vis absorption,"Optical diffuse reflectance measurements were executed with a Shimadzu UV-3101 PC spectrometer (operating between 200 and 2500 nm). Reflectance was converted to absorption data with the Kubelka-Munk equation: α/S = (1-R)^{2}/(2R), where R = reflectance, α= absorption coefficient, S = scattering coefficient."
10.1021/ja301539s,Cesium tin iodide,CsSnI3,"Cesium triiodostannate(II), CsSnI3",None,"SnI3, Tin iodide",,3,powder,,,,,,,,"CsI, SnI2",black crystals,A stoichiometric mixture of CsI and SnI2 reacted in an evacuated Pyrex tube at 550 ºC for 60 minutes. The mixture then cooled for 6 hours to room temperature.,,
10.1021/ja411045r,"N-methylethane-1,2-diammonium lead bromide",C3H12N2PbBr4,"N-methylethane-1,2-diaminium tetrabromoplumbate(II), (N-MEDA)PbBr4, C3N2H12PbBr4",C3H12N2,"PbBr4, Lead bromide","N-methylethane-1,2-diaminium lead(II) bromide",2,powder,,,,,,,,"HBr, N1-methylethane-1,2-diamine, PbBr2",Colorless plate-like crystals,"N1 -methylethane-1,2-diammonium (N-MEDA) bromide was synthesized by dropwise addition of 12-M solution of HBr (0.5 mL, 6.0 mmol) to a stirred 5-mL ethanol solution of N1-methylethane-1,2-diamine (0.5 mL, 5.7 mmol) at 0 ˚C. The solvent was removed under reduced pressure to obtain (N-MEDA)Br2 as a colorless, highly hygroscopic solid. It was dried for 12 h under vacuum and stored in a desiccator. Then, Solid PbBr2 (0.10 g, 0.27 mmol) and (N-MEDA)Br2 (0.064 g, 0.27 mmol) were combined in 5 mL of 12-M HBr and sonicated for 5 minutes to obtain a clear solution. The crystals of (N-MEDA)PbBr were obtained by diffusion of acetone into this solution over a 12-h period. The crystals were filtered, washed with acetone, and dried under reduced pressure.",Photoluminescence,Emission spectra were collected by mounting samples on quartz slides and by using a Horiba Jobin-Yvon Spex Fluorolog-3 fluorimeter equipped with a 450-W xenon lamp and a thermoelectrically-cooled R928P detector.
10.1021/ja411045r,"N-methylethane-1,2-diammonium lead bromide",C3H12N2PbBr4,"N-methylethane-1,2-diaminium tetrabromoplumbate(II), (N-MEDA)PbBr4, C3N2H12PbBr4",C3H12N2,"PbBr4, Lead bromide","N-methylethane-1,2-diaminium lead(II) bromide",2,film,,,,,,,,,,,UV-vis absorbance,Absorption was recorded using an Agilent Cary 6000i spectrometer in transmission mode.
10.1021/ja411045r,"N-methylpropane-1,3-diammonium lead bromide",C4H14N2PbBr4,"N-methylpropane-1,3-diaminium tetrabromoplumbate(II), (N-MPDA)PbBr4, C4N2H14PbBr4",C4H14N2,"PbBr4, Lead bromide","N-methylpropane-1,3-diaminium lead(II) bromide",2,powder,,,,,,,,"HBr, N1-methylpropane-1,3-diamine, PbBr2",Pale-yellow crystals,"N1 -methylpropane-1,3-diammonium (N-MPDA) bromide was synthesized by dropwise addition of 12-M solution of HBr (0.5 mL, 6.0 mmol) to a stirred 5-mL ethanol solution of N1-methylpropane-1,3-diamine (0.5 mL, 4.8 mmol) at 0 ˚C. The solvent was removed, and the resulting solid was washed with cold acetone. Finally, the solid was held under reduced pressure for 12 h to obtain (N-MPDA)Br2 as a colorless, crystalline solid. Then, Solid PbBr2 (0.10 g, 0.27 mmol) and (N-MPDA)Br2 (0.067 g, 0.27 mmol) were combined in 5 mL of 12-M HBr and sonicated for 5 minutes to obtain a clear solution. The crystals of (N-MEDA)PbBr were obtained by diffusion of acetone into this solution over a 12 h period. The crystals were filtered, washed with acetone, and dried under reduced pressure.",Photoluminescence,Emission spectra were collected by mounting samples on quartz slides and by using a Horiba Jobin-Yvon Spex Fluorolog-3 fluorimeter equipped with a 450-W xenon lamp and a thermoelectrically-cooled R928P detector.
10.1021/ja411045r,"N-methylpropane-1,3-diammonium lead bromide",C4H14N2PbBr4,"N-methylpropane-1,3-diaminium tetrabromoplumbate(II), (N-MPDA)PbBr4, C4N2H14PbBr4",C4H14N2,"PbBr4, Lead bromide","N-methylpropane-1,3-diaminium lead(II) bromide",2,film,,,,,,,,,,,UV-vis absorbance,Absorption was recorded using an Agilent Cary 6000i spectrometer in transmission mode.
10.1021/ja411045r,"N-methylethane-1,2-diammonium lead bromide",C3H12N2PbBr4,"N-methylethane-1,2-diaminium tetrabromoplumbate(II), (N-MEDA)PbBr4, C3N2H12PbBr4",C3H12N2,"PbBr4, Lead bromide","N-methylethane-1,2-diaminium lead(II) bromide",2,single crystal,,,,,,,,"HBr, N1-methylethane-1,2-diamine, PbBr2",Colorless plate-like crystals,"N1 -methylethane-1,2-diammonium (N-MEDA) bromide was synthesized by dropwise addition of 12-M solution of HBr (0.5 mL, 6.0 mmol) to a stirred 5-mL ethanol solution of N1-methylethane-1,2-diamine (0.5 mL, 5.7 mmol) at 0 ˚C. The solvent was removed under reduced pressure to obtain (N-MEDA)Br2 as a colorless, highly hygroscopic solid. It was dried for 12 h under vacuum and stored in a desiccator. Then, Solid PbBr2 (0.10 g, 0.27 mmol) and (N-MEDA)Br2 (0.064 g, 0.27 mmol) were combined in 5 mL of 12-M HBr and sonicated for 5 minutes to obtain a clear solution. The crystals of (N-MEDA)PbBr were obtained by diffusion of acetone into this solution over a 12-h period. The crystals were filtered, washed with acetone, and dried under reduced pressure.",Single crystal X-ray diffraction,Data were recorded in a Bruker D8 Venture diffractometer equipped with a Photon 100 CMOS detector and using monochromated Mo Kα (λ = 0.71073 Å) radiation.
10.1021/ja411045r,"N-methylpropane-1,3-diammonium lead bromide",C4H14N2PbBr4,"N-methylpropane-1,3-diaminium tetrabromoplumbate(II), (N-MPDA)PbBr4, C4N2H14PbBr4",C4H14N2,"PbBr4, Lead bromide","N-methylpropane-1,3-diaminium lead(II) bromide",2,single crystal,,,,,,,,"HBr, N1-methylpropane-1,3-diamine, PbBr2",Pale-yellow crystals,"N1 -methylpropane-1,3-diammonium (N-MPDA) bromide was synthesized by dropwise addition of 12-M solution of HBr (0.5 mL, 6.0 mmol) to a stirred 5-mL ethanol solution of N1-methylpropane-1,3-diamine (0.5 mL, 4.8 mmol) at 0 ˚C. The solvent was removed, and the resulting solid was washed with cold acetone. Finally, the solid was held under reduced pressure for 12 h to obtain (N-MPDA)Br2 as a colorless, crystalline solid. Then, Solid PbBr2 (0.10 g, 0.27 mmol) and (N-MPDA)Br2 (0.067 g, 0.27 mmol) were combined in 5 mL of 12-M HBr and sonicated for 5 minutes to obtain a clear solution. The crystals of (N-MEDA)PbBr were obtained by diffusion of acetone into this solution over a 12 h period. The crystals were filtered, washed with acetone, and dried under reduced pressure.",Single crystal X-ray diffraction,Data were recorded in a Bruker D8 Venture diffractometer equipped with a Photon 100 CMOS detector and using monochromated Mo Kα (λ = 0.71073 Å) radiation.
10.1021/ja411045r,"N-methylpropane-1,3-diammonium lead bromide",C4H14N2PbBr4,"N-methylpropane-1,3-diaminium tetrabromoplumbate(II), (N-MPDA)PbBr4, C4N2H14PbBr4",C4H14N2,"PbBr4, Lead bromide","N-methylpropane-1,3-diaminium lead(II) bromide",2,film,,,,,,,,,,,UV-vis absorbance,Absorption was recorded using an Agilent Cary 6000i spectrometer in transmission mode.
10.1021/ja411045r,"N-methylpropane-1,3-diammonium lead bromide",C4H14N2PbBr4,"N-methylpropane-1,3-diaminium tetrabromoplumbate(II), (N-MPDA)PbBr4, C4N2H14PbBr4",C4H14N2,"PbBr4, Lead bromide","N-methylpropane-1,3-diaminium lead(II) bromide",2,film,,,,,,,,,,,UV-vis absorbance,Absorption was recorded using an Agilent Cary 6000i spectrometer in transmission mode.
10.1021/ja411045r,"N-methylpropane-1,3-diammonium lead bromide",C4H14N2PbBr4,"N-methylpropane-1,3-diaminium tetrabromoplumbate(II), (N-MPDA)PbBr4, C4N2H14PbBr4",C4H14N2,"PbBr4, Lead bromide","N-methylpropane-1,3-diaminium lead(II) bromide",2,powder,,,,,,,,"HBr, N1-methylpropane-1,3-diamine, PbBr2",Pale-yellow crystals,"N1 -methylpropane-1,3-diammonium (N-MPDA) bromide was synthesized by dropwise addition of 12-M solution of HBr (0.5 mL, 6.0 mmol) to a stirred 5-mL ethanol solution of N1-methylpropane-1,3-diamine (0.5 mL, 4.8 mmol) at 0 ˚C. The solvent was removed, and the resulting solid was washed with cold acetone. Finally, the solid was held under reduced pressure for 12 h to obtain (N-MPDA)Br2 as a colorless, crystalline solid. Then, Solid PbBr2 (0.10 g, 0.27 mmol) and (N-MPDA)Br2 (0.067 g, 0.27 mmol) were combined in 5 mL of 12-M HBr and sonicated for 5 minutes to obtain a clear solution. The crystals of (N-MEDA)PbBr were obtained by diffusion of acetone into this solution over a 12 h period. The crystals were filtered, washed with acetone, and dried under reduced pressure.",Photoluminescence,Emission spectra were collected by mounting samples on quartz slides and by using a Horiba Jobin-Yvon Spex Fluorolog-3 fluorimeter equipped with a 450-W xenon lamp and a thermoelectrically-cooled R928P detector.
10.1021/ja411045r,"N-methylethane-1,2-diammonium lead bromide",C3H12N2PbBr4,"N-methylethane-1,2-diaminium tetrabromoplumbate(II), (N-MEDA)PbBr4, C3N2H12PbBr4",C3H12N2,"PbBr4, Lead bromide","N-methylethane-1,2-diaminium lead(II) bromide",2,film,,,,,,,,,,,UV-vis absorbance,Absorption was recorded using an Agilent Cary 6000i spectrometer in transmission mode.
10.1021/ja411045r,"N-methylethane-1,2-diammonium lead bromide",C3H12N2PbBr4,"N-methylethane-1,2-diaminium tetrabromoplumbate(II), (N-MEDA)PbBr4, C3N2H12PbBr4",C3H12N2,"PbBr4, Lead bromide","N-methylethane-1,2-diaminium lead(II) bromide",2,film,,,,,,,,,,,UV-vis absorbance,Absorption was recorded using an Agilent Cary 6000i spectrometer in transmission mode.
10.1021/ja411045r,"N-methylethane-1,2-diammonium lead bromide",C3H12N2PbBr4,"N-methylethane-1,2-diaminium tetrabromoplumbate(II), (N-MEDA)PbBr4, C3N2H12PbBr4",C3H12N2,"PbBr4, Lead bromide","N-methylethane-1,2-diaminium lead(II) bromide",2,powder,,,,,,,,"HBr, N1-methylethane-1,2-diamine, PbBr2",Colorless plate-like crystals,"N1 -methylethane-1,2-diammonium (N-MEDA) bromide was synthesized by dropwise addition of 12-M solution of HBr (0.5 mL, 6.0 mmol) to a stirred 5-mL ethanol solution of N1-methylethane-1,2-diamine (0.5 mL, 5.7 mmol) at 0 ˚C. The solvent was removed under reduced pressure to obtain (N-MEDA)Br2 as a colorless, highly hygroscopic solid. It was dried for 12 h under vacuum and stored in a desiccator. Then, Solid PbBr2 (0.10 g, 0.27 mmol) and (N-MEDA)Br2 (0.064 g, 0.27 mmol) were combined in 5 mL of 12-M HBr and sonicated for 5 minutes to obtain a clear solution. The crystals of (N-MEDA)PbBr were obtained by diffusion of acetone into this solution over a 12-h period. The crystals were filtered, washed with acetone, and dried under reduced pressure.",PLQE measurement using an integrating sphere,Princeton Instruments SpectraPro 500i spectrograph was used to collect the spectra. See supporting information page S3 for details.
10.1021/ja411045r,"N-methylethane-1,2-diammonium lead bromide",C3H12N2PbBr4,"N-methylethane-1,2-diaminium tetrabromoplumbate(II), (N-MEDA)PbBr4, C3N2H12PbBr4",C3H12N2,"PbBr4, Lead bromide","N-methylethane-1,2-diaminium lead(II) bromide",2,powder,,,,,,,,"HBr, N1-methylethane-1,2-diamine, PbBr2",Colorless plate-like crystals,"N1 -methylethane-1,2-diammonium (N-MEDA) bromide was synthesized by dropwise addition of 12-M solution of HBr (0.5 mL, 6.0 mmol) to a stirred 5-mL ethanol solution of N1-methylethane-1,2-diamine (0.5 mL, 5.7 mmol) at 0 ˚C. The solvent was removed under reduced pressure to obtain (N-MEDA)Br2 as a colorless, highly hygroscopic solid. It was dried for 12 h under vacuum and stored in a desiccator. Then, Solid PbBr2 (0.10 g, 0.27 mmol) and (N-MEDA)Br2 (0.064 g, 0.27 mmol) were combined in 5 mL of 12-M HBr and sonicated for 5 minutes to obtain a clear solution. The crystals of (N-MEDA)PbBr were obtained by diffusion of acetone into this solution over a 12-h period. The crystals were filtered, washed with acetone, and dried under reduced pressure.",UV-vis absorbance + Photoluminescence,"Absorption was recorded in reflectance mode using a Shimadzu UV-2600 spectrometer equipped with an integrating sphere.
