Repository: MasterAI-EAM/Darwin

# Darwin: A Tailored GPT for the Scientific Domain 🇦🇺
**Organization: [University of New South Wales（UNSW) AI4Science](https://www.masterai.com.au) & [GreenDynamics AI](https://www.greendynamics.com.au)**

Darwin is an open-source project dedicated to pretrain and fine-tune the LLaMA model on scientific literature and datasets. Specifically designed for the scientific domain with an emphasis on materials science, chemistry, and physics, Darwin integrates structured and unstructured scientific knowledge to enhance the efficacy of language models in scientific research.

File: dataset/Crystalline organic-inorganic compounds/DukeDB.csv (part 16 of 38)
doi,compound name,formula,group,organic,inorganic,iupac,dimensionality,sample type,code,level of theory,Exchange-correlation functional,k-point grid,level of relativity,basis set definition,numerical accuracy,synthesis starting materials,synthesis product,synthesis description,experimental method,experimental description
Emission spectra were collected by mounting samples on quartz slides and by using a Horiba Jobin-Yvon Spex Fluorolog-3 fluorimeter equipped with a 450-W xenon lamp and a thermoelectrically-cooled R928P detector."
10.1021/ja500618z,Guanidinium manganese formate,CH6N3MnC3HHO6,[C(NH2)3][Mn(HCOO)3],CH6N3,"[Mn(HCOO)3]-, Manganese formate",Guanidinium manganese formate,3,single crystal,,,,,,,,,,,Single crystal X-ray diffraction,"Frames were collected using an Oxford Diffraction Gemini E Ultra diffractometer using Mo radiation ( λ=0.71073 Å, operating at 50 kV and 40 mA)."
10.1021/ja500618z,Azetidium manganese formate,C3H8NMnC3H3O6,[(CH2)3NH2][Mn(HCOO)3],C3H8N,"[Mn(HCOO)3]-, Manganese formate",azetidin-1-ium manganese formate,3,single crystal,,,,,,,,,,,Single crystal X-ray diffraction,"Frames were collected using an Oxford Diffraction Gemini E Ultra diffractometer using Mo radiation ( λ=0.71073 Å, operating at 50 kV and 40 mA)."
10.1021/ja507086b,"2,2′(ethylenedioxy)bis(ethylammonium) lead chloride",C6H18N2O2PbCl4,"2,2'(ethylenedioxy)bis(ethanaminium) tetrachloroplumbate(II), (EDBE)PbCl4, C6H18O2N2PbCl4",C6H18N2O2,"PbCl4, Lead chloride","2,2′(ethylenedioxy)bis(ethanaminium) lead(II) chloride",2,film,,,,,,,,,,,UV-vis absorption,"Measured on spin-coated films using an Agilent Cary 6000i spectrometer
in transmission mode."
10.1021/ja507086b,"2,2′(ethylenedioxy)bis(ethylammonium) lead chloride",C6H18N2O2PbCl4,"2,2'(ethylenedioxy)bis(ethanaminium) tetrachloroplumbate(II), (EDBE)PbCl4, C6H18O2N2PbCl4",C6H18N2O2,"PbCl4, Lead chloride","2,2′(ethylenedioxy)bis(ethanaminium) lead(II) chloride",2,powder,,,,,,,,"PbCl2, HCl, 2,2’-(ethylenedioxy)bis(ethylamine)",colorless solid,"A 20-mL solution of PbCl2 (1.00 g, 3.60 mmol) in 12-M HCl was added dropwise to a cold (–70 ºC), stirred, 5.5-mL solution of 2,2’-(ethylenedioxy)bis(ethylamine) (1.5 mL, 10.3 mmol) in 12-M HCl. After 10 minutes, the resulting colorless precipitate was filtered through a glass frit and washed with cold diethyl ether (5 × 5 mL). The colorless solid was held at reduced pressure for 12 h to afford 1.08 g (60.1% yield) (EDBE)[PbCl4].",Photoluminescence,Spectra were collected on non-oriented powders mounted on quartz slides using a Horiba Jobin-Yvon Spex Fluorolog-3 fluorimeter equipped with a 450-W xenon lamp and a thermoelectrically-cooled R928P detector.
10.1021/ja507086b,"2,2′(ethylenedioxy)bis(ethylammonium) lead chloride",C6H18N2O2PbCl4,"2,2'(ethylenedioxy)bis(ethanaminium) tetrachloroplumbate(II), (EDBE)PbCl4, C6H18O2N2PbCl4",C6H18N2O2,"PbCl4, Lead chloride","2,2′(ethylenedioxy)bis(ethanaminium) lead(II) chloride",2,film,,,,,,,,,,,UV-vis absorption,Measured on spin-coated films using an Agilent Cary 6000i spectrometer in transmission mode.
10.1021/ja507086b,"2,2′(ethylenedioxy)bis(ethylammonium) lead chloride",C6H18N2O2PbCl4,"2,2'(ethylenedioxy)bis(ethanaminium) tetrachloroplumbate(II), (EDBE)PbCl4, C6H18O2N2PbCl4",C6H18N2O2,"PbCl4, Lead chloride","2,2′(ethylenedioxy)bis(ethanaminium) lead(II) chloride",2,powder,,,,,,,,"PbCl2, HCl, 2,2’-(ethylenedioxy)bis(ethylamine)",colorless solid,"A 20-mL solution of PbCl2 (1.00 g, 3.60 mmol) in 12-M HCl was added dropwise to a cold (–70 ºC), stirred, 5.5-mL solution of 2,2’-(ethylenedioxy)bis(ethylamine) (1.5 mL, 10.3 mmol) in 12-M HCl. After 10 minutes, the resulting colorless precipitate was filtered through a glass frit and washed with cold diethyl ether (5 × 5 mL). The colorless solid was held at reduced pressure for 12 h to afford 1.08 g (60.1% yield) (EDBE)[PbCl4].",Photoluminescence,Spectra were collected on non-oriented powders mounted on quartz slides using a Horiba Jobin-Yvon Spex Fluorolog-3 fluorimeter equipped with a 450-W xenon lamp and a thermoelectrically-cooled R928P detector.
10.1021/ja507086b,"2,2′(ethylenedioxy)bis(ethylammonium) lead chloride",C6H18N2O2PbCl4,"2,2'(ethylenedioxy)bis(ethanaminium) tetrachloroplumbate(II), (EDBE)PbCl4, C6H18O2N2PbCl4",C6H18N2O2,"PbCl4, Lead chloride","2,2′(ethylenedioxy)bis(ethanaminium) lead(II) chloride",2,powder,,,,,,,,"PbCl2, HCl, 2,2’-(ethylenedioxy)bis(ethylamine)",colorless solid,"A 20-mL solution of PbCl2 (1.00 g, 3.60 mmol) in 12-M HCl was added dropwise to a cold (–70 ºC), stirred, 5.5-mL solution of 2,2’-(ethylenedioxy)bis(ethylamine) (1.5 mL, 10.3 mmol) in 12-M HCl. After 10 minutes, the resulting colorless precipitate was filtered through a glass frit and washed with cold diethyl ether (5 × 5 mL). The colorless solid was held at reduced pressure for 12 h to afford 1.08 g (60.1% yield) (EDBE)[PbCl4].",PLQE measurement using an integrating sphere,Absolute PLQE measurements were performed on powders on glass slides placed in an integrating sphere. Samples were excited using monochromatic light produced by a mercury-arc lamp and a monochromator fiber coupled to the sphere. The spectra of the emitted light and any unabsorbed excitation light were measured using a Princeton Instruments SpectraPro 500i spectrograph fiber-coupled to the sphere. See the supporting information for details.
10.1021/ja507086b,"2,2′(ethylenedioxy)bis(ethylammonium) lead chloride",C6H18N2O2PbCl4,"2,2'(ethylenedioxy)bis(ethanaminium) tetrachloroplumbate(II), (EDBE)PbCl4, C6H18O2N2PbCl4",C6H18N2O2,"PbCl4, Lead chloride","2,2′(ethylenedioxy)bis(ethanaminium) lead(II) chloride",2,single crystal,,,,,,,,"PbCl2, HCl, 2,2’-(ethylenedioxy)bis(ethylamine)",Plate-like crystals,"A 20-mL solution of PbCl2 (1.00 g, 3.60 mmol) in 12-M HCl was added dropwise to a cold (–70 ºC), stirred, 5.5-mL solution of 2,2’-(ethylenedioxy)bis(ethylamine) (1.5 mL, 10.3 mmol) in 12-M HCl. After 10 minutes, the resulting colorless precipitate was filtered through a glass frit and washed with cold diethyl ether (5 × 5 mL). The colorless solid was held at reduced pressure for 12 h to afford 1.08 g (60.1% yield) (EDBE)[PbCl4]. Crystals suitable for x-ray structure determination were obtained through diffusion of diethyl ether into a 4-mL solution of the product (0.10 g, 0.20 mmol) in 12-M HCl.",Single crystal X-ray diffraction,Frames were collected using Bruker D8 Venture diffractometer equipped with a Photon 100 CMOS detector and Mo Kα radiation (λ = 0.71073 Å).
10.1021/ja507086b,"2,2′(ethylenedioxy)bis(ethylammonium) lead bromide",C6H18N2O2PbBr4,"2,2'(ethylenedioxy)bis(ethanaminium) tetrabromoplumbate(II), (EDBE)PbBr4, C6H18O2N2PbBr4",C6H18N2O2,"PbBr4, Lead bromide","2,2′(ethylenedioxy)bis(ethanaminium) lead(II) bromide",2,film,,,,,,,,,,,UV-vis absorption,Measured on spin-coated films using an Agilent Cary 6000i spectrometer in transmission mode.
10.1021/ja507086b,"2,2′(ethylenedioxy)bis(ethylammonium) lead bromide",C6H18N2O2PbBr4,"2,2'(ethylenedioxy)bis(ethanaminium) tetrabromoplumbate(II), (EDBE)PbBr4, C6H18O2N2PbBr4",C6H18N2O2,"PbBr4, Lead bromide","2,2′(ethylenedioxy)bis(ethanaminium) lead(II) bromide",2,powder,,,,,,,,"PbBr2, HBr, 2,2’-(ethylenedioxy)bis(ethylamine)",colorless solid,"A 4-mL solution of PbBr2 (1.00 g, 2.72 mmol) in 9-M HBr was added dropwise to a cold (–70 ºC), stirred, 5-mL solution of 2,2’-(ethylenedioxy)bis(ethylamine) (1.0 mL, 6.85 mmol) in 9-M HBr. After 10 minutes, the resulting colorless precipitate was filtered using a glass frit and washed with cold diethyl ether (5 × 5 mL). The colorless solid was held at reduced pressure for 12 h to afford 1.66 g (90.0% yield) of (EDBE)[PbBr4].",Photoluminescence,Spectra were collected on non-oriented powders mounted on quartz slides using a Horiba Jobin-Yvon Spex Fluorolog-3 fluorimeter equipped with a 450-W xenon lamp and a thermoelectrically-cooled R928P detector.
10.1021/ja507086b,"2,2′(ethylenedioxy)bis(ethylammonium) lead bromide",C6H18N2O2PbBr4,"2,2'(ethylenedioxy)bis(ethanaminium) tetrabromoplumbate(II), (EDBE)PbBr4, C6H18O2N2PbBr4",C6H18N2O2,"PbBr4, Lead bromide","2,2′(ethylenedioxy)bis(ethanaminium) lead(II) bromide",2,film,,,,,,,,,,,UV-vis absorption,Measured on spin-coated films using an Agilent Cary 6000i spectrometer in transmission mode.
10.1021/ja507086b,"2,2′(ethylenedioxy)bis(ethylammonium) lead bromide",C6H18N2O2PbBr4,"2,2'(ethylenedioxy)bis(ethanaminium) tetrabromoplumbate(II), (EDBE)PbBr4, C6H18O2N2PbBr4",C6H18N2O2,"PbBr4, Lead bromide","2,2′(ethylenedioxy)bis(ethanaminium) lead(II) bromide",2,powder,,,,,,,,"PbBr2, HBr, 2,2’-(ethylenedioxy)bis(ethylamine)",colorless solid,"A 4-mL solution of PbBr2 (1.00 g, 2.72 mmol) in 9-M HBr was added dropwise to a cold (–70 ºC), stirred, 5-mL solution of 2,2’-(ethylenedioxy)bis(ethylamine) (1.0 mL, 6.85 mmol) in 9-M HBr. After 10 minutes, the resulting colorless precipitate was filtered using a glass frit and washed with cold diethyl ether (5 × 5 mL). The colorless solid was held at reduced pressure for 12 h to afford 1.66 g (90.0% yield) of (EDBE)[PbBr4].",Photoluminescence,Spectra were collected on non-oriented powders mounted on quartz slides using a Horiba Jobin-Yvon Spex Fluorolog-3 fluorimeter equipped with a 450-W xenon lamp and a thermoelectrically-cooled R928P detector.
10.1021/ja507086b,"2,2′(ethylenedioxy)bis(ethylammonium) lead bromide",C6H18N2O2PbBr4,"2,2'(ethylenedioxy)bis(ethanaminium) tetrabromoplumbate(II), (EDBE)PbBr4, C6H18O2N2PbBr4",C6H18N2O2,"PbBr4, Lead bromide","2,2′(ethylenedioxy)bis(ethanaminium) lead(II) bromide",2,powder,,,,,,,,"PbBr2, HBr, 2,2’-(ethylenedioxy)bis(ethylamine)",colorless solid,"A 4-mL solution of PbBr2 (1.00 g, 2.72 mmol) in 9-M HBr was added dropwise to a cold (–70 ºC), stirred, 5-mL solution of 2,2’-(ethylenedioxy)bis(ethylamine) (1.0 mL, 6.85 mmol) in 9-M HBr. After 10 minutes, the resulting colorless precipitate was filtered using a glass frit and washed with cold diethyl ether (5 × 5 mL). The colorless solid was held at reduced pressure for 12 h to afford 1.66 g (90.0% yield) of (EDBE)[PbBr4].",PLQE measurement using an integrating sphere,Absolute PLQE measurements were performed on powders on glass slides placed in an integrating sphere. Samples were excited using monochromatic light produced by a mercury-arc lamp and a monochromator fiber coupled to the sphere. The spectra of the emitted light and any unabsorbed excitation light were measured using a Princeton Instruments SpectraPro 500i spectrograph fiber-coupled to the sphere. See the supporting information for details.
10.1021/ja507086b,"2,2′(ethylenedioxy)bis(ethylammonium) lead bromide",C6H18N2O2PbBr4,"2,2'(ethylenedioxy)bis(ethanaminium) tetrabromoplumbate(II), (EDBE)PbBr4, C6H18O2N2PbBr4",C6H18N2O2,"PbBr4, Lead bromide","2,2′(ethylenedioxy)bis(ethanaminium) lead(II) bromide",2,single crystal,,,,,,,,"PbBr2, HBr, 2,2’-(ethylenedioxy)bis(ethylamine)",Plate-like colorless crystals,"A 4-mL solution of PbBr2 (1.00 g, 2.72 mmol) in 9-M HBr was added dropwise to a cold (–70 ºC), stirred, 5-mL solution of 2,2’-(ethylenedioxy)bis(ethylamine) (1.0 mL, 6.85 mmol) in 9-M HBr. After 10 minutes, the resulting colorless precipitate was filtered using a glass frit and washed with cold diethyl ether (5 × 5 mL). The colorless solid was held at reduced pressure for 12 h to afford 1.66 g (90.0% yield) of (EDBE)[PbBr4]. Crystals suitable for x-ray structure determination were obtained through diffusion of diethyl ether into a 2-mL solution of the product (0.20 g, 0.29 mmol) in 9-M HBr.",Single crystal X-ray diffraction,Frames were collected using Bruker D8 Venture diffractometer equipped with a Photon 100 CMOS detector and Mo Kα radiation (λ = 0.71073 Å).
10.1021/ja507086b,"2,2′(ethylenedioxy)bis(ethylammonium) lead iodide",C6H18N2O2PbI4,"2,2′(ethylenedioxy)bis(ethanaminium) tetraiodoplumbate(II), (EDBE)PbI4, C6H18O2N2PbI4",C6H18N2O2,"PbI4, Lead iodide","2,2′(ethylenedioxy)bis(ethanaminium) lead iodide",2,film,,,,,,,,,,,UV-vis absorption,Measured on spin-coated films using an Agilent Cary 6000i spectrometer in transmission mode.
10.1021/ja507086b,"2,2′(ethylenedioxy)bis(ethylammonium) lead iodide",C6H18N2O2PbI4,"2,2′(ethylenedioxy)bis(ethanaminium) tetraiodoplumbate(II), (EDBE)PbI4, C6H18O2N2PbI4",C6H18N2O2,"PbI4, Lead iodide","2,2′(ethylenedioxy)bis(ethanaminium) lead iodide",2,powder,,,,,,,,"PbI2, HI, 2,2’-(ethylenedioxy)bis(ethylamine)",yellow solid,"A 6-mL solution of PbI2 (1.00 g, 2.17 mmol) in 8-M HI was added dropwise to a cold (–70 ºC), stirred, 5mL solution of 2,2’-(ethylenedioxy)bis(ethylamine) (1.0 mL, 6.85 mmol) in 8-M HI. After 10 minutes, the resulting yellow precipitate was filtered using a glass frit and washed with cold diethyl ether (5 × 5 mL). The yellow solid was held at reduced pressure for 12 h to afford 1.70 g (90.6% yield) of (EDBE)[PbI4].",Photoluminescence,Spectra were collected on non-oriented powders mounted on quartz slides using a Horiba Jobin-Yvon Spex Fluorolog-3 fluorimeter equipped with a 450-W xenon lamp and a thermoelectrically-cooled R928P detector.
10.1021/ja507086b,"2,2′(ethylenedioxy)bis(ethylammonium) lead iodide",C6H18N2O2PbI4,"2,2′(ethylenedioxy)bis(ethanaminium) tetraiodoplumbate(II), (EDBE)PbI4, C6H18O2N2PbI4",C6H18N2O2,"PbI4, Lead iodide","2,2′(ethylenedioxy)bis(ethanaminium) lead iodide",2,film,,,,,,,,,,,UV-vis absorption,Measured on spin-coated films using an Agilent Cary 6000i spectrometer in transmission mode.
10.1021/ja507086b,"2,2′(ethylenedioxy)bis(ethylammonium) lead iodide",C6H18N2O2PbI4,"2,2′(ethylenedioxy)bis(ethanaminium) tetraiodoplumbate(II), (EDBE)PbI4, C6H18O2N2PbI4",C6H18N2O2,"PbI4, Lead iodide","2,2′(ethylenedioxy)bis(ethanaminium) lead iodide",2,powder,,,,,,,,"PbI2, HI, 2,2’-(ethylenedioxy)bis(ethylamine)",yellow solid,"A 6-mL solution of PbI2 (1.00 g, 2.17 mmol) in 8-M HI was added dropwise to a cold (–70 ºC), stirred, 5mL solution of 2,2’-(ethylenedioxy)bis(ethylamine) (1.0 mL, 6.85 mmol) in 8-M HI. After 10 minutes, the resulting yellow precipitate was filtered using a glass frit and washed with cold diethyl ether (5 × 5 mL). The yellow solid was held at reduced pressure for 12 h to afford 1.70 g (90.6% yield) of (EDBE)[PbI4].",Photoluminescence,Spectra were collected on non-oriented powders mounted on quartz slides using a Horiba Jobin-Yvon Spex Fluorolog-3 fluorimeter equipped with a 450-W xenon lamp and a thermoelectrically-cooled R928P detector.
10.1021/ja507086b,"2,2′(ethylenedioxy)bis(ethylammonium) lead iodide",C6H18N2O2PbI4,"2,2′(ethylenedioxy)bis(ethanaminium) tetraiodoplumbate(II), (EDBE)PbI4, C6H18O2N2PbI4",C6H18N2O2,"PbI4, Lead iodide","2,2′(ethylenedioxy)bis(ethanaminium) lead iodide",2,powder,,,,,,,,"PbI2, HI, 2,2’-(ethylenedioxy)bis(ethylamine)",yellow solid,"A 6-mL solution of PbI2 (1.00 g, 2.17 mmol) in 8-M HI was added dropwise to a cold (–70 ºC), stirred, 5mL solution of 2,2’-(ethylenedioxy)bis(ethylamine) (1.0 mL, 6.85 mmol) in 8-M HI. After 10 minutes, the resulting yellow precipitate was filtered using a glass frit and washed with cold diethyl ether (5 × 5 mL). The yellow solid was held at reduced pressure for 12 h to afford 1.70 g (90.6% yield) of (EDBE)[PbI4].",PLQE measurement using an integrating sphere,"Absolute PLQE measurements were performed on powders on glass slides placed in an integrating sphere. Samples were excited using monochromatic light produced by a mercury-arc lamp and a monochromator fiber coupled to the sphere. The spectra of the emitted light and any unabsorbed excitation light were measured using a Princeton Instruments SpectraPro 500i spectrograph fiber-coupled to the sphere. 
See the supporting information for details."
10.1021/ja507086b,"2,2′(ethylenedioxy)bis(ethylammonium) lead iodide",C6H18N2O2PbI4,"2,2′(ethylenedioxy)bis(ethanaminium) tetraiodoplumbate(II), (EDBE)PbI4, C6H18O2N2PbI4",C6H18N2O2,"PbI4, Lead iodide","2,2′(ethylenedioxy)bis(ethanaminium) lead iodide",2,single crystal,,,,,,,,"PbI2, HI, 2,2’-(ethylenedioxy)bis(ethylamine)",yellow plate-like crystals,"A 6-mL solution of PbI2 (1.00 g, 2.17 mmol) in 8-M HI was added dropwise to a cold (–70 ºC), stirred, 5mL solution of 2,2’-(ethylenedioxy)bis(ethylamine) (1.0 mL, 6.85 mmol) in 8-M HI. After 10 minutes, the resulting yellow precipitate was filtered using a glass frit and washed with cold diethyl ether (5 × 5 mL). The yellow solid was held at reduced pressure for 12 h to afford 1.70 g (90.6% yield) of (EDBE)[PbI4]. Crystals suitable for x-ray structure determination were obtained through diffusion of diethyl ether into a 3-mL solution of the product (0.20 g, 0.23 mmol) in 8-M HI.",Single crystal X-ray diffraction,Frames were collected using Bruker D8 Venture diffractometer equipped with a Photon 100 CMOS detector and Mo Kα radiation (λ = 0.71073 Å).
10.1021/ja512396m,"(2,2'-(ethylenedioxy)bis(ethylammonium) copper chloride",C6H18O2N2CuCl4,"(EDBE)[CuCl4], ((ethane-1,2-dyilbis(oxy))-O,O'-bis(ethanaminium) tetrachlorostannate(II) ",C6H18O2N2,"CuCl4, Copper chloride","((ethane-1,2-dyilbis(oxy))-O,O'-bis(ethanaminium) copper chloride",2,single crystal,,,,,,,,"2,2’-(ethylenedioxy)bis(ethylamine), CuCl2, 12-MHCl","thin, yellow-green plates","First, a 20mL solution of 2,2’-(ethylenedioxy)bis(ethylamine) (1.10 g, 7.40 mmol) in ethanol was added to a 20mL solution of CuCl2 (1.00 g, 7.44 mmol) in ethanol, and a solution fo 12-M HCl (1.75 mL, 21.0 mmol) was added to the mixture soon thereafter. A yellow-green precipitate formed within 10 minutes and was drained and washed with diethyl ether (5x5 mL). 2.30 g of product was obtained by keeping the yellow-green powder at reduced temperature for 12 hours. To obtain the crystals for analysis, a 1 mL solution of 2,2’-(ethylenedioxy)bis(ethylamine) (0.054 mL, 0.37 mmol) in acetonitrile was placed at the bottom of a 4-mL vial, and 12-M HCl (0.062 mL) was poured on top. The mixture to separate into layers, and a 1-mL methanol solution of CuCl2 (0.05 g, 0.37 mmol) was added slowly on top. Thin yellow-green plates were formed after 48 hours, and the plates were washed with diethyl ether.",Single-crystal X-Ray diffraction,The data were collected at beamlines 11.3.1 of the Advanced Light Source (ALS). Single-crystal measurements were conducted using 0.7749 Å (16 keV) radiation.
10.1021/ja512396m,"(2,2'-(ethylenedioxy)bis(ethylammonium) copper chloride",C6H18O2N2CuCl4,"(EDBE)[CuCl4], ((ethane-1,2-dyilbis(oxy))-O,O'-bis(ethanaminium) tetrachlorostannate(II) ",C6H18O2N2,"CuCl4, Copper chloride","((ethane-1,2-dyilbis(oxy))-O,O'-bis(ethanaminium) copper chloride",2,single crystal,,,,,,,,"2,2’-(ethylenedioxy)bis(ethylamine), CuCl2, 12-MHCl","thin, yellow-green plates","First, a 20mL solution of 2,2’-(ethylenedioxy)bis(ethylamine) (1.10 g, 7.40 mmol) in ethanol was added to a 20mL solution of CuCl2 (1.00 g, 7.44 mmol) in ethanol, and a solution fo 12-M HCl (1.75 mL, 21.0 mmol) was added to the mixture soon thereafter. A yellow-green precipitate formed within 10 minutes and was drained and washed with diethyl ether (5x5 mL). 2.30 g of product was obtained by keeping the yellow-green powder at reduced temperature for 12 hours. To obtain the crystals for analysis, a 1 mL solution of 2,2’-(ethylenedioxy)bis(ethylamine) (0.054 mL, 0.37 mmol) in acetonitrile was placed at the bottom of a 4-mL vial, and 12-M HCl (0.062 mL) was poured on top. The mixture to separate into layers, and a 1-mL methanol solution of CuCl2 (0.05 g, 0.37 mmol) was added slowly on top. Thin yellow-green plates were formed after 48 hours, and the plates were washed with diethyl ether.",Single-crystal X-Ray diffraction,The data were collected at beamlines 11.3.1 of the Advanced Light Source (ALS). Single-crystal measurements were conducted using 0.7749 Å (16 keV) radiation.
10.1021/ja512396m,"(2,2'-(ethylenedioxy)bis(ethylammonium) copper chloride",C6H18O2N2CuCl4,"(EDBE)[CuCl4], ((ethane-1,2-dyilbis(oxy))-O,O'-bis(ethanaminium) tetrachlorostannate(II) ",C6H18O2N2,"CuCl4, Copper chloride","((ethane-1,2-dyilbis(oxy))-O,O'-bis(ethanaminium) copper chloride",2,single crystal,,,,,,,,"2,2’-(ethylenedioxy)bis(ethylamine), CuCl2, 12-MHCl","thin, yellow-green plates","First, a 20mL solution of 2,2’-(ethylenedioxy)bis(ethylamine) (1.10 g, 7.40 mmol) in ethanol was added to a 20mL solution of CuCl2 (1.00 g, 7.44 mmol) in ethanol, and a solution fo 12-M HCl (1.75 mL, 21.0 mmol) was added to the mixture soon thereafter. A yellow-green precipitate formed within 10 minutes and was drained and washed with diethyl ether (5x5 mL). 2.30 g of product was obtained by keeping the yellow-green powder at reduced temperature for 12 hours. To obtain the crystals for analysis, a 1 mL solution of 2,2’-(ethylenedioxy)bis(ethylamine) (0.054 mL, 0.37 mmol) in acetonitrile was placed at the bottom of a 4-mL vial, and 12-M HCl (0.062 mL) was poured on top. The mixture to separate into layers, and a 1-mL methanol solution of CuCl2 (0.05 g, 0.37 mmol) was added slowly on top. Thin yellow-green plates were formed after 48 hours, and the plates were washed with diethyl ether.",Single-crystal X-Ray diffraction,The data were collected at beamlines 11.3.1 of the Advanced Light Source (ALS). Single-crystal measurements were conducted using 0.7749 Å (16 keV) radiation.
10.1021/ja512396m,"(2,2'-(ethylenedioxy)bis(ethylammonium) copper chloride",C6H18O2N2CuCl4,"(EDBE)[CuCl4], ((ethane-1,2-dyilbis(oxy))-O,O'-bis(ethanaminium) tetrachlorostannate(II) ",C6H18O2N2,"CuCl4, Copper chloride","((ethane-1,2-dyilbis(oxy))-O,O'-bis(ethanaminium) copper chloride",2,single crystal,,,,,,,,"2,2’-(ethylenedioxy)bis(ethylamine), CuCl2, 12-MHCl","thin, yellow-green plates","First, a 20mL solution of 2,2’-(ethylenedioxy)bis(ethylamine) (1.10 g, 7.40 mmol) in ethanol was added to a 20mL solution of CuCl2 (1.00 g, 7.44 mmol) in ethanol, and a solution fo 12-M HCl (1.75 mL, 21.0 mmol) was added to the mixture soon thereafter. A yellow-green precipitate formed within 10 minutes and was drained and washed with diethyl ether (5x5 mL). 2.30 g of product was obtained by keeping the yellow-green powder at reduced temperature for 12 hours. To obtain the crystals for analysis, a 1 mL solution of 2,2’-(ethylenedioxy)bis(ethylamine) (0.054 mL, 0.37 mmol) in acetonitrile was placed at the bottom of a 4-mL vial, and 12-M HCl (0.062 mL) was poured on top. The mixture to separate into layers, and a 1-mL methanol solution of CuCl2 (0.05 g, 0.37 mmol) was added slowly on top. Thin yellow-green plates were formed after 48 hours, and the plates were washed with diethyl ether.",Single-crystal X-Ray diffraction,The data were collected at beamlines 11.3.1 of the Advanced Light Source (ALS). Single-crystal measurements were conducted using 0.7749 Å (16 keV) radiation.
10.1021/ja512396m,"(2,2'-(ethylenedioxy)bis(ethylammonium) copper chloride",C6H18O2N2CuCl4,"(EDBE)[CuCl4], ((ethane-1,2-dyilbis(oxy))-O,O'-bis(ethanaminium) tetrachlorostannate(II) ",C6H18O2N2,"CuCl4, Copper chloride","((ethane-1,2-dyilbis(oxy))-O,O'-bis(ethanaminium) copper chloride",2,powder,,,,,,,,"2,2’-(ethylenedioxy)bis(ethylamine), CuCl2, 12-M HCl",yellow-green powder,"First, a 20mL solution of 2,2’-(ethylenedioxy)bis(ethylamine) (1.10 g, 7.40 mmol) in ethanol was added to a 20mL solution of CuCl2 (1.00 g, 7.44 mmol) in ethanol, and a solution fo 12-M HCl (1.75 mL, 21.0 mmol) was added to the mixture soon thereafter. A yellow-green precipitate formed within 10 minutes and was drained and washed with diethyl ether (5x5 mL). 2.30 g of product was obtained by keeping the yellow-green powder at reduced temperature for 12 hours.",High-pressure optical absorption,The data were collected at the beamline U2A of the National Synchrotron Light Source (NSLS) at Brookhaven National Laboratory (BNL). Tauc plot with direct band gap assumption was used to obtain the band gap value.
10.1021/ja512396m,"(2,2'-(ethylenedioxy)bis(ethylammonium) copper chloride",C6H18O2N2CuCl4,"(EDBE)[CuCl4], ((ethane-1,2-dyilbis(oxy))-O,O'-bis(ethanaminium) tetrachlorostannate(II) ",C6H18O2N2,"CuCl4, Copper chloride","((ethane-1,2-dyilbis(oxy))-O,O'-bis(ethanaminium) copper chloride",2,pellet,,,,,,,,"2,2’-(ethylenedioxy)bis(ethylamine), CuCl2, 12-M HCl",yellow-green powder,"First, a 20mL solution of 2,2’-(ethylenedioxy)bis(ethylamine) (1.10 g, 7.40 mmol) in ethanol was added to a 20mL solution of CuCl2 (1.00 g, 7.44 mmol) in ethanol, and a solution fo 12-M HCl (1.75 mL, 21.0 mmol) was added to the mixture soon thereafter. A yellow-green precipitate formed within 10 minutes and was drained and washed with diethyl ether (5x5 mL). 2.30 g of product was obtained by keeping the yellow-green powder at a reduced temperature for 12 hours.",Cross-type DAC.,"Solid sample was placed in insulating boron nitride gasket, which connected to 4 platinum leads. The leads lead into a sample cavity. Adjacent leads were coupled, the gasket was mounted into a cross-type DAC, and platinum leads were connected to external leads. The DAC was cooled to lower temperatures and raised to higher temperatures (between 274 and 310 K); each temperature was measured when the diamond was a consistent temperature. Current-voltage curves were generated from -40 to 40 mV at a scan rate of 1 mVs^{-1}, and conductivity was calculated by using slope of averaged curves, sample thickness, and distance between leads."
10.1021/ja512396m,"(2,2'-(ethylenedioxy)bis(ethylammonium) copper chloride",C6H18O2N2CuCl4,"(EDBE)[CuCl4], ((ethane-1,2-dyilbis(oxy))-O,O'-bis(ethanaminium) tetrachlorostannate(II) ",C6H18O2N2,"CuCl4, Copper chloride","((ethane-1,2-dyilbis(oxy))-O,O'-bis(ethanaminium) copper chloride",2,pellet,,,,,,,,"2,2’-(ethylenedioxy)bis(ethylamine), CuCl2, 12-M HCl",yellow-green powder,"First, a 20mL solution of 2,2’-(ethylenedioxy)bis(ethylamine) (1.10 g, 7.40 mmol) in ethanol was added to a 20mL solution of CuCl2 (1.00 g, 7.44 mmol) in ethanol, and a solution fo 12-M HCl (1.75 mL, 21.0 mmol) was added to the mixture soon thereafter. A yellow-green precipitate formed within 10 minutes and was drained and washed with diethyl ether (5x5 mL). 2.30 g of product was obtained by keeping the yellow-green powder at a reduced temperature for 12 hours.",resistivity measurements,Four platinum lead resistivity set-up was used in a diamond anvil cell (DAC).
10.1021/ja512396m,"(2,2'-(ethylenedioxy)bis(ethylammonium) copper chloride",C6H18O2N2CuCl4,"(EDBE)[CuCl4], ((ethane-1,2-dyilbis(oxy))-O,O'-bis(ethanaminium) tetrachlorostannate(II) ",C6H18O2N2,"CuCl4, Copper chloride","((ethane-1,2-dyilbis(oxy))-O,O'-bis(ethanaminium) copper chloride",2,pellet,,,,,,,,"2,2’-(ethylenedioxy)bis(ethylamine), CuCl2, 12-M HCl",yellow-green powder,"First, a 20mL solution of 2,2’-(ethylenedioxy)bis(ethylamine) (1.10 g, 7.40 mmol) in ethanol was added to a 20mL solution of CuCl2 (1.00 g, 7.44 mmol) in ethanol, and a solution fo 12-M HCl (1.75 mL, 21.0 mmol) was added to the mixture soon thereafter. A yellow-green precipitate formed within 10 minutes and was drained and washed with diethyl ether (5x5 mL). 2.30 g of product was obtained by keeping the yellow-green powder at a reduced temperature for 12 hours.",resistivity measurements,Four platinum lead resistivity set-up was used in a diamond anvil cell (DAC).
10.1021/ja809598r,Methylammonium lead iodide,CH3NH3PbI3,"Methanaminium triiodoplumbate(II), MAPI, (MA)PbI3, MAPbI3, (CH3NH3)PbI3",CH6N,"PbI3, Lead iodide",methanaminium lead(II) iodide,3,film,,,,,,,,"FTO (10 Ω/sq, Nippon Sheet Glass), TiCl4, HI, CH3NH2, PbI2","MAPbI3 on TiO2-coated FTO, TiO2 film had a thickness of 8-12 μm. Powder is black.","Soak FTO in a 40 mM TiCl4 aqueous solution at 70 °C for 30 min to form a thin TiO2 buffer layer. 

Coat FTO with a commercial nanocrystalline TiO2 paste (refer to SI for more information) using a screen printer and sintering at 480 °C for 1 h in air. 

Synthesize CH3NH3I by reacting HI with 40% methylamine in methanol solution followed by recrystallization.

Drop the TiO2 film into an 8 wt % stoichiometric solution of CH3NH3I and PbI2 in γ-butyrolactone. Subsequent film formation was done by spin-coating.",Powder X-ray diffraction,X-ray diffraction analysis (Rigaku RINT- 2500). Refer to Page 6050: Paragraph 2.
10.1021/ja809598r,Methylammonium lead bromide,CH3NH3PbBr3,"Methanaminium tribromoplumbate(II), MAPbBr3, MAPB, (MA)PbBr3, (CH3NH3)PbBr3",CNH6,"PbBr3, Lead bromide",methanaminium lead(II) bromide,3,film,,,,,,,,"FTO (10 Ω/sq, Nippon Sheet Glass), TiCl4, HBr, CH3NH2, PbBr2","MAPbBr3 on TiO2-coated FTO, MAPbBr3 size 2-3mm. TiO2 film had a thickness of 8-12 μm. Powder is yellow","Soak FTO in a 40 mM TiCl4 aqueous solution at 70 °C for 30 min to form a thin TiO2 buffer layer. 

Coat FTO with a commercial nanocrystalline TiO2 paste (refer to SI for more information) using a screen printer and sintering at 480 °C for 1 h in air.

Synthesize CH3NH3Br by reacting HBr with 40% methylamine in methanol solution followed by recrystallization.

Drop the TiO2 film into a 20 wt % stoichiometric solution of CH3NH3Br and PbBr2 in N,N-dimethylformamide. Subsequent film formation was done by spin-coating.

The liquid precursor film coated on the TiO2 gradually changed color simultaneously with drying, indicating the formation of CH3NH3PbBr3 in the solid state.",Powder X-ray diffraction,X-ray diffraction analysis (Rigaku RINT- 2500). Refer to Page 6050: Paragraph 2.
10.1021/jacs.0c00101,4-aminomethylpyridinium lead iodide,C6H10I6N2Pb2,"(4AMPY)Pb2I6, 4-(methanaminium)pyridinium hexaiodo diplumbate(II)",C6H16N2,"Pb2I6, Lead iodide",4-(methanaminium)pyridinium lead iodide,3,single crystal,,,,,,,,"PbO (99.9%), hydroiodic acid (57 wt % in H2O, 99.95%), hypophosphorous acid solution (50 wt % in H2O), 4-(aminomethyl)pyridine (98%)",Orange plate-like crystals,"2 mmol of PbO was dissolved in 2.5 mL of HI, and the solution was being heated and constantly stirred. Once a yellow solution was obtained, 4AMPY (0.4 mmol, 40.6 μL) was added to hypophosphorous acid (0.5 mL) in a separate vial. Both solutions were combined, heated at 240º C, and stirred for 5 minutes. The temperature was then lowered to 125º C until black crystals precipitated. Crystals were obtained via suction filtration after ~1 hr..",Single crystal X-ray diffraction (XRD),"SC-XRD were executed with a STOE IPDS II or IPDS 2T diffractometer with Mo Kα radiation (λ=0.71073 Å) at 50 kV and 40 mA. Corrections were performed with X-AREA, X-RED, and XSHAPE programs"
10.1021/jacs.0c00101,3-aminomethylpyridinium 4-aminomethylpyridinium tin iodide,(3AMPY)0.5(4AMPY)0.5Sn2I6,*,C6H16N2,"Sn2I6, Tin iodide",piperidin-3-ylmethanaminium piperidin-4-ylmethanaminium tin iodide,3,single crystal,,,,,,,,"SnCl2•2H2O (99%), hydroiodic acid (57 wt % in H2O, 99.95%), hypophosphorous acid solution (50 wt % in H2O), 3-(aminomethyl)-pyridine (3AMPY, 99%), and 4-(aminomethyl)pyridine (4AMPY, 98%)",dark red cube shaped crystals,"SnCl2•2H2O (2 mmol, 451.3 mg) was dissolved in 2.5 mL of HI solution, while being heated and stirred. Once a yellow solution appeared, 3AMPY and 4AMPY (0.5 mmol, 50.8 μL) were added to hypophosphorous acid (0.5 mL) in a separate vial. Both solutions were combined at 240º C and stirred for 5 minutes. Then, the temperature was lowered to 125 º C until red crystals formed.",Single crystal X-ray diffraction (XRD),"SC-XRD were executed with a STOE IPDS II or IPDS 2T diffractometer with Mo Kα radiation (λ=0.71073 Å) at 50 kV and 40 mA. Corrections were performed with X-AREA, X-RED, and XSHAPE programs"
10.1021/jacs.0c00101,3-aminomethylpyridinium lead iodide,C6H10I6N2Pb2,"(3AMPY)Pb2I6, 3-(methanaminium)pyridinium hexaiodo diplumbate(II)",C6H16N2,"Pb2I6, Lead iodide",3-(methanaminium)pyridinium lead iodide,3,powder,,,,,,,,"PbO (99.9%), SnCl2•2H2O (99%), hydroiodic acid (57 wt % in H2O, 99.95%), hypophosphorous acid solution (50 wt % in H2O), 3-(aminomethyl)-pyridine (99%)",red plate-like crystals,"PbO (2 mmol, 446.4 mg) was dissolved in 2.5 mL of HI solution, while being heated and stirred. Once a yellow solution appeared, 3-(aminomethyl)pyridine (3AMPY) (0.5 mmol, 50.8 μL) was added to hypophosphorous acid (0.5 mL) in a separate vial. Both solutions were combined at 240º C and stirred for 5 minutes. Then, the temperature was lowered to 125 º C until red crystals formed. After 1 hour, most crystals had formed, the product was obtained by suction filtration from hot solution, and finally fried for 30 more minutes.",UV-vis absorption,"A Shimadzu UV-3600 UV-vis NIR spectrometer was utilized to measure the optical diffuse reflectance. The spectrometer operated at 200-2500 nm at room temperature, and the reference was BaSO4. The band gap was found by converting the reflectance to absorption data through the Kubelka-Munk equation and using Tauc plot with indirect band gap approximation."
10.1021/jacs.0c00101,3-aminomethylpyridinium lead iodide,C6H10I6N2Pb2,"(3AMPY)Pb2I6, 3-(methanaminium)pyridinium hexaiodo diplumbate(II)",C6H16N2,"Pb2I6, Lead iodide",3-(methanaminium)pyridinium lead iodide,3,unknown,,,,,,,,"PbO (99.9%), hydroiodic acid (57 wt % in H2O, 99.95%), hypophosphorous acid solution (50 wt % in H2O), 3-(aminomethyl)-pyridine (99%)",red plate-like crystals,"PbO (2 mmol, 446.4 mg) was dissolved in 2.5 mL of HI solution, while being heated and stirred. Once a yellow solution appeared, 3-(aminomethyl)pyridine (3AMPY) (0.5 mmol, 50.8 μL) was added to hypophosphorous acid (0.5 mL) in a separate vial. Both solutions were combined at 240º C and stirred for 5 minutes. Then, the temperature was lowered to 125 º C until red crystals formed. After 1 hour, most crystals had formed, the product was obtained by suction filtration from hot solution, and finally fried for 30 more minutes.",Raman spectroscopy,"Raman spectra were obtained with a 946 nm laser excitation, and the Raman signals were collected with a CCD camera. The spectra were acquired using a 5x objective in a parallel configuration. Rayleigh scattering was suppressed with two notch filters."
10.1021/jacs.0c00101,3-aminomethylpyridinium lead iodide,C6H10I6N2Pb2,"(3AMPY)Pb2I6, 3-(methanaminium)pyridinium hexaiodo diplumbate(II)",C6H16N2,"Pb2I6, Lead iodide",3-(methanaminium)pyridinium lead iodide,3,single crystal,,,,,,,,"PbO (99.9%), hydroiodic acid (57 wt % in H2O, 99.95%), hypophosphorous acid solution (50 wt % in H2O), 3-(aminomethyl)-pyridine (99%)",red plate-like crystals,"PbO (2 mmol, 446.4 mg) was dissolved in 2.5 mL of HI solution, while being heated and stirred. Once a yellow solution appeared, 3-(aminomethyl)pyridine (3AMPY) (0.5 mmol, 50.8 μL) was added to hypophosphorous acid (0.5 mL) in a separate vial. Both solutions were combined at 240º C and stirred for 5 minutes. Then, the temperature was lowered to 125 º C until red crystals formed. After 1 hour, most crystals had formed, the product was obtained by suction filtration from hot solution, and finally fried for 30 more minutes.",UV-vis absorption,"A Shimadzu UV-3600 UV-vis NIR spectrometer was used to obtain optical diffuse reflectance measurements. The reflectance v. wavelength data was converted to absorption v. wavelength using the Kubelka-Munk equation: α/S = (1-R)^{2}(2R)^{-1}, where R = reflectance, α = absorption, and S = scattering coefficients."
10.1021/jacs.0c00101,3-aminomethylpyridinium lead iodide,C6H10I6N2Pb2,"(3AMPY)Pb2I6, 3-(methanaminium)pyridinium hexaiodo diplumbate(II)",C6H16N2,"Pb2I6, Lead iodide",3-(methanaminium)pyridinium lead iodide,3,single crystal,,,,,,,,"PbO (99.9%), hydroiodic acid (57 wt % in H2O, 99.95%), hypophosphorous acid solution (50 wt % in H2O),  3-(aminomethyl)pyridine (98%)",red plate-like crystals,"PbO (2 mmol, 446.4 mg) was dissolved in 2.5 mL of HI solution while being heated and stirred. Once a yellow solution appeared, 3-(aminomethyl)pyridine (3AMPY) (0.5 mmol, 50.8 μL) was added to hypophosphorous acid (0.5 mL) in a separate vial. Both solutions were combined at 240º C and stirred for 5 minutes. Then, the temperature was lowered to 125 º C until red crystals formed.",Single crystal X-ray diffraction,"SC-XRD were executed with a STOE IPDS II or IPDS 2T diffractometer with Mo Kα radiation (λ=0.71073 Å) at 50 kV and 40 mA. Corrections were performed with X-AREA, X-RED, and XSHAPE programs"
10.1021/jacs.0c00101,4-aminomethylpyridinium lead iodide,C6H10I6N2Pb2,"(4AMPY)Pb2I6, 4-(methanaminium)pyridinium hexaiodo diplumbate(II)",C6H16N2,"Pb2I6, Lead iodide",4-(methanaminium)pyridinium lead iodide,3,single crystal,,,,,,,,"PbO (99.9%), hydroiodic acid (57 wt % in H2O, 99.95%), hypophosphorous acid solution (50 wt % in H2O), 4-(aminomethyl)pyridine (98%)",Orange plate-like crystals,"2 mmol of PbO was dissolved in 2.5 mL of HI, and the solution was heated and stirred. Once a yellow solution was obtained, 4AMPY (0.4 mmol, 40.6 μL) was added to hypophosphorous acid (0.5 mL) in a separate vial. Both solutions were combined, heated at 240º C, and stirred for 5 minutes. The temperature was then lowered to 125º C until black crystals precipitated. Crystals were obtained via suction filtration after ~1 hr.",UV-vis absorption,"A Shimadzu UV-3600 UV-vis NIR spectrometer was utilized to measure the optical diffuse reflectance. The spectrometer operated at 200-2500 nm at room temperature, and the reference was BaSO4. The band gap was found by converting the reflectance to absorption data through the Kubelka-Munk equation and using Tauc plot with indirect band gap approximation."
10.1021/jacs.0c00101,4-aminomethylpyridinium lead iodide,C6H10I6N2Pb2,"(4AMPY)Pb2I6, 4-(methanaminium)pyridinium hexaiodo diplumbate(II)",C6H16N2,"Pb2I6, Lead iodide",4-(methanaminium)pyridinium lead iodide,3,unknown,,,,,,,,"PbO (99.9%), hydroiodic acid (57 wt % in H2O, 99.95%), hypophosphorous acid solution (50 wt % in H2O), 4-(aminomethyl)pyridine (98%)",Orange plate-like crystals,"2 mmol of PbO was dissolved in 2.5 mL of HI, and the solution was heated and stirred. Once a yellow solution was obtained, 4AMPY (0.4 mmol, 40.6 μL) was added to hypophosphorous acid (0.5 mL) in a separate vial. Both solutions were combined, heated at 240º C, and stirred for 5 minutes. The temperature was then lowered to 125º C until black crystals precipitated. Crystals were obtained via suction filtration after ~1 hr.",Raman spectroscopy,"Raman spectra were obtained with a 946 nm laser excitation, and the Raman signals were collected with a CCD camera. The spectra were acquired using a 5x objective in a parallel configuration. Rayleigh scattering was suppressed with two notch filters."
10.1021/jacs.0c00101,4-aminomethylpyridinium lead iodide,C6H10I6N2Pb2,"(4AMPY)Pb2I6, 4-(methanaminium)pyridinium hexaiodo diplumbate(II)",C6H16N2,"Pb2I6, Lead iodide",4-(methanaminium)pyridinium lead iodide,3,powder,,,,,,,,"PbO (99.9%), hydroiodic acid (57 wt % in H2O, 99.95%), hypophosphorous acid solution (50 wt % in H2O), 4-(aminomethyl)pyridine (98%)",Orange plate-like crystals,"2 mmol of PbO was dissolved in 2.5 mL of HI, and the solution was heated and stirred. Once a yellow solution was obtained, 4AMPY (0.4 mmol, 40.6 μL) was added to hypophosphorous acid (0.5 mL) in a separate vial. Both solutions were combined, heated at 240º C, and stirred for 5 minutes. The temperature was then lowered to 125º C until black crystals precipitated. Crystals were obtained via suction filtration after ~1 hr.",UV-vis absorption,"A Shimadzu UV-3600 UV-vis NIR spectrometer was used to obtain optical diffuse reflectance measurements. The reflectance v. wavelength data was converted to absorption v. wavelength using the Kubelka-Munk equation: α/S = (1-R)^{2}(2R)^{-1}, where R = reflectance, α = absorption, and S = scattering coefficients."
