Repository: MasterAI-EAM/Darwin

# Darwin: A Tailored GPT for the Scientific Domain 🇦🇺
**Organization: [University of New South Wales（UNSW) AI4Science](https://www.masterai.com.au) & [GreenDynamics AI](https://www.greendynamics.com.au)**

Darwin is an open-source project dedicated to pretrain and fine-tune the LLaMA model on scientific literature and datasets. Specifically designed for the scientific domain with an emphasis on materials science, chemistry, and physics, Darwin integrates structured and unstructured scientific knowledge to enhance the efficacy of language models in scientific research.

File: dataset/Crystalline organic-inorganic compounds/DukeDB.csv (part 17 of 38)
doi,compound name,formula,group,organic,inorganic,iupac,dimensionality,sample type,code,level of theory,Exchange-correlation functional,k-point grid,level of relativity,basis set definition,numerical accuracy,synthesis starting materials,synthesis product,synthesis description,experimental method,experimental description
10.1021/jacs.0c00101,3-aminomethylpyridinium lead tin iodide,(3AMPY)(Pb1–xSnx)2I6 with x = 0.25,(3AMPY)(Sn/Pb)2I6,C6H16N2,Pb0.75Sn0.25,piperidin-3-ylmethanaminium lead (II) tin (II) iodide,3,single crystal,,,,,,,,"PbO (99.9%), SnCl2•2H2O (99%), hydroiodic acid (57 wt % in H2O, 99.95%), hypophosphorous acid solution (50 wt % in H2O), 3-(aminomethyl)-pyridine (99%)","black, plated crystals","SnCl2•2H2O (1.5 mmol) and 0.5 mmol PbO were dissolved in 2.5 mL of HI, and the solution was heated and constantly stirred. Once a yellow solution was obtained, 3AMPY (0.5 mmol, 50.8 μL) was added to hypophosphorous acid (0.5 mL) in a separate vial. Both solutions were combined, heated at 240º C, and stirred for 5 minutes. The temperature was then lowered to 125º C until black crystals precipitated.",Single crystal X-ray diffraction,"SC-XRD were executed with a STOE IPDS II or IPDS 2T diffractometer with Mo Kα radiation (λ=0.71073 Å) at 50 kV and 40 mA. Corrections were performed with X-AREA, X-RED, and XSHAPE programs"
10.1021/jacs.0c00101,3-aminomethylpyridinium tin iodide,C6H10I6N2Sn2,"(3AMPY)Sn2I6, 3-(methanaminium)pyridinium hexaiodo distannate(II)",C6H16N2,"Sn2I6, Tin iodide",3-(methanaminium)pyridinium tin iodide,3,single crystal,,,,,,,,"SnCl2•2H2O (99%), hydroiodic acid (57 wt % in H2O, 99.95%), hypophosphorous acid solution (50 wt % in H2O), 3-(aminomethyl)-pyridine (99%)","black, plated crystals","SnCl2•2H2O (2 mmol 451.3 mg) was dissolved in 2.5 mL of HI, and the solution was being heated and constantly stirred. Once a yellow solution was obtained, 3AMPY (0.5 mmol, 50.8 μL) was added to hypophosphorous acid (0.5 mL) in a separate vial. Both solutions were combined, heated at 240º C, and stirred for 5 minutes. Temperature was then lowered to 125º C until black crystals precipitated. Crystals were obtained via suction filtration and most product was formed within 1 hour.",UV-vis absorption,"A Shimadzu UV-3600 UV-vis NIR spectrometer was utilized to measure the optical diffuse reflectance. The spectrometer operated at 200-2500 nm at room temperature, and the reference was BaSO4. The band gap was found by converting the reflectance to absorption data through the Kubelka-Munk equation and using the Tauc plot with an indirect band gap approximation."
10.1021/jacs.0c00101,3-aminomethylpyridinium tin iodide,C6H10I6N2Sn2,"(3AMPY)Sn2I6, 3-(methanaminium)pyridinium hexaiodo distannate(II)",C6H16N2,"Sn2I6, Tin iodide",3-(methanaminium)pyridinium tin iodide,3,unknown,,,,,,,,"SnCl2•2H2O (99%), hydroiodic acid (57 wt % in H2O, 99.95%), hypophosphorous acid solution (50 wt % in H2O), 3-(aminomethyl)-pyridine (99%)","black, plated crystals","SnCl2•2H2O (2 mmol 451.3 mg) was dissolved in 2.5 mL of HI, and the solution was heated and constantly stirred. Once a yellow solution was obtained, 3AMPY (0.5 mmol, 50.8 μL) was added to hypophosphorous acid (0.5 mL) in a separate vial. Both solutions were combined, heated at 240º C, and stirred for 5 minutes. The temperature was then lowered to 125º C until black crystals precipitated. Crystals were obtained via suction filtration.",Raman spectroscopy,"Raman spectra were obtained with a 946 nm laser excitation, and the Raman signals were collected with a CCD camera. The spectra were acquired using a 5x objective in a parallel configuration. Rayleigh scattering was suppressed with two notch filters."
10.1021/jacs.0c00101,3-aminomethylpyridinium tin iodide,C6H10I6N2Sn2,"(3AMPY)Sn2I6, 3-(methanaminium)pyridinium hexaiodo distannate(II)",C6H16N2,"Sn2I6, Tin iodide",3-(methanaminium)pyridinium tin iodide,3,powder,,,,,,,,"SnCl2•2H2O (99%), hydroiodic acid (57 wt % in H2O, 99.95%), hypophosphorous acid solution (50 wt % in H2O), 3-(aminomethyl)-pyridine (99%)","black, plated crystals","SnCl2•2H2O (2 mmol 451.3 mg) was dissolved in 2.5 mL of HI, and the solution was heated and constantly stirred. Once a yellow solution was obtained, 3AMPY (0.5 mmol, 50.8 μL) was added to hypophosphorous acid (0.5 mL) in a separate vial. Both solutions were combined, heated at 240º C, and stirred for 5 minutes. The temperature was then lowered to 125º C until black crystals precipitated. Crystals were obtained via suction filtration.",UV-vis absorption,"A Shimadzu UV-3600 UV-vis NIR spectrometer was used to obtain optical diffuse reflectance measurements. The reflectance v. wavelength data was converted to absorption v. wavelength using the Kubelka-Munk equation: α/S = (1-R)^{2}(2R)^{-1}, where R = reflectance, α = absorption, and S = scattering coefficients."
10.1021/jacs.0c00101,4-(aminomethyl)piperidinium tin iodide,C6H10I6N2Sn2,"(4AMPY)Sn2I6, 4-(methanaminium)piperidinium hexaiodo distannate(II)",C6H16N2,"Sn2I6, Tin iodide",4-(methanaminium)piperidinium tin iodide,3,single crystal,,,,,,,,"SnCl2•2H2O (99%), hydroiodic acid (57 wt % in H2O, 99.95%), hypophosphorous acid solution (50 wt % in H2O), 4-(aminomethyl)-pyridine (98%)",dark red plate-like crystals,"SnCl2•2H2O (2 mmol 451.3 mg) was dissolved in 2.5 mL of HI, and the solution was heated and constantly stirred. Once a yellow solution was obtained, 4AMPY (0.5 mmol, 50.8 μL) was added to hypophosphorous acid (0.5 mL) in a separate vial. Both solutions were combined, heated at 240º C, and stirred for 5 minutes. The temperature was then lowered to 125º C until dark red crystals precipitated. Crystals were obtained via suction filtration.",Single crystal X-ray diffraction,"SC-XRD were executed with a STOE IPDS II or IPDS 2T diffractometer with Mo Kα radiation (λ=0.71073 Å) at 50 kV and 40 mA. Corrections were performed with X-AREA, X-RED, and XSHAPE programs"
10.1021/jacs.0c00101,(3AMPY)0.5(4AMPY)0.5Sn2I6,C6H10I6N2Sn2,3-(methanaminium)pyridinium 4-(methanaminium)pyridinium hexaiodo distannate(II),C6H16N2,"Sn2I6, Tin iodide",3-(methanaminium)pyridinium 4-(methanaminium)pyridinium tin iodide,3,powder,,,,,,,,"SnCl2•2H2O (99%), hydroiodic acid (57 wt % in H2O, 99.95%), hypophosphorous acid solution (50 wt % in H2O), 3-(aminomethyl)-pyridine (99%), and 4-(aminomethyl)pyridine (98%)",black plate-like crystals,"SnCl2•2H2O (2 mmol 451.3 mg) was dissolved in 2.5 mL of HI, and the solution was heated and constantly stirred. Once a yellow solution was obtained, 3AMPY (0.25 mmol, 50.8 μL) and 4AMPY (0.25 mmol) were added to hypophosphorous acid (0.5 mL) in a separate vial. Both solutions were combined, heated at 240º C, and stirred for 5 minutes. The temperature was then lowered to 125º C until black crystals precipitated. Crystals were obtained via suction filtration.",UV-vis absorption,"A Shimadzu UV-3600 UV-vis NIR spectrometer was utilized to measure the optical diffuse reflectance. The spectrometer operated at 200-2500 nm at room temperature, and the reference was BaSO4. The band gap was found by converting the reflectance to absorption data through the Kubelka-Munk equation and using the Tauc plot with an indirect band gap approximation."
10.1021/jacs.0c00101,3-aminomethylpyridinium tin iodide,C6H10I6N2Sn2,"(3AMPY)Sn2I6, 3-(methanaminium)pyridinium hexaiodo distannate(II)",C6H16N2,"Sn2I6, Tin iodide",3-(methanaminium)pyridinium tin iodide,3,single crystal,,,,,,,,"PbO (99.9%), SnCl2•2H2O (99%), hydroiodic acid (57 wt % in H2O, 99.95%), hypophosphorous acid solution (50 wt % in H2O), 3-(aminomethyl)-pyridine (99%).",black plate-like crystals,"SnCl2•2H2O (2 mmol 451.3 mg) was dissolved in 2.5 mL of HI, and the solution was heated and constantly stirred. Once a yellow solution was obtained, 3AMPY (0.5 mmol, 50.8 μL) was added to hypophosphorous acid (0.5 mL) in a separate vial. Both solutions were combined, heated at 240º C, and stirred for 5 minutes. The temperature was then lowered to 125º C until dark red crystals precipitated. Crystals were obtained via suction filtration.",Single crystal X-ray diffraction,"SC-XRD were executed with a STOE IPDS II or IPDS 2T diffractometer with Mo Kα radiation (λ=0.71073 Å) at 50 kV and 40 mA. Corrections were performed with X-AREA, X-RED, and XSHAPE programs"
10.1021/jacs.0c00101,4-(aminomethyl)piperidinium tin iodide,C6H10I6N2Sn2,"(4AMPY)Sn2I6, 4-(methanaminium)piperidinium hexaiodo distannate(II)",C6H16N2,"Sn2I6, Tin iodide",4-(methanaminium)piperidinium tin iodide,3,single crystal,,,,,,,,"PbO (99.9%), SnCl2•2H2O (99%), hydroiodic acid (57 wt % in H2O, 99.95%), hypophosphorous acid solution (50 wt % in H2O), 4-(aminomethyl)pyridine (98%)",dark red plate-like crystals,"SnCl2•2H2O (2 mmol 451.3 mg) was dissolved in 2.5 mL of HI, and the solution was heated and constantly stirred. Once a yellow solution was obtained, 4AMPY (0.5 mmol, 50.8 μL) was added to hypophosphorous acid (0.5 mL) in a separate vial. Both solutions were combined, heated at 240º C, and stirred for 5 minutes. The temperature was then lowered to 125º C until dark red crystals precipitated. Crystals were obtained via suction filtration.",UV-vis absorption,"A Shimadzu UV-3600 UV-vis NIR spectrometer was utilized to measure the optical diffuse reflectance. The spectrometer operated at 200-2500 nm at room temperature, and the reference was BaSO4. The band gap was found by converting the reflectance to absorption data through the Kubelka-Munk equation and using the Tauc plot with an indirect band gap approximation."
10.1021/jacs.0c00101,4-(aminomethyl)piperidinium tin iodide,C6H10I6N2Sn2,"(4AMPY)Sn2I6, 4-(methanaminium)piperidinium hexaiodo distannate(II)",C6H16N2,"Sn2I6, Tin iodide",4-(methanaminium)piperidinium tin iodide,3,unknown,,,,,,,,"SnCl2•2H2O (99%), hydroiodic acid (57 wt % in H2O, 99.95%), hypophosphorous acid solution (50 wt % in H2O), 4-(aminomethyl)pyridine (98%)",dark red plate-like crystals,"SnCl2•2H2O (2 mmol 451.3 mg) was dissolved in 2.5 mL of HI, and the solution was heated and constantly stirred. Once a yellow solution was obtained, 4AMPY (0.5 mmol, 50.8 μL) was added to hypophosphorous acid (0.5 mL) in a separate vial. Both solutions were combined, heated at 240º C, and stirred for 5 minutes. The temperature was then lowered to 125º C until dark red crystals precipitated. Crystals were obtained via suction filtration.",Raman spectroscopy,"Raman spectra were obtained with a 946 nm laser excitation, and the Raman signals were collected with a CCD camera. The spectra were acquired using a 5x objective in a parallel configuration. Rayleigh scattering was suppressed with two notch filters, and Raman scattering with frequencies as low as 10 cm^{-1} were obtained. Spectra ranged from -150 cm^{-1} to 200 cm^{-1}"
10.1021/jacs.0c00101,4-aminomethylpyridinium lead iodide,C6H10I6N2Pb2,"(4AMPY)Pb2I6, 4-(methanaminium)pyridinium hexaiodo diplumbate(II)",C6H16N2,"Pb2I6, Lead iodide",4-(methanaminium)pyridinium lead iodide,3,powder,,,,,,,,"SnCl2•2H2O (99%), hydroiodic acid (57 wt % in H2O, 99.95%), hypophosphorous acid solution (50 wt % in H2O), 4-(aminomethyl)pyridine (98%)",dark red plate-like crystals,"SnCl2•2H2O (2 mmol 451.3 mg) was dissolved in 2.5 mL of HI, and the solution was heated and constantly stirred. Once a yellow solution was obtained, 4AMPY (0.5 mmol, 50.8 μL) was added to hypophosphorous acid (0.5 mL) in a separate vial. Both solutions were combined, heated at 240º C, and stirred for 5 minutes. The temperature was then lowered to 125º C until dark red crystals precipitated. Crystals were obtained via suction filtration.",UV-vis absorption,"A Shimadzu UV-3600 UV-vis NIR spectrometer (used within the 200-2500 nm range at room temperature) was used to obtain optical diffuse reflectance measurements. BaSO4 was a reference. The reflectance v. wavelength data produced helped estimate bandgap of the material by converting reflectance to absorption using the Kubelka-Munk equation α/S = (1-R)^{2}(2R)^{-1}, where R = reflectance, α = absorption, and S = scattering coefficients."
10.1021/jacs.0c00101,3-aminomethylpyridinium lead iodide,C6H10I6N2Pb2,"(3AMPY)Pb2I6, 3-(methanaminium)pyridinium hexaiodo diplumbate(II)",C6H16N2,"Pb2I6, Lead iodide",3-(methanaminium)pyridinium lead iodide,3,single crystal,SIESTA,DFT,GGA with revPBE,,Spin-orbit coupling,Core electrons: Troullier−Martins pseudopotentials; valence electrons are described by double-ζ polarized basis set with finite numerical pseudoatomic orbitals,Energy cutoff = 150 Ry,,,,,
10.1021/jacs.0c00101,3-aminomethylpyridinium tin iodide,C6H10I6N2Sn2,"(3AMPY)Sn2I6, 3-(methanaminium)pyridinium hexaiodo distannate(II)",C6H16N2,"Sn2I6, Tin iodide",3-(methanaminium)pyridinium tin iodide,3,single crystal,SIESTA,DFT,GGA with revPBE,,Spin-orbit coupling,Core electrons: Troullier−Martins pseudopotentials; valence electrons are described by double-ζ polarized basis set with finite numerical pseudoatomic orbitals,Energy cutoff = 150 Ry,,,,,
10.1021/jacs.0c00101,4-aminomethylpyridinium lead iodide,C6H10I6N2Pb2,"(4AMPY)Pb2I6, 4-(methanaminium)pyridinium hexaiodo diplumbate(II)",C6H16N2,"Pb2I6, Lead iodide",4-(methanaminium)pyridinium lead iodide,3,single crystal,SIESTA,DFT,GGA with revPBE,,Spin-orbit coupling,Core electrons: Troullier−Martins pseudopotentials; valence electrons are described by double-ζ polarized basis set with finite numerical pseudoatomic orbitals,Energy cutoff = 150 Ry,,,,,
10.1021/jacs.0c00101,4-(aminomethyl)piperidinium tin iodide,C6H10I6N2Sn2,"(4AMPY)Sn2I6, 4-(methanaminium)piperidinium hexaiodo distannate(II)",C6H16N2,"Sn2I6, Tin iodide",4-(methanaminium)piperidinium tin iodide,3,single crystal,SIESTA,DFT,GGA with revPBE,,Spin-orbit coupling,Core electrons: Troullier−Martins pseudopotentials; valence electrons are described by double-ζ polarized basis set with finite numerical pseudoatomic orbitals,Energy cutoff = 150 Ry,,,,,
10.1021/jacs.0c00101,(3AMPY)0.5(4AMPY)0.5Sn2I6,C6H10I6N2Sn2,3-(methanaminium)pyridinium 4-(methanaminium)pyridinium hexaiodo distannate(II),C6H16N2,"Sn2I6, Tin iodide",3-(methanaminium)pyridinium 4-(methanaminium)pyridinium tin iodide,3,powder,,,,,,,,"SnCl2•2H2O (99%), hydroiodic acid (57 wt % in H2O, 99.95%), hypophosphorous acid solution (50 wt % in H2O), 3-(aminomethyl)-pyridine (99%), and 4-(aminomethyl)pyridine (98%)",black plate-like crystals,"SnCl2•2H2O (2 mmol 451.3 mg) was dissolved in 2.5 mL of HI, and the solution was heated and constantly stirred. Once a yellow solution was obtained, 3AMPY (0.25 mmol, 50.8 μL) and 4AMPY (0.25 mmol) were added to hypophosphorous acid (0.5 mL) in a separate vial. Both solutions were combined, heated at 240º C, and stirred for 5 minutes. The temperature was then lowered to 125º C until black crystals precipitated. Crystals were obtained via suction filtration.",Single crystal X-ray diffraction (XRD),"SC-XRD were executed with a STOE IPDS II or IPDS 2T diffractometer with Mo Kα radiation (λ=0.71073 Å) at 50 kV and 40 mA. Corrections were performed with X-AREA, X-RED, and XSHAPE programs"
10.1021/jacs.0c01625,3-(aminomethyl)piperidinium formamidinium lead bromide,(C6N2H16)[HC(NH2)2]Pb2Br7,"(3AMP)(FA)Pb2Br7, 3-(aminomethyl)piperidinium diaminomethanide septabromo diplumbate(II)","C6N2H16, CH5N","Pb2Br7, Lead bromide",3-(aminomethyl)piperidinium diaminomethanide lead bromide,2,single crystal,,,,,,,,"PbBr2 (98%), hydrobromic acid (HBr, 48%), formamidine acetate (99%), 3-(aminomethyl)piperidine",yellow plate-like crystals,"First, PbBr2 (1.10 g, 3 mmol) was dissolved in 5 mL of HBr in one vial. Next, fomamidinium acetate (312 mg, 3 mmol) was added to the solution. In a separate vial, HBr (1 mL) was added to 57 mg (0.5 mmol) of 3-(aminomethyl)piperidine. The solution was heated and stirred, and this solution was poured into the PbBr2 solution. The reaction continued for 5- 10 minutes, and the total solution became clear. Plate-like yellow crystals precipitated as the solution cooled to ambient temperature.",Single Crystal X-ray Diffraction,"A STOE IPDS 2 or IPDS 2T diffractometer with Mo Kα radiation (λ = 0.71073 A, 50 kV, 40 mA) was used. The data was collected in N2 at 293 K. Frames were collected, integrated, and corrected for absorption with the STOE X-AREA program."
10.1021/jacs.0c01625,3-(aminomethyl)piperidinium formamidinium lead bromide,(C6N2H16)[HC(NH2)2]Pb2Br7,"(3AMP)(FA)Pb2Br7, 3-(aminomethyl)piperidinium diaminomethanide septabromo diplumbate(II)","C6N2H16, CH5N","Pb2Br7, Lead bromide",3-(aminomethyl)piperidinium diaminomethanide lead bromide,2,bulk polycrystalline,,,,,,,,,,,,
10.1021/jacs.0c01625,3-(aminomethyl)piperidinium formamidinium lead bromide,(C6N2H16)[HC(NH2)2]Pb2Br7,"(3AMP)(FA)Pb2Br7, 3-(aminomethyl)piperidinium diaminomethanide septabromo diplumbate(II)","C6N2H16, CH5N","Pb2Br7, Lead bromide",3-(aminomethyl)piperidinium diaminomethanide lead bromide,2,bulk polycrystalline,,,,,,,,,,,Photoluminescence microscopy,"Data was collected with a HORIBA LabRAM HR Evolution Confocal RAMAN microscope. A laster (473 nm, 25 mW, 0.1% power) was used to excite samples."
10.1021/jacs.0c01625,3-(aminomethyl)piperidinium formamidinium lead bromide,(C6N2H16)[HC(NH2)2]Pb2Br7,"(3AMP)(FA)Pb2Br7, 3-(aminomethyl)piperidinium diaminomethanide septabromo diplumbate(II)","C6N2H16, CH5N","Pb2Br7, Lead bromide",3-(aminomethyl)piperidinium diaminomethanide lead bromide,2,bulk polycrystalline,,,,,,,,,,,,
10.1021/jacs.0c01625,3-(aminomethyl)piperidinium formamidinium lead bromide,(C6N2H16)[HC(NH2)2]Pb2Br7,"(3AMP)(FA)Pb2Br7, 3-(aminomethyl)piperidinium diaminomethanide septabromo diplumbate(II)","C6N2H16, CH5N","Pb2Br7, Lead bromide",3-(aminomethyl)piperidinium diaminomethanide lead bromide,2,bulk polycrystalline,,,,,,,,,,,Photoluminescence microscopy,"Data was collected with a HORIBA LabRAM HR Evolution Confocal RAMAN microscope. A laster (473 nm, 25 mW, 0.1% power) was used to excite samples."
10.1021/jacs.0c01625,3-(aminomethyl)piperindinium methylammonium lead bromide,(C6N2H16)(CH3NH3)Pb2Br7,"(3AMP)(MA)Pb2Br7, 3-(methanaminium)piperindinium methanaminium septabromo diplumbate(II)","C6N2H16, CH6N","Pb2Br7, Lead bromide",3-(methanaminium)piperindinium methanaminium lead bromide,2,single crystal,,,,,,,,"PbBr2 (98%), hydrobromic acid (HBr, 48%), methylammonium chloride (≥98%), 3-(aminomethyl)piperidine",yellow plate-like crystals,"First, PbBr2 (1.10 g, 3 mmol) was dissolved in 5 mL of HBr in one vial. Next, methylammonium chloride (202 mg) was added to the solution. In a separate vial, HBr (1 mL) was added to 57 mg (0.5 mmol) of 3-(aminomethyl)piperidine. The solution was heated and stirred, and this solution was poured into the PbBr2 solution. The reaction continued for 5- 10 minutes, and the total solution became clear. Plate-like yellow crystals precipitated as the solution cooled to ambient temperature.",Single Crystal X-ray Diffraction,"A STOE IPDS 2 or IPDS 2T diffractometer with Mo Kα radiation (λ = 0.71073 A, 50 kV, 40 mA) was used. The data was collected in N2 at 293 K. Frames were collected, integrated, and corrected for absorption with the STOE X-AREA program."
10.1021/jacs.0c01625,4-(aminomethyl)piperindinium formamidinium lead bromide,(C6N2H16)[HC(NH2)2]Pb2Br7,"(4AMP)(FA)Pb2Br7, 4-(methanaminium)piperindinium diaminomethanide septabromo diplumbate(II)","C6N2H16, CH5N","Pb2Br7, Lead bromide",4-(methanaminium)piperindinium diaminomethanide lead bromide,2,single crystal,,,,,,,,"PbBr2 (98%), hydrobromic acid (HBr, 48%), formamidine acetate (99%), 4-(aminomethyl)piperidine (96%)","yellow, plate-like crystals","First, PbBr2 (1.10 g, 3 mmol) was dissolved in 5 mL of HBr in one vial. Next, fomamidinium acetate (312 mg, 3 mmol) was added to the solution. In a separate vial, HBr (1 mL) was added to 57 mg of 4-(aminomethyl)piperidine. The solution was heated and stirred, and this solution was poured into the PbBr2 solution. The reaction continued for 5-10 minutes, and the total solution became clear. Plate-like yellow crystals precipitated as the solution cooled to ambient temperature.",Single Crystal X-ray Diffraction,"A STOE IPDS 2 or IPDS 2T diffractometer with Mo Kα radiation (λ = 0.71073 A, 50 kV, 40 mA) was used. The data was collected in N2 at 293 K. Frames were collected, integrated, and corrected for absorption with the STOE X-AREA program."
10.1021/jacs.0c01625,4-(aminomethyl)piperindinium formamidinium lead bromide,(C6N2H16)[HC(NH2)2]Pb2Br7,"(4AMP)(FA)Pb2Br7, 4-(methanaminium)piperindinium diaminomethanide septabromo diplumbate(II)","C6N2H16, CH5N","Pb2Br7, Lead bromide",4-(methanaminium)piperindinium diaminomethanide lead bromide,2,bulk polycrystalline,,,,,,,,,,,,
10.1021/jacs.0c01625,4-(aminomethyl)piperindinium formamidinium lead bromide,(C6N2H16)[HC(NH2)2]Pb2Br7,"(4AMP)(FA)Pb2Br7, 4-(methanaminium)piperindinium diaminomethanide septabromo diplumbate(II)","C6N2H16, CH5N","Pb2Br7, Lead bromide",4-(methanaminium)piperindinium diaminomethanide lead bromide,2,bulk polycrystalline,,,,,,,,,,,Photoluminescence microscopy,"Data was collected with a HORIBA LabRAM HR Evolution Confocal RAMAN microscope. A laster (473 nm, 25 mW, 0.1% power) was used to excite samples."
10.1021/jacs.0c01625,4-(aminomethyl)piperindinium formamidinium lead bromide,(C6N2H16)[HC(NH2)2]Pb2Br7,"(4AMP)(FA)Pb2Br7, 4-(methanaminium)piperindinium diaminomethanide septabromo diplumbate(II)","C6N2H16, CH5N","Pb2Br7, Lead bromide",4-(methanaminium)piperindinium diaminomethanide lead bromide,2,bulk polycrystalline,,,,,,,,,,,,
10.1021/jacs.0c01625,4-(aminomethyl)piperindinium formamidinium lead bromide,(C6N2H16)[HC(NH2)2]Pb2Br7,"(4AMP)(FA)Pb2Br7, 4-(methanaminium)piperindinium diaminomethanide septabromo diplumbate(II)","C6N2H16, CH5N","Pb2Br7, Lead bromide",4-(methanaminium)piperindinium diaminomethanide lead bromide,2,bulk polycrystalline,,,,,,,,,,,Photoluminescence microscopy,"Data was collected with a HORIBA LabRAM HR Evolution Confocal RAMAN microscope. A laster (473 nm, 25 mW, 0.1% power) was used to excite samples."
10.1021/jacs.0c01625,4-(aminomethyl)piperindinium methylammonium lead bromide,(C6N2H16)(CH3NH3)Pb2Br7,"(4AMP)(MA)Pb2Br7, 4-(methanaminium)piperindinium methanaminium septabromo diplumbate(II)","C6N2H16, CH6N","Pb2Br7, Lead bromide",4-(methanaminium)piperindinium methanaminium lead bromide,2,single crystal,,,,,,,,"PbBr2 (98%), hydrobromic acid (HBr, 48%), methylammonium chloride (≥98%), 4-(aminomethyl)piperidine (96%)",yellow plate-like crystals,"First, PbBr2 (1.10 g, 3 mmol) was dissolved in 5 mL of HBr in one vial. Next, methylammonium chloride (202 mg) was added to the solution. In a separate vial, HBr (1 mL) was added to 57 mg of 4-(aminomethyl)piperidine. The solution was heated and stirred, and this solution was poured into the PbBr2 solution. The reaction continued for 5- 10 minutes, and the total solution became clear. Plate-like yellow crystals precipitated as the solution cooled to ambient temperature.",Single Crystal X-ray Diffraction,"A STOE IPDS 2 or IPDS 2T diffractometer with Mo Kα radiation (λ = 0.71073 A, 50 kV, 40 mA) was used. The data was collected in N2 at 293 K. Frames were collected, integrated, and corrected for absorption with the STOE X-AREA program."
10.1021/jacs.0c01625,4-(aminomethyl)piperindinium methylammonium lead bromide,(C6N2H16)(CH3NH3)Pb2Br7,"(4AMP)(MA)Pb2Br7, 4-(methanaminium)piperindinium methanaminium septabromo diplumbate(II)","C6N2H16, CH6N","Pb2Br7, Lead bromide",4-(methanaminium)piperindinium methanaminium lead bromide,2,bulk polycrystalline,,,,,,,,,,,,
10.1021/jacs.0c01625,4-(aminomethyl)piperindinium methylammonium lead bromide,(C6N2H16)(CH3NH3)Pb2Br7,"(4AMP)(MA)Pb2Br7, 4-(methanaminium)piperindinium methanaminium septabromo diplumbate(II)","C6N2H16, CH6N","Pb2Br7, Lead bromide",4-(methanaminium)piperindinium methanaminium lead bromide,2,bulk polycrystalline,,,,,,,,,,,,
10.1021/jacs.0c03004,"1,8-octyldiammonium tin iodide",(DAO)Sn2I6,"(DAO)Sn2I6, 1,8-octyldiaminium hexaiodo distannate(II)",C8N2H24,"Sn2I6, Tin iodide","1,8-octyldiaminium tin iodide",1,single crystal,,,,,,,,"Tin(II) chloride dihydrate (SnCl2 x 2H2O), hydriodic  acid (HI, 57  wt.  %  in  H2O, distilled, stabilized,   99.95%), hypophosphorous  acid  solution (H3PO2, 50  wt.  %  in  H2O), 1,8-diaminooctane (DAO)","large, yellow, rectangular crystals","First, SnCl2 x 2H2O (450 mg, 2 mmol) was added to a 57% w/w aqueous HI solution (5 mL) and a 50% aqueous H3PO2 solution (8 mL). After constant magnetic stirring at a boiling temperature, 1,8-diaminooctane (DAO) (72 mg, 0.5 mmol) was dissolved, after which the stirring ceased, the solution cooled, and crystals formed after 10 minutes.",Single-crystal X-ray diffraction,"A Bruker Molly or Duo instrument with MoKα IμS microfocus source (λ = 0.71073 Å) was used to perform the XRD. Data was collected, integrated, and corrected for absorption with the APEX3 software."
10.1021/jacs.0c03004,"1,8-octyldiammonium tin iodide",(DAO)Sn2I6,"(DAO)Sn2I6, 1,8-octyldiaminium hexaiodo distannate(II)",C8N2H24,"Sn2I6, Tin iodide","1,8-octyldiaminium tin iodide",1,single crystal,,,,,,,,"Tin(II) chloride dihydrate (SnCl2 x 2H2O), hydriodic acid (HI, 57 wt. % in H2O, distilled, stabilized, 99.95%), hypophosphorous acid solution (H3PO2, 50 wt. % in H2O), 1,8-diaminooctane (DAO)","large, yellow, rectangular crystals","First, SnCl2 x 2H2O (450 mg, 2 mmol) was added to a 57% w/w aqueous HI solution (5 mL) and a 50% aqueous H3PO2 solution (8 mL). After constant magnetic stirring at a boiling temperature, 1,8-diaminooctane (DAO) (72 mg, 0.5 mmol) was dissolved, after which the stirring ceased, the solution cooled, and crystals formed after 10 minutes.",Single-crystal X-ray diffraction,"A Bruker Molly or Duo instrument with MoKα IμS microfocus source (λ = 0.71073 Å) was used to perform the XRD. Data was collected, integrated, and corrected for absorption with the APEX3 software."
10.1021/jacs.0c03004,"1,8-octyldiammonium tin iodide",(DAO)Sn2I6,"(DAO)Sn2I6, 1,8-octyldiaminium hexaiodo distannate(II)",C8N2H24,"Sn2I6, Tin iodide","1,8-octyldiaminium tin iodide",1,single crystal,,,,,,,,"Tin(II) chloride dihydrate (SnCl2 x 2H2O), hydriodic acid (HI, 57 wt. % in H2O, distilled, stabilized, 99.95%), hypophosphorous acid solution (H3PO2, 50 wt. % in H2O), 1,8-diaminooctane (DAO)","large, yellow, rectangular crystals","First, SnCl2 x 2H2O (450 mg, 2 mmol) was added to a 57% w/w aqueous HI solution (5 mL) and a 50% aqueous H3PO2 solution (8 mL). After constant magnetic stirring at a boiling temperature, 1,8-diaminooctane (DAO) (72 mg, 0.5 mmol) was dissolved, after which the stirring ceased, the solution cooled, and crystals formed after 10 minutes.",Single-crystal X-ray diffraction,"A Bruker Molly or Duo instrument with MoKα IμS microfocus source (λ = 0.71073 Å) was used to perform the XRD. Data was collected, integrated, and corrected for absorption with the APEX3 software."
10.1021/jacs.0c03004,"1,8-octyldiammonium tin iodide",(DAO)Sn2I6,"(DAO)Sn2I6, 1,8-octyldiaminium hexaiodo distannate(II)",C8N2H24,"Sn2I6, Tin iodide","1,8-octyldiaminium tin iodide",1,single crystal,,,,,,,,"Tin(II) chloride dihydrate (SnCl2 x 2H2O), hydriodic acid (HI, 57 wt. % in H2O, distilled, stabilized, 99.95%), hypophosphorous acid solution (H3PO2, 50 wt. % in H2O), 1,8-diaminooctane (DAO)","large, yellow, rectangular crystals","First, SnCl2 x 2H2O (450 mg, 2 mmol) was added to a 57% w/w aqueous HI solution (5 mL) and a 50% aqueous H3PO2 solution (8 mL). After constant magnetic stirring at a boiling temperature, 1,8-diaminooctane (DAO) (72 mg, 0.5 mmol) was dissolved, after which the stirring ceased, the solution cooled, and crystals formed after 10 minutes.",Photoluminescence,QE was found by using a Horiba Jobin-Yvon Nanolog spectrofluorometer and an integrating sphere. The PLQE was found by computing the ration of emitted photons to absorbed photons.
10.1021/jacs.0c03004,"1,8-octyldiammonium tin iodide",(DAO)Sn2I6,"(DAO)Sn2I6, 1,8-octyldiaminium hexaiodo distannate(II)",C8N2H24,"Sn2I6, Tin iodide","1,8-octyldiaminium tin iodide",1,film,,,,,,,,"Tin(II) chloride dihydrate (SnCl2 x 2H2O), octylenediammonium diodide (DAO-I2), DMF",colorless 60 nm thick film,0.25 M solution of the precursor salts (1:1 molar ratio) in DMF was prepared by heating at 70 degrees C for 15 minutes. The solution was spin-coated on substrate at 4000 rpm for 30 s and annealed at 100 degrees C for 10 min in a glove box.,Photoluminescence,QE was found by using a Horiba Jobin-Yvon Nanolog spectrofluorometer and an integrating sphere. The PLQE was found by computing the ration of emitted photons to absorbed photons.
10.1021/jacs.0c03004,"1,8-octyldiammonium tin iodide",(DAO)Sn2I6,"(DAO)Sn2I6, 1,8-octyldiaminium hexaiodo distannate(II)",C8N2H24,"Sn2I6, Tin iodide","1,8-octyldiaminium tin iodide",1,single crystal,,,,,,,,"Tin(II) chloride dihydrate (SnCl2 x 2H2O), hydriodic acid (HI, 57 wt. % in H2O, distilled, stabilized, 99.95%), hypophosphorous acid solution (H3PO2, 50 wt. % in H2O), 1,8-diaminooctane (DAO)","large, yellow, rectangular crystals","First, SnCl2 x 2H2O (450 mg, 2 mmol) was added to a 57% w/w aqueous HI solution (5 mL) and a 50% aqueous H3PO2 solution (8 mL). After constant magnetic stirring at a boiling temperature, 1,8-diaminooctane (DAO) (72 mg, 0.5 mmol) was dissolved, after which the stirring ceased, the solution cooled, and crystals formed after 10 minutes.",UV-vis absorption (diffused reflectance),"A Shimadzu UV-3600 PC double-beam/double monochromator spectrophotometer was used to collect the data. The device was operated between 200 and 2500 nm. The non-absorbing reflectance reference was BaSO4. To find the estimated band gap of the material, the reflectance was converted to absorbance via the Kubelka-Munk equation."
10.1021/jacs.0c03004,"1,8-octyldiammonium tin iodide",(DAO)Sn2I6,"(DAO)Sn2I6, 1,8-octyldiaminium hexaiodo distannate(II)",C8N2H24,"Sn2I6, Tin iodide","1,8-octyldiaminium tin iodide",1,film,,,,,,,,"Tin(II) chloride dihydrate (SnCl2 x 2H2O), octylenediammonium diodide (DAO-I2), DMF",colorless 60 nm thick film,0.25 M solution of the precursor salts (1:1 molar ratio) in DMF was prepared by heating at 70 degrees C for 15 minutes. The solution was spin-coated on substrate at 4000 rpm for 30 s and annealed at 100 degrees C for 10 min in a glove box.,UV-vis absorption (diffused reflectance),"A Shimadzu UV-3600 PC double-beam/double monochromator spectrophotometer was used to collect the data. The device was operated between 200 and 2500 nm. The non-absorbing reflectance reference was BaSO4. To find the estimated band gap of the material, the reflectance was converted to absorbance via the Kubelka-Munk equation."
10.1021/jacs.0c03004,"1,8-octyldiammonium tin iodide",(DAO)Sn2I6,"(DAO)Sn2I6, 1,8-octyldiaminium hexaiodo distannate(II)",C8N2H24,"Sn2I6, Tin iodide","1,8-octyldiaminium tin iodide",1,single crystal,,,,,,,,"Tin(II) chloride dihydrate (SnCl2 x 2H2O), hydriodic acid (HI, 57 wt. % in H2O, distilled, stabilized, 99.95%), hypophosphorous acid solution (H3PO2, 50 wt. % in H2O), 1,8-diaminooctane (DAO)","large, yellow, rectangular crystals","First, SnCl2 x 2H2O (450 mg, 2 mmol) was added to a 57% w/w aqueous HI solution (5 mL) and a 50% aqueous H3PO2 solution (8 mL). After constant magnetic stirring at a boiling temperature, 1,8-diaminooctane (DAO) (72 mg, 0.5 mmol) was dissolved, after which the stirring ceased, the solution cooled, and crystals formed after 10 minutes.",TGA measurement,A Netzsch Simultaneous Thermal Analysis (STA) system was used with around 15 mg of the sample. The sample was heated to 750ºC with a heating rate of 8ºC/min.
10.1021/jacs.0c03004,"1,8-octyldiammonium tin iodide",(DAO)Sn2I6,"(DAO)Sn2I6, 1,8-octyldiaminium hexaiodo distannate(II)",C8N2H24,"Sn2I6, Tin iodide","1,8-octyldiaminium tin iodide",1,single crystal,,,,,,,,"Tin(II) chloride dihydrate (SnCl2 x 2H2O), hydriodic acid (HI, 57 wt. % in H2O, distilled, stabilized, 99.95%), hypophosphorous acid solution (H3PO2, 50 wt. % in H2O), 1,8-diaminooctane (DAO)","large, yellow, rectangular crystals","First, SnCl2 x 2H2O (450 mg, 2 mmol) was added to a 57% w/w aqueous HI solution (5 mL) and a 50% aqueous H3PO2 solution (8 mL). After constant magnetic stirring at a boiling temperature, 1,8-diaminooctane (DAO) (72 mg, 0.5 mmol) was dissolved, after which the stirring ceased, the solution cooled, and crystals formed after 10 minutes.",PL measurement,"A Horiba LabRam Evolution high-resolution confocal Raman microscope spectrometer (600 g/mm diffraction grating) was used, along with a laser of 473 nm at a 0.1%-0.01% of max power output."
10.1021/jacs.0c03004,"1,8-octyldiammonium tin iodide",(DAO)Sn2I6,"(DAO)Sn2I6, 1,8-octyldiaminium hexaiodo distannate(II)",C8N2H24,"Sn2I6, Tin iodide","1,8-octyldiaminium tin iodide",1,film,,,,,,,,"Tin(II) chloride dihydrate (SnCl2 x 2H2O), octylenediammonium diodide (DAO-I2), DMF",colorless 60 nm thick film,0.25 M solution of the precursor salts (1:1 molar ratio) in DMF was prepared by heating at 70 degrees C for 15 minutes. The solution was spin-coated on substrate at 4000 rpm for 30 s and annealed at 100 degrees C for 10 min in a glove box.,PL measurement,"A Horiba LabRam Evolution high-resolution confocal Raman microscope spectrometer (600 g/mm diffraction grating) was used, along with a laser of 473 nm at a 0.1%-0.01% of max power output."
10.1021/jacs.0c03004,"1,8-octyldiammonium tin iodide",(DAO)Sn2I6,"(DAO)Sn2I6, 1,8-octyldiaminium hexaiodo distannate(II)",C8N2H24,"Sn2I6, Tin iodide","1,8-octyldiaminium tin iodide",1,single crystal,,,,,,,,"Tin(II) chloride dihydrate (SnCl2 x 2H2O), hydriodic acid (HI, 57 wt. % in H2O, distilled, stabilized, 99.95%), hypophosphorous acid solution (H3PO2, 50 wt. % in H2O), 1,8-diaminooctane (DAO)","large, yellow, rectangular crystals","First, SnCl2 x 2H2O (450 mg, 2 mmol) was added to a 57% w/w aqueous HI solution (5 mL) and a 50% aqueous H3PO2 solution (8 mL). After constant magnetic stirring at a boiling temperature, 1,8-diaminooctane (DAO) (72 mg, 0.5 mmol) was dissolved, after which the stirring ceased, the solution cooled, and crystals formed after 10 minutes.",Photoluminescence,"A Horiba LabRam Evolution high-resolution confocal Raman microscope spectrometer (600 g/mm diffraction grating) was used, along with a laser of 473 nm at a 0.1%-0.01% of max power output. The temperature-dependent PL measurements were performed by using a 405-nm diode laser to excite the samples, and QE was found by using a Horiba Jobin-Yvon Nanolog spectrofluorometer and an integrating sphere."
10.1021/jacs.0c03004,"1,8-octyldiammonium tin iodide",(DAO)Sn2I6,"(DAO)Sn2I6, 1,8-octyldiaminium hexaiodo distannate(II)",C8N2H24,"Sn2I6, Tin iodide","1,8-octyldiaminium tin iodide",1,single crystal,,,,,,,,"Tin(II) chloride dihydrate (SnCl2 x 2H2O), hydriodic acid (HI, 57 wt. % in H2O, distilled, stabilized, 99.95%), hypophosphorous acid solution (H3PO2, 50 wt. % in H2O), 1,8-diaminooctane (DAO)","large, yellow, rectangular crystals","First, SnCl2 x 2H2O (450 mg, 2 mmol) was added to a 57% w/w aqueous HI solution (5 mL) and a 50% aqueous H3PO2 solution (8 mL). After constant magnetic stirring at a boiling temperature, 1,8-diaminooctane (DAO) (72 mg, 0.5 mmol) was dissolved, after which the stirring ceased, the solution cooled, and crystals formed after 10 minutes.",Photoluminescence,"A Horiba LabRam Evolution high-resolution confocal Raman microscope spectrometer (600 g/mm diffraction grating) was used, along with a laser of 473 nm at a 0.1%-0.01% of max power output. The temperature-dependent PL measurements were performed by using a 405-nm diode laser to excite the samples, and QE was found by using a Horiba Jobin-Yvon Nanolog spectrofluorometer and an integrating sphere."
10.1021/jacs.0c03004,"1,8-octyldiammonium tin iodide",(DAO)Sn2I6,"(DAO)Sn2I6, 1,8-octyldiaminium hexaiodo distannate(II)",C8N2H24,"Sn2I6, Tin iodide","1,8-octyldiaminium tin iodide",1,single crystal,,,,,,,,"Tin(II) chloride dihydrate (SnCl2 x 2H2O), hydriodic acid (HI, 57 wt. % in H2O, distilled, stabilized, 99.95%), hypophosphorous acid solution (H3PO2, 50 wt. % in H2O), 1,8-diaminooctane (DAO)","large, yellow, rectangular crystals","First, SnCl2 x 2H2O (450 mg, 2 mmol) was added to a 57% w/w aqueous HI solution (5 mL) and a 50% aqueous H3PO2 solution (8 mL). After constant magnetic stirring at a boiling temperature, 1,8-diaminooctane (DAO) (72 mg, 0.5 mmol) was dissolved, after which the stirring ceased, the solution cooled, and crystals formed after 10 minutes.",Photoluminescence,"A Horiba LabRam Evolution high-resolution confocal Raman microscope spectrometer (600 g/mm diffraction grating) was used, along with a laser of 473 nm at a 0.1%-0.01% of max power output. The temperature-dependent PL measurements were performed by using a 405-nm diode laser to excite the samples, and QE was found by using a Horiba Jobin-Yvon Nanolog spectrofluorometer and an integrating sphere."
10.1021/jacs.0c03004,"1,8-octyldiammonium tin iodide",(DAO)Sn2I6,"(DAO)Sn2I6, 1,8-octyldiaminium hexaiodo distannate(II)",C8N2H24,"Sn2I6, Tin iodide","1,8-octyldiaminium tin iodide",1,single crystal,,,,,,,,"Tin(II) chloride dihydrate (SnCl2 x 2H2O), hydriodic acid (HI, 57 wt. % in H2O, distilled, stabilized, 99.95%), hypophosphorous acid solution (H3PO2, 50 wt. % in H2O), 1,8-diaminooctane (DAO)","large, yellow, rectangular crystals","First, SnCl2 x 2H2O (450 mg, 2 mmol) was added to a 57% w/w aqueous HI solution (5 mL) and a 50% aqueous H3PO2 solution (8 mL). After constant magnetic stirring at a boiling temperature, 1,8-diaminooctane (DAO) (72 mg, 0.5 mmol) was dissolved, after which the stirring ceased, the solution cooled, and crystals formed after 10 minutes.",Photoluminescence excitation,"A Horiba LabRam Evolution high-resolution confocal Raman microscope spectrometer (600 g/mm diffraction grating) was used, along with a laser of 473 nm at a 0.1%-0.01% of max power output. The temperature-dependent PL measurements were performed by using a 405-nm diode laser to excite the samples, and QE was found by using a Horiba Jobin-Yvon Nanolog spectrofluorometer and an integrating sphere."
10.1021/jacs.0c03004,"1,8-octyldiammonium tin iodide",(DAO)Sn2I6,"(DAO)Sn2I6, 1,8-octyldiaminium hexaiodo distannate(II)",C8N2H24,"Sn2I6, Tin iodide","1,8-octyldiaminium tin iodide",1,film,,,,,,,,"Tin(II) chloride dihydrate (SnCl2 x 2H2O), octylenediammonium diodide (DAO-I2), DMF",colorless 60 nm thick film,0.25 M solution of the precursor salts (1:1 molar ratio) in DMF was prepared by heating at 70 degrees C for 15 minutes. The solution was spin-coated on substrate at 4000 rpm for 30 s and annealed at 100 degrees C for 10 min in a glove box.,PL measurement,"A Horiba LabRam Evolution high-resolution confocal Raman microscope spectrometer (600 g/mm diffraction grating) was used, along with a laser of 473 nm at a 0.1%-0.01% of max power output. The temperature-dependent PL measurements were performed by using a 405-nm diode laser to excite the samples, and QE was found by using a Horiba Jobin-Yvon Nanolog spectrofluorometer and an integrating sphere."
10.1021/jacs.0c03004,"1,8-octyldiammonium tin iodide",(DAO)Sn2I6,"(DAO)Sn2I6, 1,8-octyldiaminium hexaiodo distannate(II)",C8N2H24,"Sn2I6, Tin iodide","1,8-octyldiaminium tin iodide",1,single crystal,,,,,,,,"Tin(II) chloride dihydrate (SnCl2 x 2H2O), hydriodic acid (HI, 57 wt. % in H2O, distilled, stabilized, 99.95%), hypophosphorous acid solution (H3PO2, 50 wt. % in H2O), 1,8-diaminooctane (DAO)","large, yellow, rectangular crystals","First, SnCl2 x 2H2O (450 mg, 2 mmol) was added to a 57% w/w aqueous HI solution (5 mL) and a 50% aqueous H3PO2 solution (8 mL). After constant magnetic stirring at a boiling temperature, 1,8-diaminooctane (DAO) (72 mg, 0.5 mmol) was dissolved, after which the stirring ceased, the solution cooled, and crystals formed after 10 minutes.",UV-vis absorption (diffused reflectance),"A Shimadzu UV-3600 PC double-beam/double monochromator spectrophotometer was used to collect the data. The device was operated between 200 and 2500 nm. The non-absorbing reflectance reference was BaSO4. To find the estimated band gap of the material, the reflectance was converted to absorbance via the Kubelka-Munk equation."
