Repository: MasterAI-EAM/Darwin

# Darwin: A Tailored GPT for the Scientific Domain 🇦🇺
**Organization: [University of New South Wales（UNSW) AI4Science](https://www.masterai.com.au) & [GreenDynamics AI](https://www.greendynamics.com.au)**

Darwin is an open-source project dedicated to pretrain and fine-tune the LLaMA model on scientific literature and datasets. Specifically designed for the scientific domain with an emphasis on materials science, chemistry, and physics, Darwin integrates structured and unstructured scientific knowledge to enhance the efficacy of language models in scientific research.

File: dataset/Crystalline organic-inorganic compounds/DukeDB.csv (part 18 of 38)
doi,compound name,formula,group,organic,inorganic,iupac,dimensionality,sample type,code,level of theory,Exchange-correlation functional,k-point grid,level of relativity,basis set definition,numerical accuracy,synthesis starting materials,synthesis product,synthesis description,experimental method,experimental description
10.1021/jacs.0c03860,Bis(butylammonium) methylammonium lead iodide,(BA)2(MA)Pb2I7,"(BA)2(MA)Pb2I7, bis(butylaminium) methanaminium septaiodo diplumbate(II)","C4NH12, CNH6","Pb2I7, Lead iodide",bis(butylaminium) methanaminium lead iodide,2,unknown,VASP,DFT,PBE+SOC,4x2x2 k-grid (primitive cells) and 4x1x1 for inorganic 2D model compounds,,PAW,,,,,,
10.1021/jacs.0c03860,Bis(butylammonium) methylammonium lead iodide,(BA)2(MA)Pb2I7,"(BA)2(MA)Pb2I7, bis(butylaminium) methanaminium septaiodo diplumbate(II)","C4NH12, CNH6","Pb2I7, Lead iodide",bis(butylaminium) methanaminium lead iodide,2,unknown,VASP,DFT,HSE+SOC,4x2x2 k-grid (primitive cells) and 4x1x1 for inorganic 2D model compounds,,PAW,,,,,,
10.1021/jacs.0c03860,Bis(butylammonium) methylammonium lead iodide,(BA)2(MA)Pb2I7,"(BA)2(MA)Pb2I7, bis(butylaminium) methanaminium septaiodo diplumbate(II)","C4NH12, CNH6","Pb2I7, Lead iodide",bis(butylaminium) methanaminium lead iodide,2,bulk polycrystalline,,,,,,,,"PbO (99.9%), methylammonium chloride, hydroiodic acid (HI, 57 wt % in H2O, distilled, stabilized, 99.95%), butylamine, hypophosphorous acid solution (H3PO2, 50 wt % in H2O)",cherry red rectangular-shaped plates,"First, PbO powder (2232 mg, 10 mmol) was added to a mixture of 57% w/w aqueous HI solution (10.0 mL, 76 mmol) and 50% aqueous H3PO2 (1.7 mL, 15.5 mmol). The solution was heated to boiling and stirred, such that the PbO powder dissolved within 5 minutes. Solid CH3NH3Cl (338 mg, 5 mmol) was added, which caused a black powder to precipitate. The solution was rapidly mixed to redissolve the black powder precipitate. n-CH3(CH2)3NH2 (694 μL, 7 mmol) was neutralized with HI 57% w/w (5 mL, 38 mmol) in an ice bath. This solution was added to the initial solution, causing a black precipitate that soon redissolved under more stirring. The stirring ceased and the solution cooled to room temperature over ~2 hours.",UV-vis absorption,A Shimadzu UV-3600 UV-vis NIR spectrometer was used. BaSO4 was used as a reference of 100% reflectance for all measurements.
10.1021/jacs.0c03860,Bis(butylammonium) methylammonium lead iodide,(BA)2(MA)Pb2I7,"(BA)2(MA)Pb2I7, bis(butylaminium) methanaminium septaiodo diplumbate(II)","C4NH12, CNH6","Pb2I7, Lead iodide",bis(butylaminium) methanaminium lead iodide,2,bulk polycrystalline,,,,,,,,"PbO (99.9%), methylammonium chloride, hydroiodic acid (HI, 57 wt % in H2O, distilled, stabilized, 99.95%), butylamine, hypophosphorous acid solution (H3PO2, 50 wt % in H2O)",cherry red rectangular-shaped plates,"First, PbO powder (2232 mg, 10 mmol) was added to a mixture of 57% w/w aqueous HI solution (10.0 mL, 76 mmol) and 50% aqueous H3PO2 (1.7 mL, 15.5 mmol). The solution was heated to boiling and stirred, such that the PbO powder dissolved within 5 minutes. Solid CH3NH3Cl (338 mg, 5 mmol) was added, which caused a black powder to precipitate. The solution was rapidly mixed to redissolve the black powder precipitate. n-CH3(CH2)3NH2 (694 μL, 7 mmol) was neutralized with HI 57% w/w (5 mL, 38 mmol) in an ice bath. This solution was added to the initial solution, causing a black precipitate that soon redissolved under more stirring. The stirring ceased and the solution cooled to room temperature over ~2 hours.",UV-vis absorption,A Shimadzu UV-3600 UV-vis NIR spectrometer was used. BaSO4 was used as a reference of 100% reflectance for all measurements.
10.1021/jacs.0c03860,Bis(butylammonium) methylammonium lead iodide,(BA)2(MA)Pb2I7,"(BA)2(MA)Pb2I7, bis(butylaminium) methanaminium septaiodo diplumbate(II)","C4NH12, CNH6","Pb2I7, Lead iodide",bis(butylaminium) methanaminium lead iodide,2,bulk polycrystalline,,,,,,,,"PbO (99.9%), methylammonium chloride, hydroiodic acid (HI, 57 wt % in H2O, distilled, stabilized, 99.95%), butylamine, hypophosphorous acid solution (H3PO2, 50 wt % in H2O)",cherry red rectangular-shaped plates,"First, PbO powder (2232 mg, 10 mmol) was added to a mixture of 57% w/w aqueous HI solution (10.0 mL, 76 mmol) and 50% aqueous H3PO2 (1.7 mL, 15.5 mmol). The solution was heated to boiling and stirred, such that the PbO powder dissolved within 5 minutes. Solid CH3NH3Cl (338 mg, 5 mmol) was added, which caused a black powder to precipitate. The solution was rapidly mixed to redissolve the black powder precipitate. n-CH3(CH2)3NH2 (694 μL, 7 mmol) was neutralized with HI 57% w/w (5 mL, 38 mmol) in an ice bath. This solution was added to the initial solution, causing a black precipitate that soon redissolved under more stirring. The stirring ceased and the solution cooled to room temperature over ~2 hours.",Photoluminescence microscopy,A Horiba LabRAM HR Evolution confocal Raman microscope was used with a 473 nm laser to excite samples at 50x magnification.
10.1021/jacs.0c03860,Bis(butylammonium) methylammonium lead iodide,(BA)2(MA)Pb2I7,"(BA)2(MA)Pb2I7, bis(butylaminium) methanaminium septaiodo diplumbate(II)","C4NH12, CNH6","Pb2I7, Lead iodide",bis(butylaminium) methanaminium lead iodide,2,unknown,,,,,,,,"PbO, HI, H3PO2, CH3NH3Cl, n-CH3(CH2)3NH2",cherry red rectangular-shaped plates,"First, PbO powder (2232 mg, 10 mmol) was added to a mixture of 57% w/w aqueous HI solution (10.0 mL, 76 mmol) and 50% aqueous H3PO2 (1.7 mL, 15.5 mmol). The solution was heated to boiling and stirred, such that the PbO powder dissolved within 5 minutes. Solid CH3NH3Cl (338 mg, 5 mmol) was added, which caused a black powder to precipitate. The solution was rapidly mixed to redissolve the black powder precipitate. n-CH3(CH2)3NH2 (694 μL, 7 mmol) was neutralized with HI 57% w/w (5 mL, 38 mmol) in an ice bath. This solution was added to the initial solution, causing a black precipitate that soon redissolved under more stirring. The stirring ceased and the solution cooled to room temperature over ~2 hours.",,
10.1021/jacs.0c03860,Bis(butylammonium) formamidinium lead iodide,(C4H9NH3)2[CH(NH2)2PbI3]PbI4,"(BA)2[FAPbI3]PbI4, (BA)2(FA)Pb2I7, bis(butane-1-aminium) diaminomethanide tetraiodoplumbate(II)","C4H12N, CH5N2",Lead iodide,bis(butane-1-aminium) diaminomethanide lead iodide,2,powder,,,,,,,,"PbO, FA acetate, HI, BA, H3PO2",red plate-shaped crystals,"First, PbO (223 mg, 1 mmol) and FA acetate (52.1 mg, 0.5 mmol) were added to 1.5 mL of concentrated HI solution. These substances were dissolved under constant stirring and heating. Then, BA (89.1 μL, 0.9 mmol) was added to 0.25 mL of concentrated aqueous H3PO2 in a separate vial. This solution was stirred and was soon added to the initial solution. The temperature was lowered to 125º C until crystals began to form. The temperature was lowered again to 80ºC, the hot plate was turned off after 60 minutes, and after 30 minutes thereafter, the crystals were collected.",Powder X-ray diffraction,"A Rigaku Miniflex600 powder X-ray diffractometer (Cu Kα graphite, λ = 1.5406 Å) was used. Operating settings included 40 kV/15 mA with Kβ foil filter."
10.1021/jacs.0c03860,Bis(butylammonium) formamidinium lead iodide,(C4H9NH3)2[CH(NH2)2PbI3]PbI4,"(BA)2[FAPbI3]PbI4, (BA)2(FA)Pb2I7, bis(butane-1-aminium) diaminomethanide tetraiodoplumbate(II)","C4H12N, CH5N2",Lead iodide,bis(butane-1-aminium) diaminomethanide lead iodide,2,powder,,,,,,,,"PbO, FA acetate, HI, BA, H3PO2",red plate-shaped crystals,"First, PbO (223 mg, 1 mmol) and FA acetate (52.1 mg, 0.5 mmol) were added to 1.5 mL of concentrated HI solution. These substances were dissolved under constant stirring and heating. Then, BA (89.1 μL, 0.9 mmol) was added to 0.25 mL of concentrated aqueous H3PO2 in a separate vial. This solution was stirred and was soon added to the initial solution. The temperature was lowered to 125º C until crystals began to form. The temperature was lowered again to 80ºC, the hot plate was turned off after 60 minutes, and after 30 minutes thereafter, the crystals were collected.",Powder X-ray diffraction,"A Rigaku Miniflex600 powder X-ray diffractometer (Cu Kα graphite, λ = 1.5406 Å) was used. Operating settings included 40 kV/15 mA with Kβ foil filter."
10.1021/jacs.0c03860,Bis(butylammonium) formamidinium lead iodide,(C4H9NH3)2[CH(NH2)2PbI3]PbI4,"(BA)2[FAPbI3]PbI4, (BA)2(FA)Pb2I7, bis(butane-1-aminium) diaminomethanide tetraiodoplumbate(II)","C4H12N, CH5N2",Lead iodide,bis(butane-1-aminium) diaminomethanide lead iodide,2,unknown,VASP,DFT,PBE+SOC,4x2x2 k-grid (primitive cells) and 4x1x1 for inorganic 2D model compounds,,PAW,,,,,,
10.1021/jacs.0c03860,Bis(butylammonium) formamidinium lead iodide,(C4H9NH3)2[CH(NH2)2PbI3]PbI4,"(BA)2[FAPbI3]PbI4, (BA)2(FA)Pb2I7, bis(butane-1-aminium) diaminomethanide tetraiodoplumbate(II)","C4H12N, CH5N2",Lead iodide,bis(butane-1-aminium) diaminomethanide lead iodide,2,unknown,VASP,DFT,HSE+SOC,4x2x2 k-grid (primitive cells) and 4x1x1 for inorganic 2D model compounds,,PAW,,,,,,
10.1021/jacs.0c03860,Bis(butylammonium) formamidinium lead iodide,(C4H9NH3)2[CH(NH2)2PbI3]PbI4,"(BA)2[FAPbI3]PbI4, (BA)2(FA)Pb2I7, bis(butane-1-aminium) diaminomethanide tetraiodoplumbate(II)","C4H12N, CH5N2",Lead iodide,bis(butane-1-aminium) diaminomethanide lead iodide,2,unknown,VASP,DFT,PBE+SOC,4x2x2 k-grid (primitive cells) and 4x1x1 for inorganic 2D model compounds,,PAW,,,,,,
10.1021/jacs.0c03860,Bis(butylammonium) formamidinium lead iodide,(C4H9NH3)2[CH(NH2)2PbI3]PbI4,"(BA)2[FAPbI3]PbI4, (BA)2(FA)Pb2I7, bis(butane-1-aminium) diaminomethanide tetraiodoplumbate(II)","C4H12N, CH5N2",Lead iodide,bis(butane-1-aminium) diaminomethanide lead iodide,2,unknown,VASP,DFT,HSE+SOC,4x2x2 k-grid (primitive cells) and 4x1x1 for inorganic 2D model compounds,,PAW,,,,,,
10.1021/jacs.0c03860,Bis(butylammonium) formamidinium lead iodide,(C4H9NH3)2[CH(NH2)2PbI3]PbI4,"(BA)2[FAPbI3]PbI4, (BA)2(FA)Pb2I7, bis(butane-1-aminium) diaminomethanide tetraiodoplumbate(II)","C4H12N, CH5N2",Lead iodide,bis(butane-1-aminium) diaminomethanide lead iodide,2,bulk polycrystalline,,,,,,,,"PbO (99.9%), FA acetate, hydroiodic acid (HI, 57 wt % in H2O, distilled, stabilized, 99.95%), butylamine, hypophosphorous acid solution (H3PO2, 50 wt % in H2O)",red plate-shaped crystals,"First, PbO (223 mg, 1 mmol) and FA acetate (52.1 mg, 0.5 mmol) were added to 1.5 mL of concentrated HI solution. These substances were dissolved under constant stirring and heating. Then, BA (89.1 μL, 0.9 mmol) was added to 0.25 mL of concentrated aqueous H3PO2 in a separate vial. This solution was stirred and was soon added to the initial solution. The temperature was lowered to 125º C until crystals began to form. The temperature was lowered again to 80ºC, the hot plate was turned off after 60 minutes, and after 30 minutes thereafter, the crystals were collected.",UV-vis absorption,A Shimadzu UV-3600 UV-vis NIR spectrometer was used. BaSO4 was used as a reference of 100% reflectance for all measurements.
10.1021/jacs.0c03860,Bis(butylammonium) formamidinium lead iodide,(C4H9NH3)2[CH(NH2)2PbI3]PbI4,"(BA)2[FAPbI3]PbI4, (BA)2(FA)Pb2I7, bis(butane-1-aminium) diaminomethanide tetraiodoplumbate(II)","C4H12N, CH5N2",Lead iodide,bis(butane-1-aminium) diaminomethanide lead iodide,2,unknown,,,,,,,,"PbO, FA acetate, HI, BA, H3PO2",red plate-shaped crystals,"First, PbO (223 mg, 1 mmol) and FA acetate (52.1 mg, 0.5 mmol) were added to 1.5 mL of concentrated HI solution. These substances were dissolved under constant stirring and heating. Then, BA (89.1 μL, 0.9 mmol) was added to 0.25 mL of concentrated aqueous H3PO2 in a separate vial. This solution was stirred and was soon added to the initial solution. The temperature was lowered to 125º C until crystals began to form. The temperature was lowered again to 80ºC, the hot plate was turned off after 60 minutes, and after 30 minutes thereafter, the crystals were collected.",Kubelka-Munk Equation,Reflectance vs. wavelength data was used with the Kubelka-Munk equation to estimate the band gap.
10.1021/jacs.0c03860,Bis(butylammonium) formamidinium lead iodide,(C4H9NH3)2[CH(NH2)2PbI3]PbI4,"(BA)2[FAPbI3]PbI4, (BA)2(FA)Pb2I7, bis(butane-1-aminium) diaminomethanide tetraiodoplumbate(II)","C4H12N, CH5N2",Lead iodide,bis(butane-1-aminium) diaminomethanide lead iodide,2,bulk polycrystalline,,,,,,,,"PbO (99.9%), FA acetate, hydroiodic acid (HI, 57 wt % in H2O, distilled, stabilized, 99.95%), butylamine, hypophosphorous acid solution (H3PO2, 50 wt % in H2O)",red plate-shaped crystals,"First, PbO (223 mg, 1 mmol) and FA acetate (52.1 mg, 0.5 mmol) were added to 1.5 mL of concentrated HI solution. These substances were dissolved under constant stirring and heating. Then, BA (89.1 μL, 0.9 mmol) was added to 0.25 mL of concentrated aqueous H3PO2 in a separate vial. This solution was stirred and was soon added to the initial solution. The temperature was lowered to 125º C until crystals began to form. The temperature was lowered again to 80ºC, the hot plate was turned off after 60 minutes, and after 30 minutes thereafter, the crystals were collected.",Photoluminescence microscopy,A Horiba LabRAM HR Evolution confocal Raman microscope was used with a 473 nm laser to excite samples at 50x magnification.
10.1021/jacs.0c03860,Bis(butylammonium) formamidinium lead iodide,(C4H9NH3)2[CH(NH2)2PbI3]PbI4,"(BA)2[FAPbI3]PbI4, (BA)2(FA)Pb2I7, bis(butane-1-aminium) diaminomethanide tetraiodoplumbate(II)","C4H12N, CH5N2",Lead iodide,bis(butane-1-aminium) diaminomethanide lead iodide,2,bulk polycrystalline,,,,,,,,"PbO (99.9%), FA acetate, hydroiodic acid (HI, 57 wt % in H2O, distilled, stabilized, 99.95%), butylamine, hypophosphorous acid solution (H3PO2, 50 wt % in H2O)",red plate-shaped crystals,"First, PbO (223 mg, 1 mmol) and FA acetate (52.1 mg, 0.5 mmol) were added to 1.5 mL of concentrated HI solution. These substances were dissolved under constant stirring and heating. Then, BA (89.1 μL, 0.9 mmol) was added to 0.25 mL of concentrated aqueous H3PO2 in a separate vial. This solution was stirred and was soon added to the initial solution. The temperature was lowered to 125º C until crystals began to form. The temperature was lowered again to 80ºC, the hot plate was turned off after 60 minutes, and after 30 minutes thereafter, the crystals were collected.",Photoluminescence microscopy,A Horiba LabRAM HR Evolution confocal Raman microscope was used with a 473 nm laser to excite samples at 50x magnification.
10.1021/jacs.0c03860,Bis(butylammonium) dimethylammonium lead iodide,(BA)2(DMA)Pb2I7,"(BA)2(DMA)Pb2I7, bis(butylaminium) dimethanaminium septaiodo diplumbate(II)","C4NH12, C2H8N","Pb2I7, Lead iodide",bis(butylaminium) dimethanaminium lead iodide,2,powder,,,,,,,,"PbO, DMA chloride, HI, BA, H3PO2",red plate-shaped crystals,"First, PbO (223 mg, 1 mmol) and DMA chloride acetate (40.8 mg, 0.5 mmol) were added to 1.75 mL of concentrated HI solution. These substances were dissolved under constant stirring and heating. Then, BA (49.6.1 μL, 0.5 mmol) was added to 0.25 mL of concentrated aqueous H3PO2 in a separate vial. This solution was stirred and was soon added to the initial solution. The temperature was lowered to 125º C until crystals began to form. The temperature was lowered again to 80ºC, the hot plate was turned off after 60 minutes, and after 30 minutes thereafter, the crystals were collected.",Powder X-ray diffraction,"A Rigaku Miniflex600 powder X-ray diffractometer (Cu Kα graphite, λ = 1.5406 Å) was used. Operating settings included 40 kV/15 mA with Kβ foil filter."
10.1021/jacs.0c03860,Bis(butylammonium) dimethylammonium lead iodide,(BA)2(DMA)Pb2I7,"(BA)2(DMA)Pb2I7, bis(butylaminium) dimethanaminium septaiodo diplumbate(II)","C4NH12, C2H8N","Pb2I7, Lead iodide",bis(butylaminium) dimethanaminium lead iodide,2,powder,,,,,,,,"PbO, DMA chloride, HI, BA, H3PO2",red plate-shaped crystals,"First, PbO (223 mg, 1 mmol) and DMA chloride acetate (40.8 mg, 0.5 mmol) were added to 1.75 mL of concentrated HI solution. These substances were dissolved under constant stirring and heating. Then, BA (49.6.1 μL, 0.5 mmol) was added to 0.25 mL of concentrated aqueous H3PO2 in a separate vial. This solution was stirred and was soon added to the initial solution. The temperature was lowered to 125º C until crystals began to form. The temperature was lowered again to 80ºC, the hot plate was turned off after 60 minutes, and after 30 minutes thereafter, the crystals were collected.",Powder X-ray diffraction,"A Rigaku Miniflex600 powder X-ray diffractometer (Cu Kα graphite, λ = 1.5406 Å) was used. Operating settings included 40 kV/15 mA with Kβ foil filter."
10.1021/jacs.0c03860,Bis(butylammonium) dimethylammonium lead iodide,(BA)2(DMA)Pb2I7,"(BA)2(DMA)Pb2I7, bis(butylaminium) dimethanaminium septaiodo diplumbate(II)","C4NH12, C2H8N","Pb2I7, Lead iodide",bis(butylaminium) dimethanaminium lead iodide,2,unknown,VASP,DFT,PBE+SOC,4x2x2 k-grid (primitive cells) and 4x1x1 for inorganic 2D model compounds,,PAW,,,,,,
10.1021/jacs.0c03860,Bis(butylammonium) dimethylammonium lead iodide,(BA)2(DMA)Pb2I7,"(BA)2(DMA)Pb2I7, bis(butylaminium) dimethanaminium septaiodo diplumbate(II)","C4NH12, C2H8N","Pb2I7, Lead iodide",bis(butylaminium) dimethanaminium lead iodide,2,unknown,VASP,DFT,HSE+SOC,4x2x2 k-grid (primitive cells) and 4x1x1 for inorganic 2D model compounds,,PAW,,,,,,
10.1021/jacs.0c03860,Bis(butylammonium) dimethylammonium lead iodide,(BA)2(DMA)Pb2I7,"(BA)2(DMA)Pb2I7, bis(butylaminium) dimethanaminium septaiodo diplumbate(II)","C4NH12, C2H8N","Pb2I7, Lead iodide",bis(butylaminium) dimethanaminium lead iodide,2,unknown,VASP,DFT,PBE+SOC,4x2x2 k-grid (primitive cells) and 4x1x1 for inorganic 2D model compounds,,PAW,,,,,,
10.1021/jacs.0c03860,Bis(butylammonium) dimethylammonium lead iodide,(BA)2(DMA)Pb2I7,"(BA)2(DMA)Pb2I7, bis(butylaminium) dimethanaminium septaiodo diplumbate(II)","C4NH12, C2H8N","Pb2I7, Lead iodide",bis(butylaminium) dimethanaminium lead iodide,2,unknown,VASP,DFT,HSE+SOC,4x2x2 k-grid (primitive cells) and 4x1x1 for inorganic 2D model compounds,,PAW,,,,,,
10.1021/jacs.0c03860,Bis(butylammonium) dimethylammonium lead iodide,(BA)2(DMA)Pb2I7,"(BA)2(DMA)Pb2I7, bis(butylaminium) dimethanaminium septaiodo diplumbate(II)","C4NH12, C2H8N","Pb2I7, Lead iodide",bis(butylaminium) dimethanaminium lead iodide,2,bulk polycrystalline,,,,,,,,"PbO (99.9%), dimethylammonium chloride (99%), hydroiodic acid (HI, 57 wt % in H2O, distilled, stabilized, 99.95%), butylamine, hypophosphorous acid solution (H3PO2, 50 wt % in H2O)",red plate-shaped crystals,"First, PbO (223 mg, 1 mmol) and DMA chloride acetate (40.8 mg, 0.5 mmol) were added to 1.75 mL of concentrated HI solution. These substances were dissolved under constant stirring and heating. Then, BA (49.6.1 μL, 0.5 mmol) was added to 0.25 mL of concentrated aqueous H3PO2 in a separate vial. This solution was stirred and was soon added to the initial solution. The temperature was lowered to 125º C until crystals began to form. The temperature was lowered again to 80ºC, the hot plate was turned off after 60 minutes, and after 30 minutes thereafter, the crystals were collected.",UV-vis absorption,A Shimadzu UV-3600 UV-vis NIR spectrometer (at 200-2500 nm region at 293 K) was used. BaSO4 was used as a reference of 100% reflectance for all measurements.
10.1021/jacs.0c03860,Bis(butylammonium) dimethylammonium lead iodide,(BA)2(DMA)Pb2I7,"(BA)2(DMA)Pb2I7, bis(butylaminium) dimethanaminium septaiodo diplumbate(II)","C4NH12, C2H8N","Pb2I7, Lead iodide",bis(butylaminium) dimethanaminium lead iodide,2,bulk polycrystalline,,,,,,,,"PbO (99.9%), dimethylammonium chloride (99%), hydroiodic acid (HI, 57 wt % in H2O, distilled, stabilized, 99.95%), butylamine, hypophosphorous acid solution (H3PO2, 50 wt % in H2O)",red plate-shaped crystals,"First, PbO (223 mg, 1 mmol) and DMA chloride acetate (40.8 mg, 0.5 mmol) were added to 1.75 mL of concentrated HI solution. These substances were dissolved under constant stirring and heating. Then, BA (49.6.1 μL, 0.5 mmol) was added to 0.25 mL of concentrated aqueous H3PO2 in a separate vial. This solution was stirred and was soon added to the initial solution. The temperature was lowered to 125º C until crystals began to form. The temperature was lowered again to 80ºC, the hot plate was turned off after 60 minutes, and after 30 minutes thereafter, the crystals were collected.",UV-vis absorption,A Shimadzu UV-3600 UV-vis NIR spectrometer (at 200-2500 nm region at 293 K) was used. BaSO4 was used as a reference of 100% reflectance for all measurements.
10.1021/jacs.0c03860,Bis(butylammonium) dimethylammonium lead iodide,(BA)2(DMA)Pb2I7,"(BA)2(DMA)Pb2I7, bis(butylaminium) dimethanaminium septaiodo diplumbate(II)","C4NH12, C2H8N","Pb2I7, Lead iodide",bis(butylaminium) dimethanaminium lead iodide,2,bulk polycrystalline,,,,,,,,"PbO (99.9%), dimethylammonium chloride (99%), hydroiodic acid (HI, 57 wt % in H2O, distilled, stabilized, 99.95%), butylamine, hypophosphorous acid solution (H3PO2, 50 wt % in H2O)",red plate-shaped crystals,"First, PbO (223 mg, 1 mmol) and DMA chloride acetate (40.8 mg, 0.5 mmol) were added to 1.75 mL of concentrated HI solution. These substances were dissolved under constant stirring and heating. Then, BA (49.6.1 μL, 0.5 mmol) was added to 0.25 mL of concentrated aqueous H3PO2 in a separate vial. This solution was stirred and was soon added to the initial solution. The temperature was lowered to 125º C until crystals began to form. The temperature was lowered again to 80ºC, the hot plate was turned off after 60 minutes, and after 30 minutes thereafter, the crystals were collected.",Photoluminescence,A Horiba LabRAM HR Evolution confocal Raman microscope was used with a 473 nm laser to excite samples at 50x magnification.
10.1021/jacs.0c03860,Bis(butylammonium) dimethylammonium lead iodide,(BA)2(DMA)Pb2I7,"(BA)2(DMA)Pb2I7, bis(butylaminium) dimethanaminium septaiodo diplumbate(II)","C4NH12, C2H8N","Pb2I7, Lead iodide",bis(butylaminium) dimethanaminium lead iodide,2,bulk polycrystalline,,,,,,,,"PbO (99.9%), dimethylammonium chloride (99%), hydroiodic acid (HI, 57 wt % in H2O, distilled, stabilized, 99.95%), butylamine, hypophosphorous acid solution (H3PO2, 50 wt % in H2O)",red plate-shaped crystals,"First, PbO (223 mg, 1 mmol) and DMA chloride acetate (40.8 mg, 0.5 mmol) were added to 1.75 mL of concentrated HI solution. These substances were dissolved under constant stirring and heating. Then, BA (49.6.1 μL, 0.5 mmol) was added to 0.25 mL of concentrated aqueous H3PO2 in a separate vial. This solution was stirred and was soon added to the initial solution. The temperature was lowered to 125º C until crystals began to form. The temperature was lowered again to 80ºC, the hot plate was turned off after 60 minutes, and after 30 minutes thereafter, the crystals were collected.",Photoluminescence,A Horiba LabRAM HR Evolution confocal Raman microscope was used with a 473 nm laser to excite samples at 50x magnification.
10.1021/jacs.0c03860,Bis(butylammonium) guanidinium lead iodide,(BA)2(GA)Pb2I7,"(BA)2(GA)Pb2I7, bis(butylaminium) diaminomethanaminium septaiodoplumbate(II)","C4NH12, CN3H8","Pb2I7, Lead iodide",bis(butylaminium) diaminomethanaminium lead iodide,2,powder,,,,,,,,"PbO (99.9%), guanidinium chloride (99%), hydroiodic acid (HI, 57 wt % in H2O, distilled, stabilized, 99.95%), butylamine, hypophosphorous acid solution (H3PO2, 50 wt % in H2O)",red plate-shaped crystals,"First, PbO (223 mg, 1 mmol) and GA chloride (47.8 mg, 0.5 mmol) were added to 1.5 mL of concentrated HI solution. These substances were dissolved under constant stirring and heating. Then, BA (49.6 μL, 0.5 mmol) was added to 0.25 mL of concentrated aqueous H3PO2 in a separate vial. This solution was stirred and was soon added to the initial solution. The temperature was lowered to 125º C until crystals began to form. The temperature was lowered again to 80ºC, the hot plate was turned off after 60 minutes, and after 30 minutes thereafter, the crystals were collected.",Powder X-ray diffraction,"A Rigaku Miniflex600 powder X-ray diffractometer (Cu Kα graphite, λ = 1.5406 Å) was used. Operating settings included 40 kV/15 mA with Kβ foil filter."
10.1021/jacs.0c03860,Bis(butylammonium) guanidinium lead iodide,(BA)2(GA)Pb2I7,"(BA)2(GA)Pb2I7, bis(butylaminium) diaminomethanaminium septaiodoplumbate(II)","C4NH12, CN3H8","Pb2I7, Lead iodide",bis(butylaminium) diaminomethanaminium lead iodide,2,powder,,,,,,,,"PbO, GA chloride, HI, BA, H3PO2",red plate-shaped crystals,"First, PbO (223 mg, 1 mmol) and GA chloride (47.8 mg, 0.5 mmol) were added to 1.5 mL of concentrated HI solution. These substances were dissolved under constant stirring and heating. Then, BA (49.6 μL, 0.5 mmol) was added to 0.25 mL of concentrated aqueous H3PO2 in a separate vial. This solution was stirred and was soon added to the initial solution. The temperature was lowered to 125º C until crystals began to form. The temperature was lowered again to 80ºC, the hot plate was turned off after 60 minutes, and after 30 minutes thereafter, the crystals were collected.",Powder X-ray diffraction,"A Rigaku Miniflex600 powder X-ray diffractometer (Cu Kα graphite, λ = 1.5406 Å) was used. Operating settings included 40 kV/15 mA with Kβ foil filter."
10.1021/jacs.0c03860,Bis(butylammonium) guanidinium lead iodide,(BA)2(GA)Pb2I7,"(BA)2(GA)Pb2I7, bis(butylaminium) diaminomethanaminium septaiodoplumbate(II)","C4NH12, CN3H8","Pb2I7, Lead iodide",bis(butylaminium) diaminomethanaminium lead iodide,2,unknown,VASP,DFT,PBE+SOC,4x2x2 k-grid (primitive cells) and 4x1x1 for inorganic 2D model compounds,,PAW,,,,,,
10.1021/jacs.0c03860,Bis(butylammonium) guanidinium lead iodide,(BA)2(GA)Pb2I7,"(BA)2(GA)Pb2I7, bis(butylaminium) diaminomethanaminium septaiodoplumbate(II)","C4NH12, CN3H8","Pb2I7, Lead iodide",bis(butylaminium) diaminomethanaminium lead iodide,2,unknown,VASP,DFT,HSE+SOC,4x2x2 k-grid (primitive cells) and 4x1x1 for inorganic 2D model compounds,,PAW,,,,,,
10.1021/jacs.0c03860,Bis(butylammonium) guanidinium lead iodide,(BA)2(GA)Pb2I7,"(BA)2(GA)Pb2I7, bis(butylaminium) diaminomethanaminium septaiodoplumbate(II)","C4NH12, CN3H8","Pb2I7, Lead iodide",bis(butylaminium) diaminomethanaminium lead iodide,2,unknown,VASP,DFT,PBE+SOC,4x2x2 k-grid (primitive cells) and 4x1x1 for inorganic 2D model compounds,,PAW,,,,,,
10.1021/jacs.0c03860,Bis(butylammonium) guanidinium lead iodide,(BA)2(GA)Pb2I7,"(BA)2(GA)Pb2I7, bis(butylaminium) diaminomethanaminium septaiodoplumbate(II)","C4NH12, CN3H8","Pb2I7, Lead iodide",bis(butylaminium) diaminomethanaminium lead iodide,2,unknown,VASP,DFT,HSE+SOC,4x2x2 k-grid (primitive cells) and 4x1x1 for inorganic 2D model compounds,,PAW,,,,,,
10.1021/jacs.0c03860,Bis(butylammonium) guanidinium lead iodide,(BA)2(GA)Pb2I7,"(BA)2(GA)Pb2I7, bis(butylaminium) diaminomethanaminium septaiodoplumbate(II)","C4NH12, CN3H8","Pb2I7, Lead iodide",bis(butylaminium) diaminomethanaminium lead iodide,2,bulk polycrystalline,,,,,,,,"PbO (99.9%), guanidinium chloride (99%), hydroiodic acid (HI, 57 wt % in H2O, distilled, stabilized, 99.95%), butylamine, hypophosphorous acid solution (H3PO2, 50 wt % in H2O)",red plate-shaped crystals,"First, PbO (223 mg, 1 mmol) and GA chloride (47.8 mg, 0.5 mmol) were added to 1.5 mL of concentrated HI solution. These substances were dissolved under constant stirring and heating. Then, BA (49.6 μL, 0.5 mmol) was added to 0.25 mL of concentrated aqueous H3PO2 in a separate vial. This solution was stirred and was soon added to the initial solution. The temperature was lowered to 125º C until crystals began to form. The temperature was lowered again to 80ºC, the hot plate was turned off after 60 minutes, and after 30 minutes thereafter, the crystals were collected.",UV-vis absorption,A Shimadzu UV-3600 UV-vis NIR spectrometer was used. BaSO4 was used as a reference of 100% reflectance for all measurements.
10.1021/jacs.0c03860,Bis(butylammonium) guanidinium lead iodide,(BA)2(GA)Pb2I7,"(BA)2(GA)Pb2I7, bis(butylaminium) diaminomethanaminium septaiodoplumbate(II)","C4NH12, CN3H8","Pb2I7, Lead iodide",bis(butylaminium) diaminomethanaminium lead iodide,2,unknown,,,,,,,,"PbO, GA chloride, HI, BA, H3PO2",red plate-shaped crystals,"First, PbO (223 mg, 1 mmol) and GA chloride (47.8 mg, 0.5 mmol) were added to 1.5 mL of concentrated HI solution. These substances were dissolved under constant stirring and heating. Then, BA (49.6 μL, 0.5 mmol) was added to 0.25 mL of concentrated aqueous H3PO2 in a separate vial. This solution was stirred and was soon added to the initial solution. The temperature was lowered to 125º C until crystals began to form. The temperature was lowered again to 80ºC, the hot plate was turned off after 60 minutes, and after 30 minutes thereafter, the crystals were collected.",Kubelka-Munk Equation,Reflectance vs. wavelength data was used with the Kubelka-Munk equation to estimate the band gap.
10.1021/jacs.0c03860,Bis(butylammonium) guanidinium lead iodide,(BA)2(GA)Pb2I7,"(BA)2(GA)Pb2I7, bis(butylaminium) diaminomethanaminium septaiodoplumbate(II)","C4NH12, CN3H8","Pb2I7, Lead iodide",bis(butylaminium) diaminomethanaminium lead iodide,2,bulk polycrystalline,,,,,,,,"PbO (99.9%), guanidinium chloride (99%), hydroiodic acid (HI, 57 wt % in H2O, distilled, stabilized, 99.95%), butylamine, hypophosphorous acid solution (H3PO2, 50 wt % in H2O)",red plate-shaped crystals,"First, PbO (223 mg, 1 mmol) and GA chloride (47.8 mg, 0.5 mmol) were added to 1.5 mL of concentrated HI solution. These substances were dissolved under constant stirring and heating. Then, BA (49.6 μL, 0.5 mmol) was added to 0.25 mL of concentrated aqueous H3PO2 in a separate vial. This solution was stirred and was soon added to the initial solution. The temperature was lowered to 125º C until crystals began to form. The temperature was lowered again to 80ºC, the hot plate was turned off after 60 minutes, and after 30 minutes thereafter, the crystals were collected.",Photoluminescence microscopy,A Horiba LabRAM HR Evolution confocal Raman microscope was used with a 473 nm laser to excite samples at 50x magnification.
10.1021/jacs.0c03860,Bis(butylammonium) guanidinium lead iodide,(BA)2(GA)Pb2I7,"(BA)2(GA)Pb2I7, bis(butylaminium) diaminomethanaminium septaiodoplumbate(II)","C4NH12, CN3H8","Pb2I7, Lead iodide",bis(butylaminium) diaminomethanaminium lead iodide,2,unknown,,,,,,,,"PbO, GA chloride, HI, BA, H3PO2",red plate-shaped crystals,"First, PbO (223 mg, 1 mmol) and GA chloride (47.8 mg, 0.5 mmol) were added to 1.5 mL of concentrated HI solution. These substances were dissolved under constant stirring and heating. Then, BA (49.6 μL, 0.5 mmol) was added to 0.25 mL of concentrated aqueous H3PO2 in a separate vial. This solution was stirred and was soon added to the initial solution. The temperature was lowered to 125º C until crystals began to form. The temperature was lowered again to 80ºC, the hot plate was turned off after 60 minutes, and after 30 minutes thereafter, the crystals were collected.",,
10.1021/jacs.0c03899,(R/S-)methylbenzylammonium tin iodide,(C6H5CH(CH3)NH3)2SnI4,"(MBA)2SnI4, Œ±-methylbenzylammonium tin iodide, 1-phenylethylammonium tin iodide, (R/S-)methylbenzylaminium tetraiodostannate(II)",C8H12N,"SnI4, Tin iodide",(R/S-)methylbenzylaminium tin iodide,2,single crystal,,,,,,,,"(R)-(+)-α-Methylbenzylamine (R-MBA, 98%, ee 96%), (S)-(−)-α-methylbenzylamine, (S-MBA, 98%, ee 98%), (±)-α-methylbenzylamine (rac-MBA, 99%), tTin(IV) oxide (SnO2, 99.9%), hydriodic acid solution (HI, 57% w/w in water, 99.95%, distilled, stabilized by H3PO2), hypophosphorous acid (H3PO2, 50% w/w in water)",Orange crystals,"SnO2 (0.896 mmol), MBA (R-, S-, or rac-; 1.57 mmol), HI (5.5 mL), and H3PO2 (0.5 mL) were mixed. The solution was heated to 120 degrees Celsius and stirred until it became clear and yellow. Its vial was then put in an oil bath at 90 degrees and then underwent slow cooling at the rate of 1 degree per hour, eventually yielding orange rods. The crystals were filtered in a nitrogen atmosphere and were vacuum dried overnight.",Single-crystal X-ray diffraction,A Rigaku XtaLAB Synergy-S instrument using Mo Kalpha radiation was used for SCXRD at 250 K. The SHELXS program was used to directly solve the structure and the SHELXL program from the Olex2 package was used for refinement.
10.1021/jacs.0c03899,(R/S-)methylbenzylammonium tin iodide,(C6H5CH(CH3)NH3)2SnI4,"(MBA)2SnI4, Œ±-methylbenzylammonium tin iodide, 1-phenylethylammonium tin iodide, (R/S-)methylbenzylaminium tetraiodostannate(II)",C8H12N,"SnI4, Tin iodide",(R/S-)methylbenzylaminium tin iodide,2,film,,,,,,,,"(±)-α-methylbenzylamine (rac-MBA, 99%), Tin(IV) oxide (SnO2, 99.9%), hydriodic acid solution (HI, 57% w/w in water, 99.95%, distilled, stabilized by H3PO2), hypophosphorous acid (H3PO2, 50% w/w in water), N,N-anhydrous DMF",Thin film on quartz substrate,"SnO2 (0.896 mmol), rac-MBA (1.57 mmol), HI (5.5 mL), and H3PO2 (0.5 mL) were mixed. The solution was heated to 120 degrees Celsius and stirred until it became clear and yellow. Its vial was then put in an oil bath at 90 degrees and then underwent slow cooling at the rate of 1 degree per hour, eventually yielding orange rods. The crystals were filtered in a nitrogen atmosphere and were vacuum dried overnight. The crystals were dissolved in DMF at the desired concentration to be used as precursors for spin coating. A spin rate of 4000 rpm for 30 seconds was used and was followed by annealing at 100 degrees for 10 minutes.",UV-vis absorption,A Cary 5000 UV-vis-NIR spectrometer operated in the 200-800 nm wavelength range was used to collect the absorption spectra. A blank quartz substrate was the 100% transmittance reference.
10.1021/jacs.0c03899,(R/S-)methylbenzylammonium tin iodide,(C6H5CH(CH3)NH3)2SnI4,"(MBA)2SnI4, Œ±-methylbenzylammonium tin iodide, 1-phenylethylammonium tin iodide, (R/S-)methylbenzylaminium tetraiodostannate(II)",C8H12N,"SnI4, Tin iodide",(R/S-)methylbenzylaminium tin iodide,2,film,,,,,,,,"(R)-(+)-α-Methylbenzylamine (R-MBA, 98%, ee 96%), (S)-(−)-α-methylbenzylamine, (S-MBA, 98%, ee 98%), (±)-α-methylbenzylamine (rac-MBA, 99%), tTin(IV) oxide (SnO2, 99.9%), hydriodic acid solution (HI, 57% w/w in water, 99.95%, distilled, stabilized by H3PO2), hypophosphorous acid (H3PO2, 50% w/w in water), N,N-anhydrous DMF",Thin film on quartz substrate,"SnO2 (0.896 mmol), MBA (R-, S-, or rac-; 1.57 mmol), HI (5.5 mL), and H3PO2 (0.5 mL) were mixed. The solution was heated to 120 degrees Celsius and stirred until it became clear and yellow. Its vial was then put in an oil bath at 90 degrees and then underwent slow cooling at the rate of 1 degree per hour, eventually yielding orange rods. The crystals were filtered in a nitrogen atmosphere and were vacuum dried overnight. The crystals were dissolved in DMF at the desired concentration to be used as precursors for spin coating. A spin rate of 4000 rpm for 30 seconds was used and was followed by annealing at 100 degrees for 10 minutes. Linear optical and CD measurements were made on the quartz films, and mCP-AFM measurements were made on the FTO films.",Circular Dichroism (CD) Spectroscopy,A Jasco J-715 spectropolarimeter was used for the CD measurements. 3-5 scans of the spectra were taken and averaged. A wavelength range of 200-600 nm was used with 0.2 nm resolution.
10.1021/jacs.0c03899,(R/S-)methylbenzylammonium tin iodide,(C6H5CH(CH3)NH3)2SnI4,"(MBA)2SnI4, Œ±-methylbenzylammonium tin iodide, 1-phenylethylammonium tin iodide, (R/S-)methylbenzylaminium tetraiodostannate(II)",C8H12N,"SnI4, Tin iodide",(R/S-)methylbenzylaminium tin iodide,2,film,,,,,,,,"(R)-(+)-α-Methylbenzylamine (R-MBA, 98%, ee 96%), Tin(IV) oxide (SnO2, 99.9%), hydriodic acid solution (HI, 57% w/w in water, 99.95%, distilled, stabilized by H3PO2), hypophosphorous acid (H3PO2, 50% w/w in water), N, N-anhydrous DMF",Thin-film on FTO substrate,"SnO2 (0.896 mmol), R-MBA (1.57 mmol), HI (5.5 mL), and H3PO2 (0.5 mL) were mixed. The solution was heated to 120 degrees Celsius and stirred until it became clear and yellow. Its vial was then put in an oil bath at 90 degrees and then underwent slow cooling at the rate of 1 degree per hour, eventually yielding orange rods. The crystals were filtered in a nitrogen atmosphere and were vacuum dried overnight. The crystals were dissolved in DMF at the desired concentration to be used as precursors for spin coating. A spin rate of 4000 rpm for 30 seconds was used and was followed by annealing at 100 degrees for 10 minutes.",Magnetic conductive-probe atomic force microscopy,"The mCP-AFM measurements were made using a Bruker Icon AFM system enclosed within an Argon glovebox. The specific tip used was the “Bruker MESP-V2”, and contact mode was selected. The Co-Cr coated tips were premagnetized through exposure to a strong permanent magnet for about an hour, scanning immediately afterwards. The magnetization of the tip causes the spin-degeneracy of the carriers in the tip to be lifted, causing mostly one spin-state to be injected into the sample. While scanning, the tip was grounded, and a bias was applied to the sample in the range of -1.2 to 1.2 V. A scan rate of 0.3 Hz was used. Over 100 I-V curves were generated and averaged at different locations on the sample for the three different magnetizations (north, south, none)."
10.1021/jacs.0c03899,(R/S-)methylbenzylammonium tin iodide,(C6H5CH(CH3)NH3)2SnI4,"(MBA)2SnI4, Œ±-methylbenzylammonium tin iodide, 1-phenylethylammonium tin iodide, (R/S-)methylbenzylaminium tetraiodostannate(II)",C8H12N,"SnI4, Tin iodide",(R/S-)methylbenzylaminium tin iodide,2,film,,,,,,,,"(S)-(−)-α-methylbenzylamine, (S-MBA, 98%, ee 98%), Tin(IV) oxide (SnO2, 99.9%), hydriodic acid solution (HI, 57% w/w in water, 99.95%, distilled, stabilized by H3PO2), hypophosphorous acid (H3PO2, 50% w/w in water), N, N-anhydrous DMF",Thin film on FTO substrate,"SnO2 (0.896 mmol), S-MBA (1.57 mmol), HI (5.5 mL), and H3PO2 (0.5 mL) were mixed. The solution was heated to 120 degrees Celsius and stirred until it became clear and yellow. Its vial was then put in an oil bath at 90 degrees and then underwent slow cooling at the rate of 1 degree per hour, eventually yielding orange rods. The crystals were filtered in a nitrogen atmosphere and were vacuum dried overnight. The crystals were dissolved in DMF at the desired concentration to be used as precursors for spin coating. A spin rate of 4000 rpm for 30 seconds was used and was followed by annealing at 100 degrees for 10 minutes.",Magnetic conductive-probe atomic force microscopy,"The mCP-AFM measurements were made using a Bruker Icon AFM system enclosed within an Argon glovebox. The specific tip used was the “Bruker MESP-V2”, and contact mode was selected. The Co-Cr coated tips were premagnetized through exposure to a strong permanent magnet for about an hour, scanning immediately afterwards. The magnetization of the tip causes the spin-degeneracy of the carriers in the tip to be lifted, causing mostly one spin-state to be injected into the sample. While scanning, the tip was grounded, and a bias was applied to the sample in the range of -1.2 to 1.2 V. A scan rate of 0.3 Hz was used. Over 100 I-V curves were generated and averaged at different locations on the sample for the three different magnetizations (north, south, none)."
