Repository: MasterAI-EAM/Darwin

# Darwin: A Tailored GPT for the Scientific Domain 🇦🇺
**Organization: [University of New South Wales（UNSW) AI4Science](https://www.masterai.com.au) & [GreenDynamics AI](https://www.greendynamics.com.au)**

Darwin is an open-source project dedicated to pretrain and fine-tune the LLaMA model on scientific literature and datasets. Specifically designed for the scientific domain with an emphasis on materials science, chemistry, and physics, Darwin integrates structured and unstructured scientific knowledge to enhance the efficacy of language models in scientific research.

File: dataset/Crystalline organic-inorganic compounds/DukeDB.csv (part 19 of 38)
doi,compound name,formula,group,organic,inorganic,iupac,dimensionality,sample type,code,level of theory,Exchange-correlation functional,k-point grid,level of relativity,basis set definition,numerical accuracy,synthesis starting materials,synthesis product,synthesis description,experimental method,experimental description
10.1021/jacs.0c03899,Bis(S-)methylbenzylammonium tin iodide,(C6H5CH(CH3)NH2)2SnI4,"(S-MBA)2SnI4, bis(S-)methylbenzylaminium tetraiodostannate(II)",C8H12N,"SnI4, Tin iodide",bis(S-)methylbenzylaminium tin iodide,2,single crystal,,,,,,,,"(S)-(−)-α-methylbenzylamine, (S-MBA, 98%, ee 98%), Tin(IV) oxide (SnO2, 99.9%), hydriodic acid solution (HI, 57% w/w in water, 99.95%, distilled, stabilized by H3PO2), hypophosphorous acid (H3PO2, 50% w/w in water)","Orange, rod-like crystals","SnO2 (0.896 mmol), S-MBA (1.57 mmol), HI (5.5 mL), and H3PO2 (0.5 mL) were mixed. The solution was heated to 120 degrees Celsius and stirred until it became clear and yellow. Its vial was then put in an oil bath at 90 degrees and then underwent slow cooling at the rate of 1 degree per hour, eventually yielding orange rods. The crystals were filtered in a nitrogen atmosphere and were vacuum dried overnight.",single-crystal X-ray diffraction,"A Rigaku XtaLAB Synergy-S instrument using Mo Kα radiation (λ = 0.71073 Å) is utilized to collect a full sphere of diffraction data at 250K and multiscan empirical absorption correction was applied. Within the Olex2 software, using direct methods of the SHELXS program to solve the crystal structure, then utilizing the least-squares method of the SHELXL58 program to refine it."
10.1021/jacs.0c03899,Bis(R-)methylbenzylammonium tin iodide,(C6H5CH(CH3)NH2)2SnI4,"(R-MBA)2SnI4, bis(R-)methylbenzylaminium tetraiodostannate(II)",C8H12N,"SnI4, Tin iodide",bis(R-)methylbenzylaminium tin iodide,2,single crystal,,,,,,,,"(R)-(+)-α-Methylbenzylamine (R-MBA, 98%, ee 96%), Tin(IV) oxide (SnO2, 99.9%), hydriodic acid solution (HI, 57% w/w in water, 99.95%, distilled, stabilized by H3PO2), hypophosphorous acid (H3PO2, 50% w/w in water)","Orange, rod-like crystals","SnO2 (0.896 mmol), R-MBA (1.57 mmol), HI (5.5 mL), and H3PO2 (0.5 mL) were mixed. The solution was heated to 120 degrees Celsius and stirred until it became clear and yellow. Its vial was then put in an oil bath at 90 degrees and then underwent slow cooling at the rate of 1 degree per hour, eventually yielding orange rods. The crystals were filtered in a nitrogen atmosphere and were vacuum dried overnight.",single-crystal X-ray diffraction,"A Rigaku XtaLAB Synergy-S instrument using Mo Kα radiation (λ = 0.71073 Å) is utilized to collect a full sphere of diffraction data at 250K and multiscan empirical absorption correction was applied. Within the Olex2 software, using direct methods of the SHELXS program to solve the crystal structure, then utilizing the least-squares method of the SHELXL58 program to refine it."
10.1021/jacs.0c03899,Bis(rac-)methylbenzylammonium tin iodide,(C6H5CH(CH3)NH2)2SnI4,"(rac-MBA)2SnI4, bis(rac-)methylbenzylaminium tetraiodostannate(II)",C8H12N,"SnI4, Tin iodide",bis(rac-)methylbenzylaminium tin iodide,2,single crystal,,,,,,,,"(±)-α-methylbenzylamine (rac-MBA, 99%), Tin(IV) oxide (SnO2, 99.9%), hydriodic acid solution (HI, 57% w/w in water, 99.95%, distilled, stabilized by H3PO2), hypophosphorous acid (H3PO2, 50% w/w in water)","Orange, rod-like crystals","SnO2 (0.896 mmol), rac-MBA (1.57 mmol), HI (5.5 mL), and H3PO2 (0.5 mL) were mixed. The solution was heated to 120 degrees Celsius and stirred until it became clear and yellow. Its vial was then put in an oil bath at 90 degrees and then underwent slow cooling at the rate of 1 degree per hour, eventually yielding orange rods. The crystals were filtered in a nitrogen atmosphere and were vacuum dried overnight.",single-crystal X-ray diffraction,"A Rigaku XtaLAB Synergy-S instrument using Mo Kα radiation (λ = 0.71073 Å) is utilized to collect a full sphere of diffraction data at 250K and multiscan empirical absorption correction was applied. Within the Olex2 software, using direct methods of the SHELXS program to solve the crystal structure, then utilizing the least-squares method of the SHELXL58 program to refine it."
10.1021/jacs.0c03899,Bis(S-)methylbenzylammonium tin iodide,(C6H5CH(CH3)NH2)2SnI4,"(S-MBA)2SnI4, bis(S-)methylbenzylaminium tetraiodostannate(II)",C8H12N,"SnI4, Tin iodide",bis(S-)methylbenzylaminium tin iodide,2,single crystal,,,,,,,,,,,,
10.1021/jacs.0c09647,(PPA)2(MA0.5FA0.5)Pb2I7,C19H31I7N3Pb2I7,Bis(3-phenyl-2-propenammonium) septaiodo diplumbate(II),"C9H12N, CNH6, CH5N2","Pb2I7, Lead iodide",,2,single crystal,,,,,,,,"PbO, HI, formamidinium acetate, methylamine hydrochloride, PPA-I (3-phenyl-2-propenammonium – I)",red crystals,"First, PbO powder (670 mg, 3 mmol) was added to 57% w/w aqueous HI solution (8 mL) in a 20 mL glass vial, and the solution was heated to boiling for ~5 minutes. In this process, the PbO was dissolved. Next, solid formamidinium acetate (78 mg, 0.75 mmol) and methylamine hydrochloride (50 mg, 0.75 mmol) was added to the solution. This addition resulted in a black powder to precipitate initially, but this was again dissolved under stirring. 150 mg (0.58 mmol) of PPA-I was added slowly, stirring ceased, and the solution cooled to room temperature. Precipitation was complete after ~30 minutes.",Single-crystal X-ray diffraction,Bruker Molly or Duo instrument with MoKα IμS microfocus source (λ = 0.71073 Å) was used. Data were collected and corrected for absorption effects with APEX3 software.
10.1021/jacs.0c09647,(PPA)2(MA0.5FA0.5)Pb2I7,C19H31I7N3Pb2I7,Bis(3-phenyl-2-propenammonium) septaiodo diplumbate(II),"C9H12N, CNH6, CH5N2","Pb2I7, Lead iodide",,2,single crystal,,,,,,,,"PbO, HI, formamidinium acetate, methylamine hydrochloride, PPA-I (3-phenyl-2-propenammonium – I)",red crystals,"First, PbO powder (670 mg, 3 mmol) was added to 57% w/w aqueous HI solution (8 mL) in a 20 mL glass vial, and the solution was heated to boiling for ~5 minutes. In this process, the PbO was dissolved. Next, solid formamidinium acetate (78 mg, 0.75 mmol) and methylamine hydrochloride (50 mg, 0.75 mmol) was added to the solution. This addition resulted in a black powder to precipitate initially, but this was again dissolved under stirring. 150 mg (0.58 mmol) of PPA-I was added slowly, stirring ceased, and the solution cooled to room temperature. Precipitation was complete after ~30 minutes.",,Horiba LabRam Evolution high-resolution confocal Raman microscope spectrometer (600 g/mm diffraction grating) was used.
10.1021/jacs.0c09647,(PPA)2(MA0.5FA0.5)Pb2I7,C19H31I7N3Pb2I7,Bis(3-phenyl-2-propenammonium) septaiodo diplumbate(II),"C9H12N, CNH6, CH5N2","Pb2I7, Lead iodide",,2,single crystal,,,,,,,,"PbO, HI, formamidinium acetate, methylamine hydrochloride, PPA-I (3-phenyl-2-propenammonium – I)",red crystals,"First, PbO powder (670 mg, 3 mmol) was added to 57% w/w aqueous HI solution (8 mL) in a 20 mL glass vial, and the solution was heated to boiling for ~5 minutes. In this process, the PbO was dissolved. Next, solid formamidinium acetate (78 mg, 0.75 mmol) and methylamine hydrochloride (50 mg, 0.75 mmol) was added to the solution. This addition resulted in a black powder to precipitate initially, but this was again dissolved under stirring. 150 mg (0.58 mmol) of PPA-I was added slowly, stirring ceased, and the solution cooled to room temperature. Precipitation was complete after ~30 minutes.",UV-vis absorption (diffused reflectance),"Shimadzu UV-3600 PC double-beam, double-monochromator spectrophotometer, operating from 200 to 2500 nm, was used. BaSO4 was used as a non-absorbing reflectance reference."
10.1021/jacs.0c09647,(PPA)2(MA0.5FA0.5)Pb2I7,C19H31I7N3Pb2I7,Bis(3-phenyl-2-propenammonium) septaiodo diplumbate(II),"C9H12N, CNH6, CH5N2","Pb2I7, Lead iodide",,2,single crystal,,,,,,,,"PbO, HI, formamidinium acetate, methylamine hydrochloride, PPA-I (3-phenyl-2-propenammonium – I)",red crystals,"First, PbO powder (670 mg, 3 mmol) was added to 57% w/w aqueous HI solution (8 mL) in a 20 mL glass vial, and the solution was heated to boiling for ~5 minutes. In this process, the PbO was dissolved. Next, solid formamidinium acetate (78 mg, 0.75 mmol) and methylamine hydrochloride (50 mg, 0.75 mmol) was added to the solution. This addition resulted in a black powder to precipitate initially, but this was again dissolved under stirring. 150 mg (0.58 mmol) of PPA-I was added slowly, stirring ceased, and the solution cooled to room temperature. Precipitation was complete after ~30 minutes.",,"Shimadzu UV-3600 PC double-beam, double-monochromator spectrophotometer, operating from 200 to 2500 nm, was used. BaSO4 was used as a non-absorbing reflectance reference. Wavelength used was λ = 0.71073 Å."
10.1021/jacs.0c09647,(PPA)2(MA0.5FA0.5)Pb3I10,C20H40I10N4Pb3I10,Bis(3-phenyl-2-propenammonium) decaiodo triplumbate(II),"C9H12N, CNH6, CH5N2","Pb3I10, Lead iodide",,2,single crystal,,,,,,,,"PbO, HI, formamidinium acetate, methylamine hydrochloride, PPA-I (3-phenyl-2-propenammonium – I)",dark brown crystals,"First, PbO powder (670 mg, 3 mmol) was added to 57% w/w aqueous HI solution (8 mL) in a 20 mL glass vial, and the solution was heated to boiling for ~5 minutes. In this process, the PbO was dissolved. Next, solid formamidinium acetate (104 mg, 1.0 mmol) and methylamine hydrochloride (67 mg, 1 mmol) was added to the solution. This addition resulted in a black powder to precipitate initially, but this was again dissolved under stirring. 60 mg (0.31 mmol) of PPA-I was added slowly, stirring ceased, and the solution cooled to room temperature. Precipitation was complete after ~30 minutes.",single crystal X-ray diffraction,Bruker Molly or Duo instrument with MoKα IμS microfocus source (λ = 0.71073 Å) was used. Data were collected and corrected for absorption effects with APEX3 software.
10.1021/jacs.0c09647,(PPA)2(MA0.5FA0.5)Pb3I10,C20H40I10N4Pb3I10,Bis(3-phenyl-2-propenammonium) decaiodo triplumbate(II),"C9H12N, CNH6, CH5N2","Pb3I10, Lead iodide",,2,single crystal,,,,,,,,"PbO, HI, formamidinium acetate, methylamine hydrochloride, PPA-I (3-phenyl-2-propenammonium – I)",dark brown crystals,"First, PbO powder (670 mg, 3 mmol) was added to 57% w/w aqueous HI solution (8 mL) in a 20 mL glass vial, and the solution was heated to boiling for ~5 minutes. In this process, the PbO was dissolved. Next, solid formamidinium acetate (104 mg, 1.0 mmol) and methylamine hydrochloride (67 mg, 1 mmol) was added to the solution. This addition resulted in a black powder to precipitate initially, but this was again dissolved under stirring. 60 mg (0.31 mmol) of PPA-I was added slowly, stirring ceased, and the solution cooled to room temperature. Precipitation was complete after ~30 minutes.",,Horiba LabRam Evolution high-resolution confocal Raman microscope spectrometer (600 g/mm diffraction grating) was used.
10.1021/jacs.0c09647,(PPA)2(MA0.5FA0.5)Pb3I10,C20H40I10N4Pb3I10,Bis(3-phenyl-2-propenammonium) decaiodo triplumbate(II),"C9H12N, CNH6, CH5N2","Pb3I10, Lead iodide",,2,single crystal,,,,,,,,"PbO, HI, formamidinium acetate, methylamine hydrochloride, PPA-I (3-phenyl-2-propenammonium – I)",dark brown crystals,"First, PbO powder (670 mg, 3 mmol) was added to 57% w/w aqueous HI solution (8 mL) in a 20 mL glass vial, and the solution was heated to boiling for ~5 minutes. In this process, the PbO was dissolved. Next, solid formamidinium acetate (104 mg, 1.0 mmol) and methylamine hydrochloride (67 mg, 1 mmol) was added to the solution. This addition resulted in a black powder to precipitate initially, but this was again dissolved under stirring. 60 mg (0.31 mmol) of PPA-I was added slowly, stirring ceased, and the solution cooled to room temperature. Precipitation was complete after ~30 minutes.",UV-vis absorption (diffused reflectance),"Shimadzu UV-3600 PC double-beam, double-monochromator spectrophotometer, operating from 200 to 2500 nm, was used. BaSO4 was used as a non-absorbing reflectance reference."
10.1021/jacs.0c09647,(PPA)2(MA0.5FA0.5)Pb3I10,C20H40I10N4Pb3I10,Bis(3-phenyl-2-propenammonium) decaiodo triplumbate(II),"C9H12N, CNH6, CH5N2","Pb3I10, Lead iodide",,2,single crystal,,,,,,,,"PbO, HI, formamidinium acetate, methylamine hydrochloride, PPA-I (3-phenyl-2-propenammonium – I)",dark brown crystals,"First, PbO powder (670 mg, 3 mmol) was added to 57% w/w aqueous HI solution (8 mL) in a 20 mL glass vial, and the solution was heated to boiling for ~5 minutes. In this process, the PbO was dissolved. Next, solid formamidinium acetate (104 mg, 1.0 mmol) and methylamine hydrochloride (67 mg, 1 mmol) was added to the solution. This addition resulted in a black powder to precipitate initially, but this was again dissolved under stirring. 60 mg (0.31 mmol) of PPA-I was added slowly, stirring ceased, and the solution cooled to room temperature. Precipitation was complete after ~30 minutes.",,"Shimadzu UV-3600 PC double-beam, double-monochromator spectrophotometer, operating from 200 to 2500 nm, was used. BaSO4 was used as a non-absorbing reflectance reference. Wavelength of λ = 0.71073 Å was used."
10.1021/jacs.2c12034,N-methyl 3-iodopropylammonium lead iodide,C8N2H22PbI6,(MIPA)2PbI4,C4H11NI,PbI4,bis(3-iodo-N-methylpropan-1-aminium) lead (II) iodide,2,single crystal,,,,,,,,"Lead oxide (Sigma Aldrich, PbO, 99.9%), hydroiodic acid (Sigma Aldrich, HI, 57% w/w in water), hypophosphorous acid (Avra chemicals, H3PO2, 50% w/w in water), 3-methylamino 1-propanol (Sigma Aldrich, HO-(CH2)3-N(CH3)H, 96%)",Orange plate-like crystals,"2.5 mmol of PbO was dissolved in a mixture of 20 mL HI and 3 mL H3PO2 in a glass beaker at room temperature using sonication for 10 minutes in an ultrasonic bath sonicator. To this, 5 mmol of OH-(CH2)3- NH(CH3) (for MIPA) was added dropwise. The mixture was heated and stirred at 110 oC for 30 minutes using an oil bath placed on a heater and magnetic stirrer. After 30 minutes, the heating and stirring were stopped, and the clear yellow solution was allowed to cool undisturbed to room temperature. After 24 hours, the precipitated crystals were collected using suction filtration, washed with diethyl ether, and dried in the air.",Single-crystal X-ray diffraction,"Data were collected in a Bruker Apex Duo diffractometer using Mo Kα radiation (λ = 0.71 Å). The integrations of the collected data and numerical absorption corrections were done using APEX3 software. The structures were solved by the direct method using SHELXS and refined by full-matrix least-squares on F2 using the SHELXL, as implemented in Olex2."
10.1021/jacs.2c12034,N-methyl 3-iodopropylammonium lead iodide,C8N2H22PbI6,(MIPA)2PbI4,C4H11NI,PbI4,bis(3-iodo-N-methylpropan-1-aminium) lead (II) iodide,2,single crystal,,,,,,,,"Lead oxide (Sigma Aldrich, PbO, 99.9%), hydroiodic acid (Sigma Aldrich, HI, 57% w/w in water), hypophosphorous acid (Avra chemicals, H3PO2, 50% w/w in water), 3-methylamino 1-propanol (Sigma Aldrich, HO-(CH2)3-N(CH3)H, 96%)",Orange plate-like crystals,"2.5 mmol of PbO was dissolved in a mixture of 20 mL HI and 3 mL H3PO2 in a glass beaker at room temperature using sonication for 10 minutes in an ultrasonic bath sonicator. To this, 5 mmol of OH-(CH2)3- NH(CH3) (for MIPA) was added dropwise. The mixture was heated and stirred at 110 oC for 30 minutes using an oil bath placed on a heater and magnetic stirrer. After 30 minutes, the heating and stirring were stopped, and the clear yellow solution was allowed to cool undisturbed to room temperature. After 24 hours, the precipitated crystals were collected using suction filtration, washed with diethyl ether, and dried in the air.",Diffuse reflectance,The spectrum was recorded using a Shimadzu UV3600 plus UV−vis−NIR spectrophotometer with BaSO4 powder as a reference of 100% reflectance. The reflectance signal is converted to absorbance using the Kubelka−Munk function.
10.1021/jacs.5b13294,Cesium silver bismuth bromide,Cs2AgBiBr6,Dicesium tribromoargentate(I) tribromobismuthate(III),None,AgBiBr6,,3,single crystal,,,,,,,,"Solid CsBr, BiBr, 9-M HBr, Solid AgBr",red-orange crystals,"First, solid CsBr (0.426 g, 2.00 mmol) and BiBr (0.449 g, 1.00 mmol) were dissolved in 10 mL of 9-M HBr. Afterward, solid AgBr (0.188 g, 1.00 mmol) was added to the mixture. The vial was then capped, heated to 110º C for 2 hours, and cooled to room temperature by controlling the cooling rate to 2ºC/hr or 1ºC/hr. The obtained crystals were filtered on a glass frit and dried under low pressure overnight.",X-ray diffraction,"A crystal was coated in Paratone-N oil, placed on a Kapton loop, and transferred to a Bruker D8 Venture diffractometer with a Photon 100 CMOS detector. Data was collected using ωv and ψ scans with 18-keV synchrotron radiation (λ = 0.68880 Å)"
10.1021/jacs.5b13294,Cesium silver bismuth bromide,Cs2AgBiBr6,Dicesium tribromoargentate(I) tribromobismuthate(III),None,AgBiBr6,,3,powder,,,,,,,,"Solid CsBr, BiBr, 9-M HBr, Solid AgBr",orange powder,"First, solid CsBr (0.426 g, 2.00 mmol) and BiBr (0.449 g, 1.00 mmol) were dissolved in 10 mL of 9-M HBr. Afterwards, solid AgBr (0.188 g, 1.00 mmol) was added to the mixture. The vial was then capped, heated to 110º C for 2 hours, and cooled to room temperature. As a result, an orange-powder precipitate formed and was filtered on a glass frit and dried under low pressure overnight.",Estimation through Tauc plot.,Cary 6000i UV-Vis spectrometer equipped with an integrating sphere was used in absorbance mode to collect absorption data. The powder was pressed and mounted on a quartz slide such that incident light was normal to the surface.
10.1021/jacs.5b13294,Cesium silver bismuth bromide,Cs2AgBiBr6,Dicesium tribromoargentate(I) tribromobismuthate(III),None,AgBiBr6,,3,powder,,,,,,,,"Solid CsBr, BiBr, 9-M HBr, Solid AgBr",orange powder,"First, solid CsBr (0.426 g, 2.00 mmol) and BiBr (0.449 g, 1.00 mmol) were dissolved in 10 mL of 9-M HBr. Afterward, solid AgBr (0.188 g, 1.00 mmol) was added to the mixture. The vial was then capped, heated to 110º C for 2 hours, and cooled to room temperature. As a result, an orange-powder precipitate formed and was filtered on a glass frit and dried under low pressure overnight.",UV-vis absorption,Cary 6000i UV-Vis spectrometer equipped with an integrating sphere was used in absorbance mode to collect absorption data. The powder was pressed and mounted on a quartz slide such that incident light was normal to the surface.
10.1021/jacs.5b13294,Cesium silver bismuth bromide,Cs2AgBiBr6,Dicesium tribromoargentate(I) tribromobismuthate(III),None,AgBiBr6,,3,powder,,,,,,,,"Solid CsBr, BiBr, 9-M HBr, Solid AgBr",orange powder,"First, solid CsBr (0.426 g, 2.00 mmol) and BiBr (0.449 g, 1.00 mmol) were dissolved in 10 mL of 9-M HBr. Afterward, solid AgBr (0.188 g, 1.00 mmol) was added to the mixture. The vial was then capped, heated to 110º C for 2 hours, and cooled to room temperature. As a result, an orange-powder precipitate formed and was filtered on a glass frit and dried under low pressure overnight.",Photoluminescence,Room-temperature steady-state emission spectra were collected on powders mounted on quartz slides using a Horiba Jobin-Yvon Spex Fluorolog-3 fluorimeter equipped with a 450-W xenon lamp and a thermoelectrically-cooled R928P detector.
10.1021/jacs.5b13294,Cesium silver bismuth bromide,Cs2AgBiBr6,Dicesium tribromoargentate(I) tribromobismuthate(III),None,AgBiBr6,,3,powder,,,,,,,,"Solid CsBr, BiBr, 9-M HBr, Solid AgBr",orange powder,"First, solid CsBr (0.426 g, 2.00 mmol) and BiBr (0.449 g, 1.00 mmol) were dissolved in 10 mL of 9-M HBr. Afterward, solid AgBr (0.188 g, 1.00 mmol) was added to the mixture. The vial was then capped, heated to 110º C for 2 hours, and cooled to room temperature. As a result, an orange-powder precipitate formed and was filtered on a glass frit and dried under low pressure overnight.",Photoluminescence,Low-temperature photoluminescence was measured using a spectrograph (Acton Research SpectraPro 500i) equipped with a silicon CCD array detector (Hamamatsu). Samples were cooled to liquid helium temperatures using a Janus ST-500 cold-finger cryostat.
10.1021/jacs.6b03207,Cesium tin iodide,Cs2SnI6,Dicesium hexastannate(II),None,SnI6,,3,powder,,,,,,,,"Cesium carbonate (Cs2CO3), Hydroiodic acid HI (aqueous, 57%), hypophosphorous acid (H3PO2), SnI4",Black crystals,"In a beaker, slowly add ∼0.5 mmol of Cs2CO3 to 3 mL of 57% hydriodic acid (aqueous, 1.5% H3PO2) and stir to dissolve. In a separate beaker, dissolve SnI4 in 15 mL of absolute ethanol and 2 mL of 57% hydriodic acid (aqueous, 1.5% H3PO2), to which excess elemental iodine was added. Heat the beaker containing the SnI4 precursors gently to T ≈ 60 °C to encourage solubility. Once the solids had completely dissolved into their respective solutions, quickly add the Cs2CO3/HI solution to the SnI4 solution, resulting in a black precipitate. Stir reaction for an additional 30 min. Collect the precipitate by centrifugation and wash three times with absolute ethanol. Dry the final products at 60 °C for 24 h.",Powder neutron diffraction,"POWGEN diffractometer at the Spallation Neutron Source, Oak Ridge National Laboratory; Rietveld analysis"
10.1021/jacs.6b03207,Cesium tellurium iodide,Cs2TeI6,"Dicesium hexatellurate(II), Cs2TeI6",None,TeI6,,3,powder,,,,,,,,"Cesium carbonate (Cs2CO3), Hydroiodic acid HI (aqueous, 57%), hypophosphorous acid (H3PO2), TeI4",Black crystals,"In a beaker, slowly add ∼0.5 mmol of Cs2CO3 to 3 mL of 57% hydriodic acid (aqueous, 1.5% H3PO2) and stir to dissolve. In a separate beaker, dissolve TeI4 in 15 mL of absolute ethanol and 2 mL of 57% hydriodic acid (aqueous, 1.5% H3PO2), to which excess elemental iodine was added. Heat the beaker containing the TeI4 precursors gently to T ≈ 60 °C to encourage solubility. Once the solids had completely dissolved into their respective solutions, quickly add the Cs2CO3/HI solution to the TeI4 solution, resulting in a black precipitate. Stir reaction for an additional 30 min. Collect the precipitate by centrifugation and wash three times with absolute ethanol. Dry the final products at 60 °C for 24 h.",Powder neutron diffraction,"POWGEN diffractometer at the Spallation Neutron Source, Oak Ridge National Laboratory; Rietveld analysis"
10.1021/jacs.6b03207,Cesium tin iodide,Cs2SnI6,Dicesium hexastannate(II),None,SnI6,,3,powder,,,,,,,,"Cesium carbonate (Cs2CO3), Hydroiodic acid HI (aqueous, 57%), hypophosphorous acid (H3PO2), SnI4",Black crystals,"In a beaker, slowly add ∼0.5 mmol of Cs2CO3 to 3 mL of 57% hydriodic acid (aqueous, 1.5% H3PO2) and stir to dissolve. In a separate beaker, dissolve SnI4 in 15 mL of absolute ethanol and 2 mL of 57% hydriodic acid (aqueous, 1.5% H3PO2), to which excess elemental iodine was added. Heat the beaker containing the SnI4 precursors gently to T ≈ 60 °C to encourage solubility. Once the solids had completely dissolved into their respective solutions, quickly add the Cs2CO3/HI solution to the SnI4 solution, resulting in a black precipitate. Stir reaction for an additional 30 min. Collect the precipitate by centrifugation and wash three times with absolute ethanol. Dry the final products at 60 °C for 24 h.",Powder X-ray diffraction,"Data were collected at the 11-BM-B beamline at the Advanced Photon Source, Argonne National Laboratory."
10.1021/jacs.6b03207,Cesium tellurium iodide,Cs2TeI6,"Dicesium hexatellurate(II), Cs2TeI6",None,TeI6,,3,powder,,,,,,,,"Cesium carbonate (Cs2CO3), Hydroiodic acid HI (aqueous, 57%), hypophosphorous acid (H3PO2), TeI4",Black crystals,"In a beaker, slowly add ∼0.5 mmol of Cs2CO3 to 3 mL of 57% hydriodic acid (aqueous, 1.5% H3PO2) and stir to dissolve. In a separate beaker, dissolve TeI4 in 15 mL of absolute ethanol and 2 mL of 57% hydriodic acid (aqueous, 1.5% H3PO2), to which excess elemental iodine was added. Heat the beaker containing the TeI4 precursors gently to T ≈ 60 °C to encourage solubility. Once the solids had completely dissolved into their respective solutions, quickly add the Cs2CO3/HI solution to the TeI4 solution, resulting in a black precipitate. Stir reaction for an additional 30 min. Collect the precipitate by centrifugation and wash three times with absolute ethanol. Dry the final products at 60 °C for 24 h.",Powder X-ray diffraction,"Data were collected at the 11-BM-B beamline at the Advanced Photon Source, Argonne National Laboratory."
10.1021/jacs.7b01312,2-dimethylamino-1-ethylamine lead bromide,C4H14N2PbBr4,"N,N,N-dimethylethanaminium tetrabromoplumbate(II), (DMEN)PbBr4,2-(dimethylamino)ethylamine, ((CH3)2NH(CH2)2NH3)PbBr4",C4H14N2,"PbBr4, Lead bromide","N,N,N-dimethylethanaminium lead (II) bromide",2,single crystal,,,,,,,,"PbO (99.9%), 48% hydrobromic acid (HBr), 50% aqueous H3PO2, 2-(dimethylamino)ethylamine",colorless rhombic shaped crystals,"0.669g PbO powder was added into 6.0 ml HBr and 1.0 mL of H3PO2 under stirring while heating at 150 °C until PbO was dissolved. 0.264g 2-(dimethylamino)ethylamine was added to the above solution under heating and stirring.
After cooling and leaving the solution for 10-14 days, α-(DMEN)PbBr4 crystals were obtained.",Single Crystal X-ray Diffraction,"Single crystal X-ray diffraction was collected by a STOE IPDS 2 or IPDS 2T diffractometer using graphite-monochromatized Mo Kα (λ = 0.71073 Å) radiation.
Integration and correction of the data were done by STOE X-AREA programs. Crystal structures were resolved by using OLEX2 program package by full-matrix least-squares on F^2."
10.1021/jacs.7b01312,2-dimethylamino-1-ethylamine lead bromide,C4H14N2PbBr4,"N,N,N-dimethylethanaminium tetrabromoplumbate(II), (DMEN)PbBr4,2-(dimethylamino)ethylamine, ((CH3)2NH(CH2)2NH3)PbBr4",C4H14N2,"PbBr4, Lead bromide","N,N,N-dimethylethanaminium lead (II) bromide",2,single crystal,,,,,,,,"PbO (99.9%), 48% hydrobromic acid (HBr), 50% aqueous H3PO2, 2-(dimethylamino)ethylamine",pale yellow platelike crystals,0.669g PbO powder was added into 6.0 ml HBr and 1.0 mL of H3PO2 under stirring while heating at 150 °C until PbO was dissolved. 0.264g 2-(dimethylamino)ethylamine was added to the above solution under heating and stirring. The β-(DMEN)PbBr4 crystals were obtained during slow cooling.,Single Crystal X-ray Diffraction,Single crystal X-ray diffraction was collected by a STOE IPDS 2 or IPDS 2T diffractometer using graphite-monochromatized Mo Kα (λ = 0.71073 Å) radiation. Integration and correction of the data is done by STOE X-AREA programs. Crystal structures is resolved by using OLEX2 program package by full-matrix least-squares on F^2.
10.1021/jacs.7b01312,3-(dimethylamino)-1-propylamine lead bromide,C5H16N2PbBr4,"3-(N,N-dimethanaminium)-propane-1-aminium tetrabromoplumbate(II), (DMAPA)PbBr4, [(CH3)2NH(CH2)3NH3]PbBr4",C5H16N2,"PbBr4, Lead bromide","3-(N,N-dimethanaminium)-propane-1-aminium lead (II) bromide",2,single crystal,,,,,,,,"PbO (99.9%), 48% hydrobromic acid (HBr), 50% aqueous H3PO2, 3-(dimethylamino)-1-propylamine",pale yellow platelike crystal,"0.892 g PbO powder was added to a mixture of 6.0 mL HBr and 1.0 mL H3PO2 under heating at 150°C and stirring for about 10 mins until all PbO dissolved. Separately, 1.0 mL HBr was added to 0.408 g 3-(dimethylamino)-1-propylamine.
The solutions were mixed at 150°C. During slow cooling, pale yellow platelike (DMAPA)PbBr4 crystals were formed.",Single Crystal X-ray Diffraction,Single crystal X-ray diffraction was collected by a STOE IPDS 2 or IPDS 2T diffractometer using graphite-monochromatized Mo Kα (λ = 0.71073 Å) radiation. Integration and correction of the data were done by STOE X-AREA programs. Crystal structures were resolved by using OLEX2 program package by full-matrix least-squares on F^2.
10.1021/jacs.7b01312,4-dimethylaminobutylamine lead bromide,C6H18N2PbBr4,"3-(N,N-dimethanaminium)-butane-1-aminium tetrabromoplumbate(II), (DMABA)PbBr4, [(CH3)2NH(CH2)4NH3]PbBr4",C6H18N2,"PbBr4, Lead bromide","3-(N,N-dimethanaminium)-butane-1-aminium lead (II) bromide",2,single crystal,,,,,,,,"PbO (99.9%), 48% hydrobromic acid (HBr), 50% aqueous H3PO2, 4-dimethylaminobutylaminee",pale yellow platelike crystal,"0.892 g PbO powder was added to a mixture of 6.0 mL HBr and 1.0 mL H3PO2 under heating at 150°C and stirring for about 10 mins until all PbO dissolved. Separately, 1.0 mL HBr was added to 0.500 g (4.3 mmol) of 4-dimethylaminobutylamine. The solutions were mixed at 150°C. During slow cooling, pale yellow platelike (DMABA)PbBr4 crystals were formed.",Single Crystal X-ray Diffraction,Single crystal X-ray diffraction was collected by a STOE IPDS 2 or IPDS 2T diffractometer using graphite-monochromatized Mo Kα (λ = 0.71073 Å) radiation. Integration and correction of the data were done by STOE X-AREA programs. Crystal structures were resolved by using OLEX2 program package by full-matrix least-squares on F^2.
10.1021/jacs.7b01629,Bis(methylammonium) thallium bismuth bromide,C2H12N2BiBr6Tl,"(MA)2BiBr6Tl, (CH3NH3)2BiBr6Tl, bis(methanaminium) tribromobismuthate(III) tribromothalliate(I)",CH6N,"TlBiBr6, Bismuth bromide thallium",bis(methanaminium) bismuth thallium bromide,3,single crystal,,,,,,,,"Tl(PF6), (TBA)Br (TBA = tetrabutylammonium), MeCN, HBr, BiBr3, methylammonium bromide ((MA)Br)",red octahedral single crystals,"TlBr was prepared in lab by dissolving solid Tl(PF6) (160 mg, 0.458 mmol) and (TBA)Br (221 mg, 0.686 mmol) separately in 3 mL of MeCN. This resulted in clear, colorless solutions. Next, the (TBA)Br solution was added to the Tl(PF6) solution dropwise and under constant stirring. TlBr resulted as a yellow, solid precipitate and was filtered, washed with MeCN, and added to 1 mL of concentrated HBr, which contained BiBr3 (411 mg, 0.915 mmol) and (MA)Br (205 mg, 1.83 mmol). The solution was sonicated for 5 minutes, resulting in an orange-red solid that transformed into a deep red. After one hour, the solid was isolated via filtration, residual solvent was removed, and 298 mg of solid yielded. The crystals sat, undisturbed, for 1 week at room temperature.",Single crystal X-ray diffraction,"Crystals were coated with Paratone-N oil, placed on a Kapton loop, and moved to a Bruker D8 Venture diffractometer with a Photon 100 CMOS detector. Frames were collected with Mo-kα radiation. Frames were corrected for Lorentz and polarization effects using SAINT 8.27b and absorption effects using SADABS V2012. Structure was solved by direct methods and via SHELXL-2013 software."
10.1021/jacs.7b01629,Bis(methylammonium) thallium bismuth bromide,C2H12N2BiBr6Tl,"(MA)2BiBr6Tl, (CH3NH3)2BiBr6Tl, bis(methanaminium) tribromobismuthate(III) tribromothalliate(I)",CH6N,"TlBiBr6, Bismuth bromide thallium",bis(methanaminium) bismuth thallium bromide,3,unknown,,,,,,,,,,,,
10.1021/jacs.7b01629,Bis(methylammonium) thallium bismuth bromide,C2H12N2BiBr6Tl,"(MA)2BiBr6Tl, (CH3NH3)2BiBr6Tl, bis(methanaminium) tribromobismuthate(III) tribromothalliate(I)",CH6N,"TlBiBr6, Bismuth bromide thallium",bis(methanaminium) bismuth thallium bromide,3,bulk polycrystalline,,,,,,,,"Tl(PF6), (TBA)Br (TBA = tetrabutylammonium), MeCN, HBr, BiBr3, methylammonium bromide (MA)Br",red octahedral single crystals,"TlBr was prepared in lab by dissolving solid Tl(PF6) (160 mg, 0.458 mmol) and (TBA)Br (221 mg, 0.686 mmol) separately in 3 mL of MeCN. This resulted in clear, colorless solutions. Next, the (TBA)Br solution was added to the Tl(PF6) solution dropwise and under constant stirring. TlBr resulted as a yellow, solid precipitate and was filtered, washed with MeCN, and added to 1 mL of concentrated HBr, which contained BiBr3 (411 mg, 0.915 mmol) and (MA)Br (205 mg, 1.83 mmol). The solution was sonicated for 5 minutes, resulting in an orange-red solid that transformed into a deep red. After one hour, the solid was isolated via filtration, residual solvent was removed, and 298 mg of solid yielded. The crystals sat, undisturbed, for 1 week at room temperature. The polycrystalline powder was coated on a glass slide with grease, mounted in the integrating sphere, and measured with a Cary 6000i spectrometer in reflectance mode.",UV-vis absorption,Solid-state reflectance spectra were collected via a Cary 6000i spectrometer and converted to pseudo-absorbance spectra using the Kubelka-Munk transformation. Band gaps were extracted by fitting linear regions of the Tauc plot (indirect formalism).
10.1021/jacs.7b01629,Bis(methylammonium) thallium bismuth bromide,C2H12N2BiBr6Tl,"(MA)2BiBr6Tl, (CH3NH3)2BiBr6Tl, bis(methanaminium) tribromobismuthate(III) tribromothalliate(I)",CH6N,"TlBiBr6, Bismuth bromide thallium",bis(methanaminium) bismuth thallium bromide,3,single crystal,VASP,DFT,PBE+SOC,,,PAW,,,,,,
10.1021/jacs.7b01629,Bis(methylammonium) thallium bismuth bromide,C2H12N2BiBr6Tl,"(MA)2BiBr6Tl, (CH3NH3)2BiBr6Tl, bis(methanaminium) tribromobismuthate(III) tribromothalliate(I)",CH6N,"TlBiBr6, Bismuth bromide thallium",bis(methanaminium) bismuth thallium bromide,3,single crystal,VASP,DFT,HSE06+SOC,6x6x6 Γ-centered k-point meshes,,PAW,,,,,,
10.1021/jacs.7b01629,Bis(methylammonium) thallium bismuth bromide,C2H12N2BiBr6Tl,"(MA)2BiBr6Tl, (CH3NH3)2BiBr6Tl, bis(methanaminium) tribromobismuthate(III) tribromothalliate(I)",CH6N,"TlBiBr6, Bismuth bromide thallium",bis(methanaminium) bismuth thallium bromide,3,powder,,,,,,,,"Tl(PF6), (TBA)Br (TBA = tetrabutylammonium), MeCN, HBr, BiBr3, methylammonium bromide (MA)Br",red octahedral single crystals,"TlBr was first synthesized by dissolving solid Tl(PF6) (160 mg, 0.458 mmol) and (TBA)Br (221 mg, 0.686 mmol) separately in 3 mL of MeCN. Then, the (TBA)Br solution was added dropwise to the Tl(PF6) solution while being stirred, and TlBr precipitated. This precipitate was added to 1 mL of concentrated HBr with BiBr3 (411 mg, 0.915 mmol) and (MA)Br (205 mg, 1.83 mmol). The mixture was soniated for 5 minutes and remained undisturbed for one hour to result in single crystals.",X-ray absorption spectroscopy (XAS),"Data were obtained at the Stanford Synchrotron Radiation Lightsource (SSRL) with beamline 2-2 at room temperature. A Lytle fluorescence detector was used in transmission mode to measure the XAS data, using a selenium foil for reference. The inflection point on the selenium rising edge was fixed at 12658 eV, and the spectra were normalized."
10.1021/jacs.7b01629,Bis(methylammonium) thallium bismuth bromide,C2H12N2BiBr6Tl,"(MA)2BiBr6Tl, (CH3NH3)2BiBr6Tl, bis(methanaminium) tribromobismuthate(III) tribromothalliate(I)",CH6N,"TlBiBr6, Bismuth bromide thallium",bis(methanaminium) bismuth thallium bromide,3,single crystal,,,,,,,,"Tl(PF6), (TBA)Br (TBA = tetrabutylammonium), MeCN, HBr, BiBr3, methylammonium bromide (MA)Br",red octahedral single crystals,"TlBr was first synthesized by dissolving solid Tl(PF6) (160 mg, 0.458 mmol) and (TBA)Br (221 mg, 0.686 mmol) separately in 3 mL of MeCN. Then, the (TBA)Br solution was added dropwise to the Tl(PF6) solution while being stirred, and TlBr precipitated. This precipitate was added to 1 mL of concentrated HBr with BiBr3 (411 mg, 0.915 mmol) and (MA)Br (205 mg, 1.83 mmol). The mixture was soniated for 5 minutes and remained undisturbed for one hour to result in single crystals.",Raman microscopy,The spectrum was recorded using a Renishaw RM1000 Raman microscope
10.1021/jacs.7b06143,Tetra(ethylammonium) lead bromide,C8H32N4Pb3Br10,"tetra(ethanaminium) decabromo triplumbate(II), EA4Pb3Br10, (CH3CH2NH3)4Pb3Br10, (C2H8N)4Pb3Br10",C2H8N,"Pb3Br10, Lead bromide",tetra(ethanaminium) lead(II) bromide,2,single crystal,,,,,,,,"PbO (99.9%), PbBr2 (98%), ethylamine hydrochloride (98%), and hydrobromic acid ( 48%)",Yellow rectangular plate-like crystals of (CH3CH2NH3)4Pb3Br10 [Yield: 53.3% w.r.t. Pb],"Under stirring, 1.338 g (6 mmol) of 99.9% PbO powder was dissolved in 10 mL of 48% hydrobromic acid at 180 °C until the solution turned colorless. Then, 0.652 g (8 mmol) of ethylamine hydrochloride was added directly to the above solution under heating. The solution was slowly cooled to room temperature.",Diffuse reflectance,"Spectra were collected using a Shimadzu UV-3600 UV−vis− NIR spectrometer operating in the 200−1000 nm region using BaSO4 as the reference of 100% reflectance. The reflectance was converted to absorption according to the Kubelka−Munk equation: α/S =(1 − R)^2/(2R), where R is the reflectance and α and S are the absorption and scattering coefficients, respectively."
10.1021/jacs.7b06143,Tetra(ethylammonium) lead bromide,C8H32N4Pb3Br10,"tetra(ethanaminium) decabromo triplumbate(II), EA4Pb3Br10, (CH3CH2NH3)4Pb3Br10, (C2H8N)4Pb3Br10",C2H8N,"Pb3Br10, Lead bromide",tetra(ethanaminium) lead(II) bromide,2,single crystal,,,,,,,,"PbO (99.9%), PbBr2 (98%), ethylamine hydrochloride (98%), and hydrobromic acid ( 48%)",Yellow rectangular plate-like crystals of (CH3CH2NH3)4Pb3Br10 [Yield: 53.3% w.r.t. Pb],"Under stirring, 1.338 g (6 mmol) of 99.9% PbO powder was dissolved in 10 mL of 48% hydrobromic acid at 180 °C until the solution turned colorless. Then, 0.652 g (8 mmol) of ethylamine hydrochloride was added directly to the above solution under heating. The solution was slowly cooled to room temperature.",Single crystal X-ray diffraction,Frames were collected using an STOE IPDS 2 or IPDS 2T diffractometer with graphite monochromatized Mo Kα radiation (λ = 0.71073 Å) (50 kV/40 mA) under N2. Integration and numerical absorption corrections were done using the STOE X-AREA programs.
10.1021/jacs.7b06143,Tetra(ethylammonium) lead chloride,C8H32N4Pb3Cl10,"tetra(ethanaminium) decachloro triplumbate(II), EA4Pb3Cl10, (CH3CH2NH3)4Pb3Cl10, (C2H8N)4Pb3Cl10",C2H8N,"Pb3Cl10, Lead chloride",tetra(ethanaminium) lead(II) chloride,2,single crystal,,,,,,,,"PbO (99.9%), PbCl2 (98%), ethylamine hydrochloride (98%), hydrochloric acid (ACS reagent, 37%)",Transparent rectangular plate-like crystals of (CH3CH2NH3)4Pb3Cl10 [Yield: 53.3% w.r.t. Pb],"Under stirring, 1.338 g (6 mmol) of 99.9% PbO powder was dissolved in 20 mL of 37% hydrochloric acid at 180 °C until the solution turned colorless. Then, 0.652 g (8 mmol) of ethylamine hydrochloride was added directly to the above solution under heating until about 70% of the above solution was evaporated. The solution was slowly cooled to room temperature.",Diffuse reflectance,"Spectra were collected using a Shimadzu UV-3600 UV−vis− NIR spectrometer operating in the 200−1000 nm region using BaSO4 as the reference of 100% reflectance. The reflectance was converted to absorption according to the Kubelka−Munk equation: α/S =(1 − R)^2/(2R), where R is the reflectance and α and S are the absorption and scattering coefficients, respectively."
10.1021/jacs.7b06143,Tetra(ethylammonium) lead chloride,C8H32N4Pb3Cl10,"tetra(ethanaminium) decachloro triplumbate(II), EA4Pb3Cl10, (CH3CH2NH3)4Pb3Cl10, (C2H8N)4Pb3Cl10",C2H8N,"Pb3Cl10, Lead chloride",tetra(ethanaminium) lead(II) chloride,2,single crystal,,,,,,,,"PbO (99.9%), PbCl2 (98%), ethylamine hydrochloride (98%), hydrochloric acid (ACS reagent, 37%)",Transparent rectangular plate-like crystals of (CH3CH2NH3)4Pb3Cl10 [Yield: 53.3% w.r.t. Pb],"Under stirring, 1.338 g (6 mmol) of 99.9% PbO powder was dissolved in 20 mL of 37% hydrochloric acid at 180 °C until the solution turned colorless. Then, 0.652 g (8 mmol) of ethylamine hydrochloride was added directly to the above solution under heating until about 70% of the above solution was evaporated. The solution was slowly cooled to room temperature.",Single crystal X-ray diffraction,Frames were collected using an STOE IPDS 2 or IPDS 2T diffractometer with graphite monochromatized Mo Kα radiation (λ = 0.71073 Å) (50 kV/40 mA) under N2. Integration and numerical absorption corrections were done using the STOE X-AREA programs.
