Repository: MasterAI-EAM/Darwin

# Darwin: A Tailored GPT for the Scientific Domain 🇦🇺
**Organization: [University of New South Wales（UNSW) AI4Science](https://www.masterai.com.au) & [GreenDynamics AI](https://www.greendynamics.com.au)**

Darwin is an open-source project dedicated to pretrain and fine-tune the LLaMA model on scientific literature and datasets. Specifically designed for the scientific domain with an emphasis on materials science, chemistry, and physics, Darwin integrates structured and unstructured scientific knowledge to enhance the efficacy of language models in scientific research.

File: dataset/Crystalline organic-inorganic compounds/DukeDB.csv (part 20 of 38)
doi,compound name,formula,group,organic,inorganic,iupac,dimensionality,sample type,code,level of theory,Exchange-correlation functional,k-point grid,level of relativity,basis set definition,numerical accuracy,synthesis starting materials,synthesis product,synthesis description,experimental method,experimental description
10.1021/jacs.7b09096,Guanidinium methylammonium lead iodide,(C(NH2)3)(CH3NH3)PbI4,"(Gua)(MA)PbI4, (GA)(MA)PbI4, diaminomethanaminium methanaminium tetraiodoplumbate(II)","CH6N3, CH6N","PbI4, Lead iodide",diaminomethanaminium methanaminium lead (II) iodide,2,single crystal,,,,,,,,"Lead oxide (PbO, 99%), methylamine hydrochloride (CH3NH3Cl, 99%), guanidine hydrochloride (C(NH2)3Cl, ≥98%), hydriodic acid (HI, 57 wt % in H2O), hypophosphorous acid (H3PO2, 50 wt % in H2O)",Red needle-like crystals,"PbO (670 mg, 3 mmol) was dissolved with 20.0 mL HI and 1.7 mL H3PO2 and heated to boiling under constant stirring for over 15 minutes. Then CH3NH3Cl (203 mg, 3 mmol) and C(NH2)3Cl (287 mg, 3 mmol) were added and continued to be reflexed/stirred for a few hours until ∼25% of the acid solution evaporated. Then stirring was stopped and the solution was gradually cooled to room temperature, causing red crystals to precipitate. The crystals were allowed to stand for two days and were then removed by suction filtration and dried at 60 degrees Celsius in a vacuum oven.",Single-crystal X-ray diffraction,"SCXRD was performed with a STOE IPDS II or IPDS 2T diffractometer using Mo Kalpha radiation working at 50 kV and 40 mA. Integration and absorption corrections were made with the X-AREA, X-RED, and X-SHAPE programs. Structures were solved via charge flipping and were refined full-matrix least squares with the Jana2006 package. PLATON software was used to identify twinning domains and to validate the space groups."
10.1021/jacs.7b09096,Guanidinium methylammonium lead iodide,(C(NH2)3)(CH3NH3)PbI4,"(Gua)(MA)PbI4, (GA)(MA)PbI4, diaminomethanaminium methanaminium tetraiodoplumbate(II)","CH6N3, CH6N","PbI4, Lead iodide",diaminomethanaminium methanaminium lead (II) iodide,2,single crystal,,,,,,,,"Lead oxide (PbO, 99%), methylamine hydrochloride (CH3NH3Cl, 99%), guanidine hydrochloride (C(NH2)3Cl, ≥98%), hydriodic acid (HI, 57 wt % in H2O), hypophosphorous acid (H3PO2, 50 wt % in H2O)",Red needle-like crystals,"PbO (670 mg, 3 mmol) was dissolved with 20.0 mL HI and 1.7 mL H3PO2 and heated to boiling under constant stirring for over 15 minutes. Then CH3NH3Cl (203 mg, 3 mmol) and C(NH2)3Cl (287 mg, 3 mmol) were added and continued to be reflexed/stirred for a few hours until ∼25% of the acid solution evaporated. Then stirring was stopped and the solution was gradually cooled to room temperature, causing red crystals to precipitate. The crystals were allowed to stand for two days and were then removed by suction filtration and dried at 60 degrees Celsius in a vacuum oven.",Diffuse Reflectance Spectra,"A Shimadzu UV-3600 PC double-beam, double-monochromator spectrophotometer was used for diffuse reflectance spectroscopy of the powdered samples at room temperature. BASO4 was used as the 100% reflectance reference, and the Kubelka-Munk transformation was used to convert the data to absorbance."
10.1021/jacs.7b09096,Guanidinium methylammonium lead iodide,(C(NH2)3)(CH3NH3)PbI4,"(Gua)(MA)PbI4, (GA)(MA)PbI4, diaminomethanaminium methanaminium tetraiodoplumbate(II)","CH6N3, CH6N","PbI4, Lead iodide",diaminomethanaminium methanaminium lead (II) iodide,2,single crystal,,,,,,,,"Lead oxide (PbO, 99%), methylamine hydrochloride (CH3NH3Cl, 99%), guanidine hydrochloride (C(NH2)3Cl, ≥98%), hydriodic acid (HI, 57 wt % in H2O), hypophosphorous acid (H3PO2, 50 wt % in H2O)",Red needle-like crystals,"PbO (670 mg, 3 mmol) was dissolved with 20.0 mL HI and 1.7 mL H3PO2 and heated to boiling under constant stirring for over 15 minutes. Then CH3NH3Cl (203 mg, 3 mmol) and C(NH2)3Cl (287 mg, 3 mmol) were added and continued to be reflexed/stirred for a few hours until ∼25% of the acid solution evaporated. Then stirring was stopped and the solution was gradually cooled to room temperature, causing red crystals to precipitate. The crystals were allowed to stand for two days and were then removed by suction filtration and dried at 60 degrees Celsius in a vacuum oven.",Photoluminescence Spectra,"A Horiba LabRam Evolution high-res confocal Ramon microscope spectrometer that was equipped with a diode CW laser (excitation wavelength 473 nm, 25 mW power) and a Synapse CCD camera was used. PL spectra were measured on the oriented crystals."
10.1021/jacs.7b09096,Guanidinium methylammonium lead iodide,(C(NH2)3)(CH3NH3)PbI4,"(Gua)(MA)PbI4, (GA)(MA)PbI4, diaminomethanaminium methanaminium tetraiodoplumbate(II)","CH6N3, CH6N","PbI4, Lead iodide",diaminomethanaminium methanaminium lead (II) iodide,2,single crystal,,,,,,,,"Lead oxide (PbO, 99%), methylamine hydrochloride (CH3NH3Cl, 99%), guanidine hydrochloride (C(NH2)3Cl, ≥98%), hydriodic acid (HI, 57 wt % in H2O), hypophosphorous acid (H3PO2, 50 wt % in H2O)",Red needle-like crystals,"PbO (670 mg, 3 mmol) was dissolved with 20.0 mL HI and 1.7 mL H3PO2 and heated to boiling under constant stirring for over 15 minutes. Then CH3NH3Cl (203 mg, 3 mmol) and C(NH2)3Cl (287 mg, 3 mmol) were added and continued to be reflexed/stirred for a few hours until ∼25% of the acid solution evaporated. Then stirring was stopped and the solution was gradually cooled to room temperature, causing red crystals to precipitate. The crystals were allowed to stand for two days and were then removed by suction filtration and dried at 60 degrees Celsius in a vacuum oven.",Diffuse Reflectance Spectra,"A Shimadzu UV-3600 PC double-beam, double-monochromator spectrophotometer was used for diffuse reflectance spectroscopy of the powdered samples at room temperature. BaSO4 was used as the 100% reflectance reference, and the Kubelka-Munk transformation was used to convert the data to absorbance. The band gap value was estimated by extrapolating the absorbance data."
10.1021/jacs.7b09096,Guanidinium bis(methylammonium) lead iodide,(C(NH2)3)(CH3NH3)2Pb2I7,"(Gua)(MA)2Pb2I7, (GA)(MA)2Pb2I7, diaminomethanaminium bis(methanaminium) septaiodo diplumbate(II)","CH6N3, CH6N","Pb2I7, Lead iodide",diaminomethanaminium bis(methanaminium) lead iodide,2,single crystal,,,,,,,,"Lead oxide (PbO, 99%), methylamine hydrochloride (CH3NH3Cl, 99%), guanidine hydrochloride (C(NH2)3Cl, ≥98%), hydriodic acid (HI, 57 wt % in H2O), hypophosphorous acid (H3PO2, 50 wt % in H2O)",Dark red single crystals,"PbO (2232 mg, 10 mmol) was dissolved with 20.0 mL HI and 1.7 mL H3PO2 and heated to boiling under constant stirring for over 15 minutes. Then CH3NH3Cl (675 mg, 10 mmol) and C(NH2)3Cl (478 mg, 5 mmol) were added and continued to be reflexed/stirred until the reactants dissolved. Then stirring was stopped and the solution was gradually cooled to room temperature, causing dark red crystals to precipitate. The crystals were allowed to stand for two hours and were then removed by suction filtration and dried at 60 degrees Celsius in a vacuum oven.",Single-crystal X-ray diffraction,"SCXRD was performed with a STOE IPDS II or IPDS 2T diffractometer using Mo Kalpha radiation working at 50 kV and 40 mA. Integration and absorption corrections were made with the X-AREA, X-RED, and X-SHAPE programs. Structures were solved via charge flipping and were refined full-matrix least squares with the Jana2006 package. PLATON software was used to identify twinning domains and to validate the space groups."
10.1021/jacs.7b09096,Guanidinium bis(methylammonium) lead iodide,(C(NH2)3)(CH3NH3)2Pb2I7,"(Gua)(MA)2Pb2I7, (GA)(MA)2Pb2I7, diaminomethanaminium bis(methanaminium) septaiodo diplumbate(II)","CH6N3, CH6N","Pb2I7, Lead iodide",diaminomethanaminium bis(methanaminium) lead iodide,2,single crystal,,,,,,,,"Lead oxide (PbO, 99%), methylamine hydrochloride (CH3NH3Cl, 99%), guanidine hydrochloride (C(NH2)3Cl, ≥98%), hydriodic acid (HI, 57 wt % in H2O), hypophosphorous acid (H3PO2, 50 wt % in H2O)",Dark red single crystals,"PbO (2232 mg, 10 mmol) was dissolved with 20.0 mL HI and 1.7 mL H3PO2 and heated to boiling under constant stirring for over 15 minutes. Then CH3NH3Cl (675 mg, 10 mmol) and C(NH2)3Cl (478 mg, 5 mmol) were added and continued to be reflexed/stirred until the reactants dissolved. Then stirring was stopped and the solution was gradually cooled to room temperature, causing dark red crystals to precipitate. The crystals were allowed to stand for two hours and were then removed by suction filtration and dried at 60 degrees Celsius in a vacuum oven.",Diffuse Reflectance Spectra,"A Shimadzu UV-3600 PC double-beam, double-monochromator spectrophotometer was used for diffuse reflectance spectroscopy of the powdered samples at room temperature. BASO4 was used as the 100% reflectance reference, and the Kubelka-Munk transofmraiton was used to convert the data to absorbance. The band gap value was estimated by extrapolating the absorbance data."
10.1021/jacs.7b09096,Guanidinium bis(methylammonium) lead iodide,(C(NH2)3)(CH3NH3)2Pb2I7,"(Gua)(MA)2Pb2I7, (GA)(MA)2Pb2I7, diaminomethanaminium bis(methanaminium) septaiodo diplumbate(II)","CH6N3, CH6N","Pb2I7, Lead iodide",diaminomethanaminium bis(methanaminium) lead iodide,2,single crystal,,,,,,,,"Lead oxide (PbO, 99%), methylamine hydrochloride (CH3NH3Cl, 99%), guanidine hydrochloride (C(NH2)3Cl, ≥98%), hydriodic acid (HI, 57 wt % in H2O), hypophosphorous acid (H3PO2, 50 wt % in H2O)",Dark red single crystals,"PbO (2232 mg, 10 mmol) was dissolved with 20.0 mL HI and 1.7 mL H3PO2 and heated to boiling under constant stirring for over 15 minutes. Then CH3NH3Cl (675 mg, 10 mmol) and C(NH2)3Cl (478 mg, 5 mmol) were added and continued to be reflexed/stirred until the reactants dissolved. Then stirring was stopped and the solution was gradually cooled to room temperature, causing dark red crystals to precipitate. The crystals were allowed to stand for two hours and were then removed by suction filtration and dried at 60 degrees Celsius in a vacuum oven.",Photoluminescence Spectra,"A Horiba LabRam Evolution high-res confocal Ramon microscope spectrometer that was equipped with a diode CW laser (excitation wavelength 473 nm, 25 mW power) and a Synapse CCD camera was used. PL spectra were measured on the oriented crystals."
10.1021/jacs.7b09096,Guanidinium bis(methylammonium) lead iodide,(C(NH2)3)(CH3NH3)2Pb2I7,"(Gua)(MA)2Pb2I7, (GA)(MA)2Pb2I7, diaminomethanaminium bis(methanaminium) septaiodo diplumbate(II)","CH6N3, CH6N","Pb2I7, Lead iodide",diaminomethanaminium bis(methanaminium) lead iodide,2,single crystal,,,,,,,,"Lead oxide (PbO, 99%), methylamine hydrochloride (CH3NH3Cl, 99%), guanidine hydrochloride (C(NH2)3Cl, ≥98%), hydriodic acid (HI, 57 wt % in H2O), hypophosphorous acid (H3PO2, 50 wt % in H2O)",Dark red single crystals,"PbO (2232 mg, 10 mmol) was dissolved with 20.0 mL HI and 1.7 mL H3PO2 and heated to boiling under constant stirring for over 15 minutes. Then CH3NH3Cl (675 mg, 10 mmol) and C(NH2)3Cl (478 mg, 5 mmol) were added and continued to be reflexed/stirred until the reactants dissolved. Then stirring was stopped and the solution was gradually cooled to room temperature, causing dark red crystals to precipitate. The crystals were allowed to stand for two hours and were then removed by suction filtration and dried at 60 degrees Celsius in a vacuum oven.",Diffuse Reflectance Spectra,"A Shimadzu UV-3600 PC double-beam, double-monochromator spectrophotometer was used for diffuse reflectance spectroscopy of the powdered samples at room temperature. BASO4 was used as the 100% reflectance reference, and the Kubelka-Munk transofmraiton was used to convert the data to absorbance. The band gap value was estimated by extrapolating the absorbance data."
10.1021/jacs.7b09096,Guanidinium tris(methylammonium) lead iodide,(C(NH2)3)(CH3NH3)3Pb3I10,"(Gua)(MA)3Pb3I10, (GA)(MA)3Pb3I10, diaminomethanaminium tris(methanaminium) decaiodo triplumbate(II)","CH6N3, CH6N","Pb3I10, Lead iodide",diaminomethanaminium tris(methanaminium) lead iodide,2,single crystal,,,,,,,,"Lead oxide (PbO, 99%), methylamine hydrochloride (CH3NH3Cl, 99%), guanidine hydrochloride (C(NH2)3Cl, ≥98%), hydriodic acid (HI, 57 wt % in H2O), hypophosphorous acid (H3PO2, 50 wt % in H2O)",Black single crystals,"PbO (2232 mg, 10 mmol) was dissolved with 20.0 mL HI and 1.7 mL H3PO2 and heated to boiling under constant stirring for over 15 minutes. Then CH3NH3Cl (675 mg, 10 mmol) and C(NH2)3Cl (318 mg, 3.33 mmol), were added and continued to be reflexed/stirred until the reactants dissolved. Then stirring was stopped and the solution was gradually cooled to room temperature, causing black crystals to precipitate. The crystals were allowed to stand for two hours and were then removed by suction filtration and dried at 60 degrees Celsius in a vacuum oven.",Single-crystal X-ray diffraction,"SCXRD was performed with a STOE IPDS II or IPDS 2T diffractometer using Mo Kalpha radiation working at 50 kV and 40 mA. Integration and absorption corrections were made with the X-AREA, X-RED, and X-SHAPE programs. Structures were solved via charge flipping and were refined full-matrix least squares with the Jana2006 package. PLATON software was used to identify twinning domains and to validate the space groups."
10.1021/jacs.7b09096,Guanidinium tris(methylammonium) lead iodide,(C(NH2)3)(CH3NH3)3Pb3I10,"(Gua)(MA)3Pb3I10, (GA)(MA)3Pb3I10, diaminomethanaminium tris(methanaminium) decaiodo triplumbate(II)","CH6N3, CH6N","Pb3I10, Lead iodide",diaminomethanaminium tris(methanaminium) lead iodide,2,single crystal,,,,,,,,"Lead oxide (PbO, 99%), methylamine hydrochloride (CH3NH3Cl, 99%), guanidine hydrochloride (C(NH2)3Cl, ≥98%), hydriodic acid (HI, 57 wt % in H2O), hypophosphorous acid (H3PO2, 50 wt % in H2O)",Black single crystals,"PbO (2232 mg, 10 mmol) was dissolved with 20.0 mL HI and 1.7 mL H3PO2 and heated to boiling under constant stirring for over 15 minutes. Then CH3NH3Cl (675 mg, 10 mmol) and C(NH2)3Cl (318 mg, 3.33 mmol), were added and continued to be reflexed/stirred until the reactants dissolved. Then stirring was stopped and the solution was gradually cooled to room temperature, causing black crystals to precipitate. The crystals were allowed to stand for two hours and were then removed by suction filtration and dried at 60 degrees Celsius in a vacuum oven.",Diffuse Reflectance Spectra,"A Shimadzu UV-3600 PC double-beam, double-monochromator spectrophotometer was used for diffuse reflectance spectroscopy of the powdered samples at room temperature. BASO4 was used as the 100% reflectance reference, and the Kubelka-Munk transofmraiton was used to convert the data to absorbance. The band gap value was estimated by extrapolating the absorbance data."
10.1021/jacs.7b09096,Guanidinium tris(methylammonium) lead iodide,(C(NH2)3)(CH3NH3)3Pb3I10,"(Gua)(MA)3Pb3I10, (GA)(MA)3Pb3I10, diaminomethanaminium tris(methanaminium) decaiodo triplumbate(II)","CH6N3, CH6N","Pb3I10, Lead iodide",diaminomethanaminium tris(methanaminium) lead iodide,2,single crystal,,,,,,,,"Lead oxide (PbO, 99%), methylamine hydrochloride (CH3NH3Cl, 99%), guanidine hydrochloride (C(NH2)3Cl, ≥98%), hydriodic acid (HI, 57 wt % in H2O), hypophosphorous acid (H3PO2, 50 wt % in H2O)",Black single crystals,"PbO (2232 mg, 10 mmol) was dissolved with 20.0 mL HI and 1.7 mL H3PO2 and heated to boiling under constant stirring for over 15 minutes. Then CH3NH3Cl (675 mg, 10 mmol) and C(NH2)3Cl (318 mg, 3.33 mmol), were added and continued to be reflexed/stirred until the reactants dissolved. Then stirring was stopped and the solution was gradually cooled to room temperature, causing black crystals to precipitate. The crystals were allowed to stand for two hours and were then removed by suction filtration and dried at 60 degrees Celsius in a vacuum oven.",Photoluminescence,"A Horiba LabRam Evolution high-res confocal Ramon microscope spectrometer that was equipped with a diode CW laser (excitation wavelength 473 nm, 25 mW power) and a Synapse CCD camera was used. PL spectra were measured on the oriented crystals."
10.1021/jacs.7b09096,Guanidinium tris(methylammonium) lead iodide,(C(NH2)3)(CH3NH3)3Pb3I10,"(Gua)(MA)3Pb3I10, (GA)(MA)3Pb3I10, diaminomethanaminium tris(methanaminium) decaiodo triplumbate(II)","CH6N3, CH6N","Pb3I10, Lead iodide",diaminomethanaminium tris(methanaminium) lead iodide,2,single crystal,,,,,,,,"Lead oxide (PbO, 99%), methylamine hydrochloride (CH3NH3Cl, 99%), guanidine hydrochloride (C(NH2)3Cl, ≥98%), hydriodic acid (HI, 57 wt % in H2O), hypophosphorous acid (H3PO2, 50 wt % in H2O)",Black single crystals,"PbO (2232 mg, 10 mmol) was dissolved with 20.0 mL HI and 1.7 mL H3PO2 and heated to boiling under constant stirring for over 15 minutes. Then CH3NH3Cl (675 mg, 10 mmol) and C(NH2)3Cl (318 mg, 3.33 mmol), were added and continued to be reflexed/stirred until the reactants dissolved. Then stirring was stopped and the solution was gradually cooled to room temperature, causing black crystals to precipitate. The crystals were allowed to stand for two hours and were then removed by suction filtration and dried at 60 degrees Celsius in a vacuum oven.",Diffuse Reflectance Spectra,"A Shimadzu UV-3600 PC double-beam, double-monochromator spectrophotometer was used for diffuse reflectance spectroscopy of the powdered samples at room temperature. BASO4 was used as the 100% reflectance reference, and the Kubelka-Munk transofmraiton was used to convert the data to absorbance. The band gap value was estimated by extrapolating the absorbance data."
10.1021/jacs.7b09417,Guanidinium hypophosphite,C2H24Mn2N6O12P6,[GUA]Mn(H2POO)3,CH6N3,Mn(H2POO)3,diaminomethanaminium hypophosphite,3,single crystal,,,,,,,,"Hypophosphorous acid, 50% w/w aq. soln., manganese carbonate, guanidine carbonate, formamidinium acetate, imidazole, 1,2,4-triazole, and dabco.",[GUA]Mn(H2POO)3,"The solutions of manganese carbonate (0.115g, 1 mmol) in hypophosphorous acid solution and the addition of alkylamine and alkylammonium dissolved into vapor diffusions provided pure samples of GUA and FA phases. In the acetone vapor-diffusion vial, single crystals of the monoclinic phase of [GUA]Mn(H2POO3) were produced as well as the triclinic phase of the compound from the DMSO vapor-diffusion. Although both phases crystallized, the sample was converted to the pure monoclinic phase via heating at 130 °C for 2 hours.",Quantum Design Magnetic Properties Measurement System (MPMS3),"The magnetic susceptibility measurements of [GUA]Mn(H2POO)3 were calculated using MPMS3 and SQUID. [GUA]Mn(H2POO)3 was cooled to 1000 Oe in zero field mode. Since the temperature range was set to 2 to 300 K, only [GUA]Mn(H2POO)3 showed antiferromagnetic behavior, which gave a Neel temperature of 6.5K. The Curie-Weiss law was used to as a graphing technique to obtain the Weiss constants of both compounds. The Weiss constant of [GUA]Mn(H2POO)3 was measured to be -9.868 K with an effective magnetic moment of 6.12."
10.1021/jacs.7b09417,Formamidinium hypophosphite,CH12MnN2O6P3,[FA]Mn(H2POO)3,CH5N2,Mn(H2POO)3,diaminomethanide hypophosphite,3,single crystal,,,,,,,,"Hypophosphorous acid, 50% w/w aq. soln., manganese carbonate, guanidine carbonate, formamidinium acetate, imidazole, 1,2,4-triazole, and dabco",[FA]Mn(H2POO)3,"The solutions of manganese carbonate (0.115g, 1 mmol) in hypophosphorous acid solution and the addition of alkylamine and alkylammonium dissolved into vapor diffusions provided pure samples of FA phases. Although both phases crystallized, the sample was converted to the pure monoclinic phase via heating at 130 °C for 2 hours. The phase pure samples of [FA]Mn(H2POO3) were produced from the DMF vapor diffusion.",Quantum Design Magnetic Properties Measurement System (MPMS3),he magnetic susceptibility measurements of [FA]Mn(H2POO3) were calculated using MPMS3 and SQUID. [FA]Mn(H2POO3) was cooled to 100 Oe in zero fields. The Curie-Weiss law was used to as a graphing technique to obtain the Weiss constants of both compounds. The Weiss constant of [FA]Mn(H2POO3) was found to be -5.766 K with an effective magnetic momentum of 5.02.
10.1021/jacs.7b09417,Guanidinium hypophosphite,C2H24Mn2N6O12P6,[GUA]Mn(H2POO)3,CH6N3,Mn(H2POO)3,diaminomethanaminium hypophosphite,3,single crystal,,,,,,,,,,,,
10.1021/jacs.7b09417,Guanidinium hypophosphite,C2H24Mn2N6O12P6,[GUA]Mn(H2POO)3,CH6N3,Mn(H2POO)3,diaminomethanaminium hypophosphite,3,single crystal,,,,,,,,,,,,
10.1021/jacs.7b09417,Formamidinium hypophosphite,CH12MnN2O6P3,[FA]Mn(H2POO)3,CH5N2,Mn(H2POO)3,diaminomethanide hypophosphite,3,single crystal,,,,,,,,,,,,
10.1021/jacs.7b09417,Formamidinium hypophosphite,CH12MnN2O6P3,[FA]Mn(H2POO)3,CH5N2,Mn(H2POO)3,diaminomethanide hypophosphite,3,single crystal,,,,,,,,,,,,
10.1021/jacs.7b09417,Guanidinium hypophosphite,C2H24Mn2N6O12P6,[GUA]Mn(H2POO)3,CH6N3,Mn(H2POO)3,diaminomethanaminium hypophosphite,3,powder,VASP,DFT,PBE,2×2×2,non-collinear magnetism,PAW (projector augmented wave) pseudopotentials and the wavefunction is expanded with a plane-wave basis set,+17 meV,"Hypophosphorous acid, 50% w/w aq. soln., manganese carbonate, guanidine carbonate, formamidinium acetate, imidazole, 1,2,4-triazole, and dabco.",[GUA]Mn(H2POO)3,"ath sonication and magnetic stirring/heating at 50°C was used to dissolved manganese carbonate (0.115g, 1 mmol) in hypophosphorous acid solution (50% w/w; o.646 mL, 6 mmol). Then, alkylamine and alkylammonium sat (1 mmol) was added to the solution and stirred until it was dissolved. After dividing the solutions into 6 samples, each was dropped into various vapor diffusions that contained acetone, ethanol, N, N-dimethylacetamide (DMAC), N, N-dimethylformamide (DMF), or dimethyl sulfoxide (DMSO). Crystals were then obtained as acetone and ethanol diffused into the reactions, reducing the solubility of the solution as well as water increasing the concentration of the solvents at room temperature. The crystals observed were either colorless and small, indicating all phases present, or large with a pink color.",TGA/DSC analysis,An SDT instrument (simultaneous differential scanning calorimetry - thermogravimetric analysis (TGA)) was used to analyze the thermal stability of f [GUA]Mn(H2POO)3 and [FA]Mn(H2POO)3. These powder samples were heated to 600°C at 20°C/min under an argon flow of 100 ml/min.
10.1021/jacs.7b09417,Formamidinium hypophosphite,CH12MnN2O6P3,[FA]Mn(H2POO)3,CH5N2,Mn(H2POO)3,diaminomethanide hypophosphite,3,powder,,,,,,,,"Hypophosphorous acid, 50% w/w aq. soln., manganese carbonate, guanidine carbonate, formamidinium acetate, imidazole, 1,2,4-triazole, and dabco.",[FA]Mn(H2POO)3,"Bath sonication and magnetic stirring/heating at 50°C was used to dissolved manganese carbonate (0.115g, 1 mmol) in hypophosphorous acid solution (50% w/w; o.646 mL, 6 mmol). Then, alkylamine and alkylammonium sat (1 mmol) was added to the solution and stirred until it was dissolved. After dividing the solutions into 6 samples, each was dropped into various vapor diffusions that contained acetone, ethanol, N, N-dimethylacetamide (DMAC), N, N-dimethylformamide (DMF), or dimethyl sulfoxide (DMSO). Crystals were then obtained as acetone and ethanol diffused into the reactions, reducing the solubility of the solution as well as water increasing the concentration of the solvents at room temperature. The crystals observed were either colorless and small, indicating all phases present, or large with a pink color.",TGA/DSC analysis,An SDT instrument (simultaneous differential scanning calorimetry - thermogravimetric analysis (TGA)) was used to analyze the thermal stability of f [GUA]Mn(H2POO)3 and [FA]Mn(H2POO)3. These powder samples were heated to 600°C at 20°C/min under an argon flow of 100 ml/min.
10.1021/jacs.7b10223,Bis(hexylammonium) lead iodide,C12H32N2PbI4,"bis(hexyl-1-aminium) tetraiodoplumbate(II), HA2PbI4, (C6H13NH3)2PbI4, (C6H16N)2PbI4",C6H16N,"PbI4, Lead iodide",bis(hexyl-1-aminium) lead(II) iodide,2,powder,,,,,,,,"HI, HA (C6H13NH3), Et2O, PbI2",Powder of (C6H13NH3)2PbI4,"Prepare hexylammonium iodide salts via neutralization of HI with HA. Remove unreacted species by evaporation. Purify product by recrystallization in minimal diethyl ether/excess hexane and isolate via vacuum filtration. Prepare films by spin-coating or drop-casting solutions (prepared by dissolving HAI and PbI2 powders at a 2.5:1 molar ratio in a 1:0.34 volume ratio mixture of THF and methanol). To prepare powder for XRD, drop-cast thin film from 200 mg/mL solutions and anneal at 70 °C for 15 min.",Powder X-ray diffraction,"Bruker X-ray D8 Advance diffractometer with Cu Kα1,2 radiation (λ = 1.541 Å). Spectra were collected with an angular range of 5 < 2θ < 60° and step size of 0.01022 ° over 60 minutes. Rietveld analysis was carried out using the TOPAS program. Low-temperature measurements were made on cooling between 300−12K using an Oxford Cyrosytem PheniX stage."
10.1021/jacs.7b10223,Bis(dodecylammonium) lead iodide,C24H56N2PbI4,"bis(dodecyl-1-aminium) tetraiodoplumbate(II), DA2PbI4, (C12H25NH3)2PbI4, (C12H28N)2PbI4",C12H28N,"PbI4, Lead iodide",bis(dodecyl-1-aminium) lead(II) iodide,2,powder,,,,,,,,"HI, DA (C12H25NH3), Et2O, PbI2",Powder of (C12H25NH3)2PbI4,"Prepare dodecylammonium iodide salts via neutralization of HI with DA. Remove unreacted species by evaporation. Purify product by recrystallization in minimal diethyl ether/excess hexane and isolate via vacuum filtration. Prepare films by spin-coating or drop-casting solutions (prepared by dissolving DAI and PbI2 powders at a 2.5:1 molar ratio in a 1:0.34 volume ratio mixture of THF and methanol). To prepare powder for XRD, drop-cast thin film from 200 mg/mL solutions and anneal at 70 °C for 15 min.",Powder X-ray diffraction,"Bruker X-ray D8 Advance diffractometer with Cu Kα1,2 radiation (λ = 1.541 Å). Spectra were collected with an angular range of 5 < 2θ < 60° and step size of 0.01022° over 60 minutes. Rietveld analysis was carried out using the TOPAS program. Low-temperature
measurements were made on cooling between 300−12K using an Oxford Cyrosytem PheniX stage."
10.1021/jacs.7b10223,Bis(dodecylammonium) lead iodide,C24H56N2PbI4,"bis(dodecyl-1-aminium) tetraiodoplumbate(II), DA2PbI4, (C12H25NH3)2PbI4, (C12H28N)2PbI4",C12H28N,"PbI4, Lead iodide",bis(dodecyl-1-aminium) lead(II) iodide,2,film,,,,,,,,"HI, DA (C12H25NH3), Et2O, PbI2",Thin film of (C12H25NH3)2PbI4,Prepare dodecylammonium iodide salts via neutralization of HI with DA. Remove unreacted species by evaporation. Purify product by recrystallization in minimal diethyl ether/excess hexane and isolate via vacuum filtration. Prepare films by spin-coating or drop-casting solutions (prepared by dissolving DAI and PbI2 powders at a 2.5:1 molar ratio in a 1:0.34 volume ratio mixture of THF and methanol). Spin-coat films from solutions of 20 mg/mL at 2000 rpm for 30 s and anneal for 15 min at 70 °C.,Photoluminescence spectra,Steady-state photoluminescence emission spectra of spin-coated films on glass were measured at room temperature with a step size of 1 nm in an Edinburgh Instruments FLS980 fluorimeter by exciting with monochromated light with a 2 nm bandwidth at 480 nm.
10.1021/jacs.7b10223,Bis(hexylammonium) lead iodide,C12H32N2PbI4,"bis(hexyl-1-aminium) tetraiodoplumbate(II), HA2PbI4, (C6H13NH3)2PbI4, (C6H16N)2PbI4",C6H16N,"PbI4, Lead iodide",bis(hexyl-1-aminium) lead(II) iodide,2,film,,,,,,,,"HI, HA (C6H13NH3), Et2O, PbI2",Thin film of (C6H13NH3)2PbI4,Prepare hexylammonium iodide salts via neutralization of HI with HA. Remove unreacted species by evaporation. Purify product by recrystallization in minimal diethyl ether/excess hexane and isolate via vacuum filtration. Prepare films by spin-coating or drop-casting solutions (prepared by dissolving HAI and PbI2 powders at a 2.5:1 molar ratio in a 1:0.34 volume ratio mixture of THF and methanol). Spin-coat films from solutions of 20 mg/mL at 2000 rpm for 30 s and anneal for 15 min at 70 °C.,Photoluminescence spectra,Steady-state photoluminescence emission spectra of spin-coated films on glass were measured at room temperature with a step size of 1 nm in an Edinburgh Instruments FLS980 fluorimeter by exciting with monochromated light with a 2 nm bandwidth at 480 nm.
10.1021/jacs.7b10223,Bis(hexylammonium) lead iodide,C12H32N2PbI4,"bis(hexyl-1-aminium) tetraiodoplumbate(II), HA2PbI4, (C6H13NH3)2PbI4, (C6H16N)2PbI4",C6H16N,"PbI4, Lead iodide",bis(hexyl-1-aminium) lead(II) iodide,2,powder,,,,,,,,"C6H16N, HI, PbI2, EtO2",Powder of (C6H13NH3)2PbI4,Prepare hexylammonium iodide salts via neutralization of HI with HA. Remove unreacted species by evaporation. Purify product by recrystallization in minimal diethyl ether/excess hexane and isolate via vacuum filtration. Prepare films by spin-coating or drop-casting solutions (prepared by dissolving HAI and PbI2 powders at a 2.5:1 molar ratio in a 1:0.34 volume ratio mixture of THF and methanol). Spin-coat films from solutions of 20 mg/mL at 2000 rpm for 30 s and anneal for 15 min at 70 °C.,Photoluminescence spectra,Steady-state photoluminescence emission spectra of spin-coated films on glass were measured at room temperature with a step size of 1 nm in an Edinburgh Instruments FLS980 fluorimeter by exciting with monochromated light with a 2 nm bandwidth at 480 nm.
10.1021/jacs.7b10223,Bis(dodecylammonium) lead iodide,C24H56N2PbI4,"bis(dodecyl-1-aminium) tetraiodoplumbate(II), DA2PbI4, (C12H25NH3)2PbI4, (C12H28N)2PbI4",C12H28N,"PbI4, Lead iodide",bis(dodecyl-1-aminium) lead(II) iodide,2,film,,,,,,,,"HI, DA (C12H25NH3), Et2O, PbI2",Thin film of (C12H25NH3)2PbI4,Prepare dodecylammonium iodide salts via neutralization of HI with DA. Remove unreacted species by evaporation. Purify product by recrystallization in minimal diethyl ether/excess hexane and isolate via vacuum filtration. Prepare films by spin-coating or drop-casting solutions (prepared by dissolving DAI and PbI2 powders at a 2.5:1 molar ratio in a 1:0.34 volume ratio mixture of THF and methanol). Spin-coat films from solutions of 20 mg/mL at 2000 rpm for 30 s and anneal for 15 min at 70 °C.,Photoluminescence spectra,Steady-state photoluminescence emission spectra of spin-coated films on glass were measured at room temperature with a step size of 1 nm in an Edinburgh Instruments FLS980 fluorimeter by exciting with monochromated light with a 2 nm bandwidth at 480 nm.
10.1021/jacs.7b10223,Bis(hexylammonium) lead iodide,C12H32N2PbI4,"bis(hexyl-1-aminium) tetraiodoplumbate(II), HA2PbI4, (C6H13NH3)2PbI4, (C6H16N)2PbI4",C6H16N,"PbI4, Lead iodide",bis(hexyl-1-aminium) lead(II) iodide,2,film,,,,,,,,"C6H16N, HI, PbI2, EtO2",Thin film of (C12H25NH3)2PbI4,Prepare hexylammonium iodide salts via neutralization of HI with HA. Remove unreacted species by evaporation. Purify product by recrystallization in minimal diethyl ether/excess hexane and isolate via vacuum filtration. Prepare films by spin-coating or drop-casting solutions (prepared by dissolving HAI and PbI2 powders at a 2.5:1 molar ratio in a 1:0.34 volume ratio mixture of THF and methanol). Spin-coat films from solutions of 20 mg/mL at 2000 rpm for 30 s and anneal for 15 min at 70 °C.,UV-Vis absorption,Steady-state room-temperature absorption spectra were determined by placing spin-coated films on glass in a using an HP 8453 spectrometer.
10.1021/jacs.7b10223,Bis(dodecylammonium) lead iodide,C24H56N2PbI4,"bis(dodecyl-1-aminium) tetraiodoplumbate(II), DA2PbI4, (C12H25NH3)2PbI4, (C12H28N)2PbI4",C12H28N,"PbI4, Lead iodide",bis(dodecyl-1-aminium) lead(II) iodide,2,film,,,,,,,,"HI, DA (C12H25NH3), Et2O, PbI2",Thin film of (C12H25NH3)2PbI4,Prepare dodecylammonium iodide salts via neutralization of HI with DA. Remove unreacted species by evaporation. Purify product by recrystallization in minimal diethyl ether/excess hexane and isolate via vacuum filtration. Prepare films by spin-coating or drop-casting solutions (prepared by dissolving DAI and PbI2 powders at a 2.5:1 molar ratio in a 1:0.34 volume ratio mixture of THF and methanol). Spin-coat films from solutions of 20 mg/mL at 2000 rpm for 30 s and anneal for 15 min at 70 °C.,UV-Vis absorption,Steady-state room-temperature absorption spectra were determined by placing spin-coated films on glass in a using an HP 8453 spectrometer.
10.1021/jacs.8b00542,3-(aminomethyl)piperidinium lead iodide,C6H16N2PbI4,"3-(methanaminium)piperidinium tetraiodoplumbate(II), (3-AMP)PbI14, (3AMP)PbI4, (C6N2H16)PbI4",C6H16N2,"PbI4, Lead iodide",3-(methanaminium)piperidinium lead (II) iodide,2,single crystal,,,,,,,,"3-(aminomethyl)piperidine (3AMP), Lead oxide (PbO, 99.9%), hydroiodic acid (HI, 57 wt % in H2O, distilled, stabilized, 99.95%), hypophosphorous acid solution (50 wt % in water)",Red plate-like crystals,"669 mg (3 mmol) PbO powder was dissolved in 6 mL hydroiodic acid and 1 mL hypophosphorous acid solution by heating under stirring for 5−10 min at ∼130 °C until the solution turned clear bright yellow. In a separate vial, 0.5 mL HI was added to 342 mg (3 mmol) 3AMP under stirring. The protonated 3AMP solution was added into the previous solution under heating at 240 °C and stirring for 5 min. The crystals precipitate during slow cooling to room temperature.",Photoluminescence,Spectra were recorded using HORIBA LabRAM HR Evolution confocal RAMAN microscope.
10.1021/jacs.8b00542,3-(aminomethyl)piperidinium lead iodide,C6H16N2PbI4,"3-(methanaminium)piperidinium tetraiodoplumbate(II), (3-AMP)PbI14, (3AMP)PbI4, (C6N2H16)PbI4",C6H16N2,"PbI4, Lead iodide",3-(methanaminium)piperidinium lead (II) iodide,2,single crystal,,,,,,,,"3-(aminomethyl)piperidine (3AMP), Lead oxide (PbO, 99.9%), hydroiodic acid (HI, 57 wt % in H2O, distilled, stabilized, 99.95%), hypophosphorous acid solution (H3PO2, 50 wt % in water)",Red plate-like crystals,"669 mg (3 mmol) PbO powder was dissolved in 6 mL hydroiodic acid and 1 mL hypophosphorous acid solution by heating under stirring for 5−10 min at ∼130 °C until the solution turned clear bright yellow. In a separate vial, 0.5 mL HI was added to 342 mg (3 mmol) 3AMP under stirring. The protonated 3AMP solution was added into the previous solution under heating at 240 °C and stirring for 5 min. The crystals precipitate during slow cooling to room temperature.",Single crystal X-ray diffraction,The data were collected using either an STOE IPDS 2 or an IPDS 2T diffractometer with graphite-monochromatized Mo Kα radiation (λ = 0.71073 Å) (50 kV/40 mA) under N2.
10.1021/jacs.8b00542,3-(aminomethyl)piperidinium lead iodide,C6H16N2PbI4,"3-(methanaminium)piperidinium tetraiodoplumbate(II), (3-AMP)PbI14, (3AMP)PbI4, (C6N2H16)PbI4",C6H16N2,"PbI4, Lead iodide",3-(methanaminium)piperidinium lead (II) iodide,2,single crystal,,,,,,,,"3-(aminomethyl)piperidine (3AMP), Lead oxide (PbO, 99.9%), hydroiodic acid (HI, 57 wt % in H2O, distilled, stabilized, 99.95%), hypophosphorous acid solution (H3PO2, 50 wt % in water)",Red plate-like crystals,"669 mg (3 mmol) PbO powder was dissolved in 6 mL hydroiodic acid and 1 mL hypophosphorous acid solution by heating under stirring for 5−10 min at ∼130 °C until the solution turned clear bright yellow. In a separate vial, 0.5 mL HI was added to 342 mg (3 mmol) 3AMP under stirring. The protonated 3AMP solution was added into the previous solution under heating at 240 °C and stirring for 5 min. The crystals precipitate during slow cooling to room temperature.",Photoluminescence,Spectra were recorded using HORIBA LabRAM HR Evolution confocal RAMAN microscope.
10.1021/jacs.8b00542,3-(aminomethyl)piperidinium lead iodide,C6H16N2PbI4,"3-(methanaminium)piperidinium tetraiodoplumbate(II), (3-AMP)PbI14, (3AMP)PbI4, (C6N2H16)PbI4",C6H16N2,"PbI4, Lead iodide",3-(methanaminium)piperidinium lead (II) iodide,2,single crystal,,,,,,,,"3-(aminomethyl)piperidine (3AMP), Lead oxide (PbO, 99.9%), hydroiodic acid (HI, 57 wt % in H2O, distilled, stabilized, 99.95%), hypophosphorous acid solution (H3PO2, 50 wt % in water)",Red plate-like crystals,"669 mg (3 mmol) PbO powder was dissolved in 6 mL hydroiodic acid and 1 mL hypophosphorous acid solution by heating under stirring for 5−10 min at ∼130 °C until the solution turned clear bright yellow. In a separate vial, 0.5 mL HI was added to 342 mg (3 mmol) 3AMP under stirring. The protonated 3AMP solution was added into the previous solution under heating at 240 °C and stirring for 5 min. The crystals precipitate during slow cooling to room temperature.",Photoluminescence,Spectra were recorded using HORIBA LabRAM HR Evolution confocal RAMAN microscope.
10.1021/jacs.8b00542,3-(aminomethyl)piperidinium lead iodide,C6H16N2PbI4,"3-(methanaminium)piperidinium tetraiodoplumbate(II), (3-AMP)PbI14, (3AMP)PbI4, (C6N2H16)PbI4",C6H16N2,"PbI4, Lead iodide",3-(methanaminium)piperidinium lead (II) iodide,2,single crystal,,,,,,,,"3-(aminomethyl)piperidine (3AMP), Lead oxide (PbO, 99.9%), hydroiodic acid (HI, 57 wt % in H2O, distilled, stabilized, 99.95%), hypophosphorous acid solution (H3PO2, 50 wt % in water)",Red plate-like crystals,"669 mg (3 mmol) PbO powder was dissolved in 6 mL hydroiodic acid and 1 mL hypophosphorous acid solution by heating under stirring for 5−10 min at ∼130 °C until the solution turned clear bright yellow. In a separate vial, 0.5 mL HI was added to 342 mg (3 mmol) 3AMP under stirring. The protonated 3AMP solution was added into the previous solution under heating at 240 °C and stirring for 5 min. The crystals precipitate during slow cooling to room temperature.",Diffuse Reflectance Spectra,"A Shimadzu UV-3600 UV-vis NIR spectrometer operating at 200-1000 nm was used for optical diffuse reflectance measurements. BaSO4 was used as the 100% reflectance reference. The reflectance was converted to absorption using Kubelka−Munk equation: α/S = (1 − R)^2/(2R), where R is the reflectance and α and S are the absorption and scattering coefficients, respectively."
10.1021/jacs.8b00542,3-(aminomethyl)piperidinium lead iodide,C6H16N2PbI4,"3-(methanaminium)piperidinium tetraiodoplumbate(II), (3-AMP)PbI14, (3AMP)PbI4, (C6N2H16)PbI4",C6H16N2,"PbI4, Lead iodide",3-(methanaminium)piperidinium lead (II) iodide,2,single crystal,,,,,,,,"3-(aminomethyl)piperidine (3AMP), Lead oxide (PbO, 99.9%), hydroiodic acid (HI, 57 wt % in H2O, distilled, stabilized, 99.95%), hypophosphorous acid solution (H3PO2, 50 wt % in water)",Red plate-like crystals,"669 mg (3 mmol) PbO powder was dissolved in 6 mL hydroiodic acid and 1 mL hypophosphorous acid solution by heating under stirring for 5−10 min at ∼130 °C until the solution turned clear bright yellow. In a separate vial, 0.5 mL HI was added to 342 mg (3 mmol) 3AMP under stirring. The protonated 3AMP solution was added into the previous solution under heating at 240 °C and stirring for 5 min. The crystals precipitate during slow cooling to room temperature.",Diffuse Reflectance Spectra,"A Shimadzu UV-3600 UV-vis NIR spectrometer operating at 200-1000 nm was used for optical diffuse reflectance measurements. BaSO4 was used as the 100% reflectance reference. The reflectance was converted to absorption using Kubelka−Munk equation: α/S = (1 − R)^2/(2R), where R is the reflectance and α and S are the absorption and scattering coefficients, respectively. Band gap was estimated from the absorption plot (possibly the step-like feature at energy higher than the excitonic resonance peak)."
