Repository: MasterAI-EAM/Darwin

# Darwin: A Tailored GPT for the Scientific Domain 🇦🇺
**Organization: [University of New South Wales（UNSW) AI4Science](https://www.masterai.com.au) & [GreenDynamics AI](https://www.greendynamics.com.au)**

Darwin is an open-source project dedicated to pretrain and fine-tune the LLaMA model on scientific literature and datasets. Specifically designed for the scientific domain with an emphasis on materials science, chemistry, and physics, Darwin integrates structured and unstructured scientific knowledge to enhance the efficacy of language models in scientific research.

File: dataset/Crystalline organic-inorganic compounds/DukeDB.csv (part 21 of 38)
doi,compound name,formula,group,organic,inorganic,iupac,dimensionality,sample type,code,level of theory,Exchange-correlation functional,k-point grid,level of relativity,basis set definition,numerical accuracy,synthesis starting materials,synthesis product,synthesis description,experimental method,experimental description
10.1021/jacs.8b00542,3-(aminomethyl)piperidinium methylammonium lead iodide,(C6H16N2)(CH3NH3)Pb2I7,"(3-AMP)(MA)Pb2I7, (3AMP)(MA)Pb2I7, 3-(methanaminium)piperidinium methanaminium septaiodo diplumbate(II)","C6H16N2, CH6N","Pb2I7, Lead iodide",3-(methanaminium)piperidinium methanaminium lead iodide,2,single crystal,,,,,,,,"3-(aminomethyl)piperidine (3AMP), Methylammonium iodide (MAI, >99.5%), Lead oxide (PbO, 99.9%), hydroiodic acid (HI, 57 wt % in H2O, distilled, stabilized, 99.95%), hypophosphorous acid solution (H3PO2, 50 wt % in water)",Dark red crystals,"669 mg (3 mmol) PbO powder was dissolved in 6 mL hydroiodic acid and 1 mL hypophosphorous acid solution by heating under stirring for 5−10 min at ∼130 °C until the solution turned clear bright yellow. 318 mg (2 mmol) MAI was added to this solution under heating. In a separate vial, 0.5 mL HI was added to 57 mg (0.5 mmol) 3AMP under stirring. The protonated 3AMP solution was added into the previous solution under heating and stirring for 5 min. The crystals precipitate during slow cooling to room temperature.",Single-crystal X-ray diffraction,The data were collected using a Bruker Molly instrument with MoKα IμS microfocus source (λ = 0.71073 Å) with MX Optics at 250 K.
10.1021/jacs.8b00542,3-(aminomethyl)piperidinium methylammonium lead iodide,(C6H16N2)(CH3NH3)Pb2I7,"(3-AMP)(MA)Pb2I7, (3AMP)(MA)Pb2I7, 3-(methanaminium)piperidinium methanaminium septaiodo diplumbate(II)","C6H16N2, CH6N","Pb2I7, Lead iodide",3-(methanaminium)piperidinium methanaminium lead iodide,2,single crystal,,,,,,,,"3-(aminomethyl)piperidine (3AMP), Methylammonium iodide (MAI, >99.5%), Lead oxide (PbO, 99.9%), hydroiodic acid (HI, 57 wt % in H2O, distilled, stabilized, 99.95%), hypophosphorous acid solution (H3PO2, 50 wt % in water)",Dark red crystals,"669 mg (3 mmol) PbO powder was dissolved in 6 mL hydroiodic acid and 1 mL hypophosphorous acid solution by heating under stirring for 5−10 min at ∼130 °C until the solution turned clear bright yellow. 318 mg (2 mmol) MAI was added to this solution under heating. In a separate vial, 0.5 mL HI was added to 57 mg (0.5 mmol) 3AMP under stirring. The protonated 3AMP solution was added into the previous solution under heating and stirring for 5 min. The crystals precipitate during slow cooling to room temperature.",Photoluminescence Spectra,Spectra were recorded using HORIBA LabRAM HR Evolution confocal RAMAN microscope.
10.1021/jacs.8b00542,3-(aminomethyl)piperidinium methylammonium lead iodide,(C6H16N2)(CH3NH3)Pb2I7,"(3-AMP)(MA)Pb2I7, (3AMP)(MA)Pb2I7, 3-(methanaminium)piperidinium methanaminium septaiodo diplumbate(II)","C6H16N2, CH6N","Pb2I7, Lead iodide",3-(methanaminium)piperidinium methanaminium lead iodide,2,single crystal,,,,,,,,"3-(aminomethyl)piperidine (3AMP), Methylammonium iodide (MAI, >99.5%), Lead oxide (PbO, 99.9%), hydroiodic acid (HI, 57 wt % in H2O, distilled, stabilized, 99.95%), hypophosphorous acid solution (H3PO2, 50 wt % in water)",Dark red crystals,"669 mg (3 mmol) PbO powder was dissolved in 6 mL hydroiodic acid and 1 mL hypophosphorous acid solution by heating under stirring for 5−10 min at ∼130 °C until the solution turned clear bright yellow. 318 mg (2 mmol) MAI was added to this solution under heating. In a separate vial, 0.5 mL HI was added to 57 mg (0.5 mmol) 3AMP under stirring. The protonated 3AMP solution was added into the previous solution under heating and stirring for 5 min. The crystals precipitate during slow cooling to room temperature.",Photoluminescence,Spectra were recorded using HORIBA LabRAM HR Evolution confocal RAMAN microscope.
10.1021/jacs.8b00542,3-(aminomethyl)piperidinium methylammonium lead iodide,(C6H16N2)(CH3NH3)Pb2I7,"(3-AMP)(MA)Pb2I7, (3AMP)(MA)Pb2I7, 3-(methanaminium)piperidinium methanaminium septaiodo diplumbate(II)","C6H16N2, CH6N","Pb2I7, Lead iodide",3-(methanaminium)piperidinium methanaminium lead iodide,2,single crystal,,,,,,,,"3-(aminomethyl)piperidine (3AMP), Methylammonium iodide (MAI, >99.5%), Lead oxide (PbO, 99.9%), hydroiodic acid (HI, 57 wt % in H2O, distilled, stabilized, 99.95%), hypophosphorous acid solution (H3PO2, 50 wt % in water)",Dark red crystals,"669 mg (3 mmol) PbO powder was dissolved in 6 mL hydroiodic acid and 1 mL hypophosphorous acid solution by heating under stirring for 5−10 min at ∼130 °C until the solution turned clear bright yellow. 318 mg (2 mmol) MAI was added to this solution under heating. In a separate vial, 0.5 mL HI was added to 57 mg (0.5 mmol) 3AMP under stirring. The protonated 3AMP solution was added into the previous solution under heating and stirring for 5 min. The crystals precipitate during slow cooling to room temperature.",Diffuse Reflectance Spectra,"A Shimadzu UV-3600 UV-vis NIR spectrometer operating at 200-1000 nm was used for optical diffuse reflectance measurements. BaSO4 was used as the 100% reflectance reference. The reflectance was converted to absorption using Kubelka−Munk equation: α/S = (1 − R)^2/(2R), where R is the reflectance and α and S are the absorption and scattering coefficients, respectively."
10.1021/jacs.8b00542,3-(aminomethyl)piperidinium methylammonium lead iodide,(C6H16N2)(CH3NH3)Pb2I7,"(3-AMP)(MA)Pb2I7, (3AMP)(MA)Pb2I7, 3-(methanaminium)piperidinium methanaminium septaiodo diplumbate(II)","C6H16N2, CH6N","Pb2I7, Lead iodide",3-(methanaminium)piperidinium methanaminium lead iodide,2,single crystal,,,,,,,,"3-(aminomethyl)piperidine (3AMP), methylammonium iodide (MAI), PbO, HI, H3PO2",Dark red crystals,PbO powder was dissolved in a solution of HI and H3PO2 that was heated and stirred for 5-10 minutes at around 130 degrees Celsius. The solution became clear and bright yellow. Then MAI was added to the same solution while still being held at 130 degrees. HI was added to the organic cation (3AMP or 4AMP) in a separate vial under similar conditions. The molar ratio 4AMP:MAI:PbO was 0.5:2:3. The latter solution was then added to the former solution and heated/stirred at 240 degrees for 5 minutes. Slow cooling afterwards to room temperature caused crystals to precipitate.,Diffuse Reflectance Spectra,A Shimadzu UV-3600 UV-vis NIR spectrometer operating at 200-1000 nm was used for optical diffuse reflectance measurements. BaSO4 was used as the 100% reflectance reference. The band gaps of the systems were extrapolated after converting reflectance to absorption via the Kubelka-Munk relation.
10.1021/jacs.8b00542,3-(aminomethyl)piperidinium bis(methylammonium) lead iodide,(C6H16N2)(CH3NH3)2Pb3I10,"(3-AMP)(MA)2Pb3I10, (3AMP)(MA)2Pb3I10, 3-(methanaminium)piperidinium bis(methanaminium) decaiodo triplumbate(II)","C6H16N2, CH6N","Pb3I10, Lead iodide",3-(methanaminium)piperidinium bis(methanaminium) lead iodide,2,single crystal,,,,,,,,"3-(aminomethyl)piperidine (3AMP), Methylammonium iodide (MAI, >99.5%), Lead oxide (PbO, 99.9%), hydroiodic acid (HI, 57 wt % in H2O, distilled, stabilized, 99.95%), hypophosphorous acid solution (H3PO2, 50 wt % in water)",Black crystals,"669 mg (3 mmol) PbO powder was dissolved in 6 mL hydroiodic acid and 1 mL hypophosphorous acid solution by heating under stirring for 5−10 min at ∼130 °C until the solution turned clear bright yellow. 477 mg (3 mmol) MAI was added to this solution under heating. In a separate vial, 0.5 mL HI was added to 37.6 mg (0.33 mmol) 3AMP under stirring. The protonated 3AMP solution was added into the previous solution under heating and stirring for 5 min. The crystals precipitate during slow cooling to room temperature.",Single-crystal X-ray diffraction,The data were collected using a Bruker Molly instrument with MoKα IμS microfocus source (λ = 0.71073 Å) with MX Optics at 250 K.
10.1021/jacs.8b00542,3-(aminomethyl)piperidinium bis(methylammonium) lead iodide,(C6H16N2)(CH3NH3)2Pb3I10,"(3-AMP)(MA)2Pb3I10, (3AMP)(MA)2Pb3I10, 3-(methanaminium)piperidinium bis(methanaminium) decaiodo triplumbate(II)","C6H16N2, CH6N","Pb3I10, Lead iodide",3-(methanaminium)piperidinium bis(methanaminium) lead iodide,2,single crystal,,,,,,,,"3-(aminomethyl)piperidine (3AMP), Methylammonium iodide (MAI, >99.5%), Lead oxide (PbO, 99.9%), hydroiodic acid (HI, 57 wt % in H2O, distilled, stabilized, 99.95%), hypophosphorous acid solution (H3PO2, 50 wt % in water)",Black crystals,"669 mg (3 mmol) PbO powder was dissolved in 6 mL hydroiodic acid and 1 mL hypophosphorous acid solution by heating under stirring for 5−10 min at ∼130 °C until the solution turned clear bright yellow. 477 mg (3 mmol) MAI was added to this solution under heating. In a separate vial, 0.5 mL HI was added to 37.6 mg (0.33 mmol) 3AMP under stirring. The protonated 3AMP solution was added into the previous solution under heating and stirring for 5 min. The crystals precipitate during slow cooling to room temperature.",Photoluminescence,A HORIBA LabRAM HR Evolution confocal RAMAN microscope was used to collect the PL spectra.
10.1021/jacs.8b00542,3-(aminomethyl)piperidinium bis(methylammonium) lead iodide,(C6H16N2)(CH3NH3)2Pb3I10,"(3-AMP)(MA)2Pb3I10, (3AMP)(MA)2Pb3I10, 3-(methanaminium)piperidinium bis(methanaminium) decaiodo triplumbate(II)","C6H16N2, CH6N","Pb3I10, Lead iodide",3-(methanaminium)piperidinium bis(methanaminium) lead iodide,2,single crystal,,,,,,,,"3-(aminomethyl)piperidine (3AMP), Methylammonium iodide (MAI, >99.5%), Lead oxide (PbO, 99.9%), hydroiodic acid (HI, 57 wt % in H2O, distilled, stabilized, 99.95%), hypophosphorous acid solution (H3PO2, 50 wt % in water)",Black crystals,"669 mg (3 mmol) PbO powder was dissolved in 6 mL hydroiodic acid and 1 mL hypophosphorous acid solution by heating under stirring for 5−10 min at ∼130 °C until the solution turned clear bright yellow. 477 mg (3 mmol) MAI was added to this solution under heating. In a separate vial, 0.5 mL HI was added to 37.6 mg (0.33 mmol) 3AMP under stirring. The protonated 3AMP solution was added into the previous solution under heating and stirring for 5 min. The crystals precipitate during slow cooling to room temperature.",Photoluminescence,A HORIBA LabRAM HR Evolution confocal RAMAN microscope was used to collect the PL spectra.
10.1021/jacs.8b00542,3-(aminomethyl)piperidinium bis(methylammonium) lead iodide,(C6H16N2)(CH3NH3)2Pb3I10,"(3-AMP)(MA)2Pb3I10, (3AMP)(MA)2Pb3I10, 3-(methanaminium)piperidinium bis(methanaminium) decaiodo triplumbate(II)","C6H16N2, CH6N","Pb3I10, Lead iodide",3-(methanaminium)piperidinium bis(methanaminium) lead iodide,2,single crystal,,,,,,,,"3-(aminomethyl)piperidine (3AMP), Methylammonium iodide (MAI, >99.5%), Lead oxide (PbO, 99.9%), hydroiodic acid (HI, 57 wt % in H2O, distilled, stabilized, 99.95%), hypophosphorous acid solution (H3PO2, 50 wt % in water)",Black crystals,"669 mg (3 mmol) PbO powder was dissolved in 6 mL hydroiodic acid and 1 mL hypophosphorous acid solution by heating under stirring for 5−10 min at ∼130 °C until the solution turned clear bright yellow. 477 mg (3 mmol) MAI was added to this solution under heating. In a separate vial, 0.5 mL HI was added to 37.6 mg (0.33 mmol) 3AMP under stirring. The protonated 3AMP solution was added into the previous solution under heating and stirring for 5 min. The crystals precipitate during slow cooling to room temperature.",Diffuse Reflectance Spectra,"A Shimadzu UV-3600 UV-vis NIR spectrometer operating at 200-1000 nm was used for optical diffuse reflectance measurements. BaSO4 was used as the 100% reflectance reference. The reflectance was converted to absorption using Kubelka−Munk equation: α/S = (1 − R)^2/(2R), where R is the reflectance and α and S are the absorption and scattering coefficients, respectively."
10.1021/jacs.8b00542,3-(aminomethyl)piperidinium bis(methylammonium) lead iodide,(C6H16N2)(CH3NH3)2Pb3I10,"(3-AMP)(MA)2Pb3I10, (3AMP)(MA)2Pb3I10, 3-(methanaminium)piperidinium bis(methanaminium) decaiodo triplumbate(II)","C6H16N2, CH6N","Pb3I10, Lead iodide",3-(methanaminium)piperidinium bis(methanaminium) lead iodide,2,single crystal,,,,,,,,"3-(aminomethyl)piperidine (3AMP), Methylammonium iodide (MAI, >99.5%), Lead oxide (PbO, 99.9%), hydroiodic acid (HI, 57 wt % in H2O, distilled, stabilized, 99.95%), hypophosphorous acid solution (H3PO2, 50 wt % in water)",Black crystals,"669 mg (3 mmol) PbO powder was dissolved in 6 mL hydroiodic acid and 1 mL hypophosphorous acid solution by heating under stirring for 5−10 min at ∼130 °C until the solution turned clear bright yellow. 477 mg (3 mmol) MAI was added to this solution under heating. In a separate vial, 0.5 mL HI was added to 37.6 mg (0.33 mmol) 3AMP under stirring. The protonated 3AMP solution was added into the previous solution under heating and stirring for 5 min. The crystals precipitate during slow cooling to room temperature.",Diffuse Reflectance Spectra,"A Shimadzu UV-3600 UV-vis NIR spectrometer operating at 200-1000 nm was used for optical diffuse reflectance measurements. BaSO4 was used as the 100% reflectance reference. The reflectance was converted to absorption using Kubelka−Munk equation: α/S = (1 − R)^2/(2R), where R is the reflectance and α and S are the absorption and scattering coefficients, respectively. Band gap was estimated from the absorption plot (possibly the step-like feature at energy higher than the excitonic resonance peak)."
10.1021/jacs.8b00542,3-(aminomethyl)piperidinium tris(methylammonium) lead iodide,(C6H16N2)(CH3NH3)3Pb4I13,"(3-AMP)(MA)3Pb4I13, (3AMP)(MA)3Pb4I13, 3-(methanaminium)piperidinium tris(methanaminium) tridecaiodo tetraplumbate(II)","C6H16N2, CH6N","Pb4I13, Lead iodide",3-(methanaminium)piperidinium tris(methanaminium) lead iodide,2,single crystal,,,,,,,,"3-(aminomethyl)piperidine (3AMP), Methylammonium iodide (MAI, >99.5%), Lead oxide (PbO, 99.9%), hydroiodic acid (HI, 57 wt % in H2O, distilled, stabilized, 99.95%), hypophosphorous acid solution (H3PO2, 50 wt % in water)",Black crystals,"892 mg (4 mmol) PbO powder was dissolved in 6 mL hydroiodic acid and 1 mL hypophosphorous acid solution by heating under stirring for 5−10 min at ∼130 °C until the solution turned clear bright yellow. 636 mg (4 mmol) MAI was added to this solution under heating. In a separate vial, 0.5 mL HI was added to 34.2 mg (0.3 mmol) 3AMP under stirring. The protonated 3AMP solution was added into the previous solution under heating and stirring for 5 min. The crystals precipitate during slow cooling to room temperature.",Single crystal X-ray diffraction,The data were collected using either an STOE IPDS 2 or an IPDS 2T diffractometer with graphite-monochromatized Mo Kα radiation (λ = 0.71073 Å) (50 kV/40 mA) under N2.
10.1021/jacs.8b00542,3-(aminomethyl)piperidinium tris(methylammonium) lead iodide,(C6H16N2)(CH3NH3)3Pb4I13,"(3-AMP)(MA)3Pb4I13, (3AMP)(MA)3Pb4I13, 3-(methanaminium)piperidinium tris(methanaminium) tridecaiodo tetraplumbate(II)","C6H16N2, CH6N","Pb4I13, Lead iodide",3-(methanaminium)piperidinium tris(methanaminium) lead iodide,2,single crystal,,,,,,,,"3-(aminomethyl)piperidine (3AMP), Methylammonium iodide (MAI, >99.5%), Lead oxide (PbO, 99.9%), hydroiodic acid (HI, 57 wt % in H2O, distilled, stabilized, 99.95%), hypophosphorous acid solution (H3PO2, 50 wt % in water)",Black crystals,"892 mg (4 mmol) PbO powder was dissolved in 6 mL hydroiodic acid and 1 mL hypophosphorous acid solution by heating under stirring for 5−10 min at ∼130 °C until the solution turned clear bright yellow. 636 mg (4 mmol) MAI was added to this solution under heating. In a separate vial, 0.5 mL HI was added to 34.2 mg (0.3 mmol) 3AMP under stirring. The protonated 3AMP solution was added into the previous solution under heating and stirring for 5 min. The crystals precipitate during slow cooling to room temperature.",Photoluminescence,A HORIBA LabRAM HR Evolution confocal RAMAN microscope was used to collect the PL spectra.
10.1021/jacs.8b00542,3-(aminomethyl)piperidinium tris(methylammonium) lead iodide,(C6H16N2)(CH3NH3)3Pb4I13,"(3-AMP)(MA)3Pb4I13, (3AMP)(MA)3Pb4I13, 3-(methanaminium)piperidinium tris(methanaminium) tridecaiodo tetraplumbate(II)","C6H16N2, CH6N","Pb4I13, Lead iodide",3-(methanaminium)piperidinium tris(methanaminium) lead iodide,2,single crystal,,,,,,,,"3-(aminomethyl)piperidine (3AMP), Methylammonium iodide (MAI, >99.5%), Lead oxide (PbO, 99.9%), hydroiodic acid (HI, 57 wt % in H2O, distilled, stabilized, 99.95%), hypophosphorous acid solution (H3PO2, 50 wt % in water)",Black crystals,"892 mg (4 mmol) PbO powder was dissolved in 6 mL hydroiodic acid and 1 mL hypophosphorous acid solution by heating under stirring for 5−10 min at ∼130 °C until the solution turned clear bright yellow. 636 mg (4 mmol) MAI was added to this solution under heating. In a separate vial, 0.5 mL HI was added to 34.2 mg (0.3 mmol) 3AMP under stirring. The protonated 3AMP solution was added into the previous solution under heating and stirring for 5 min. The crystals precipitate during slow cooling to room temperature.",Photoluminescence,A HORIBA LabRAM HR Evolution confocal RAMAN microscope was used to collect the PL spectra.
10.1021/jacs.8b00542,3-(aminomethyl)piperidinium tris(methylammonium) lead iodide,(C6H16N2)(CH3NH3)3Pb4I13,"(3-AMP)(MA)3Pb4I13, (3AMP)(MA)3Pb4I13, 3-(methanaminium)piperidinium tris(methanaminium) tridecaiodo tetraplumbate(II)","C6H16N2, CH6N","Pb4I13, Lead iodide",3-(methanaminium)piperidinium tris(methanaminium) lead iodide,2,single crystal,,,,,,,,"3-(aminomethyl)piperidine (3AMP), Methylammonium iodide (MAI, >99.5%), Lead oxide (PbO, 99.9%), hydroiodic acid (HI, 57 wt % in H2O, distilled, stabilized, 99.95%), hypophosphorous acid solution (H3PO2, 50 wt % in water)",Black crystals,"892 mg (4 mmol) PbO powder was dissolved in 6 mL hydroiodic acid and 1 mL hypophosphorous acid solution by heating under stirring for 5−10 min at ∼130 °C until the solution turned clear bright yellow. 636 mg (4 mmol) MAI was added to this solution under heating. In a separate vial, 0.5 mL HI was added to 34.2 mg (0.3 mmol) 3AMP under stirring. The protonated 3AMP solution was added into the previous solution under heating and stirring for 5 min. The crystals precipitate during slow cooling to room temperature.",Diffuse Reflectance Spectra,"A Shimadzu UV-3600 UV-vis NIR spectrometer operating at 200-1000 nm was used for optical diffuse reflectance measurements. BaSO4 was used as the 100% reflectance reference. The reflectance was converted to absorption using Kubelka−Munk equation: α/S = (1 − R)^2/(2R), where R is the reflectance and α and S are the absorption and scattering coefficients, respectively."
10.1021/jacs.8b00542,3-(aminomethyl)piperidinium tris(methylammonium) lead iodide,(C6H16N2)(CH3NH3)3Pb4I13,"(3-AMP)(MA)3Pb4I13, (3AMP)(MA)3Pb4I13, 3-(methanaminium)piperidinium tris(methanaminium) tridecaiodo tetraplumbate(II)","C6H16N2, CH6N","Pb4I13, Lead iodide",3-(methanaminium)piperidinium tris(methanaminium) lead iodide,2,single crystal,,,,,,,,"3-(aminomethyl)piperidine (3AMP), Methylammonium iodide (MAI, >99.5%), Lead oxide (PbO, 99.9%), hydroiodic acid (HI, 57 wt % in H2O, distilled, stabilized, 99.95%), hypophosphorous acid solution (H3PO2, 50 wt % in water)",Black crystals,"892 mg (4 mmol) PbO powder was dissolved in 6 mL hydroiodic acid and 1 mL hypophosphorous acid solution by heating under stirring for 5−10 min at ∼130 °C until the solution turned clear bright yellow. 636 mg (4 mmol) MAI was added to this solution under heating. In a separate vial, 0.5 mL HI was added to 34.2 mg (0.3 mmol) 3AMP under stirring. The protonated 3AMP solution was added into the previous solution under heating and stirring for 5 min. The crystals precipitate during slow cooling to room temperature.",Diffuse Reflectance Spectra,"A Shimadzu UV-3600 UV-vis NIR spectrometer operating at 200-1000 nm was used for optical diffuse reflectance measurements. BaSO4 was used as the 100% reflectance reference. The reflectance was converted to absorption using Kubelka−Munk equation: α/S = (1 − R)^2/(2R), where R is the reflectance and α and S are the absorption and scattering coefficients, respectively. Band gap was estimated from the absorption plot (possibly the step-like feature at energy higher than the excitonic resonance peak)."
10.1021/jacs.8b00542,4-(aminomethyl)piperidinium lead iodide,(C6H16N2)PbI4,"(4-AMP)PbI4, (4AMP)PbI4, 4-(methanaminium)piperidinium tetraiodoplumbate(II)",C6H16N2,"PbI4, Lead iodide",4-(methanaminium)piperidinium lead (II) iodide,2,single crystal,,,,,,,,"4-(aminomethyl)piperidine (4AMP), Lead oxide (PbO, 99.9%), hydroiodic acid (HI, 57 wt % in H2O, distilled, stabilized, 99.95%), hypophosphorous acid solution (H3PO2, 50 wt % in water)",Orange plate-like crystals,"669 mg (3 mmol) PbO powder was dissolved in 6 mL hydroiodic acid and 1 mL hypophosphorous acid solution by heating under stirring for 5−10 min at ∼130 °C until the solution turned clear bright yellow. In a separate vial, 0.5 mL HI was added to 3 mmol 4AMP under stirring. The protonated 4AMP solution was added into the previous solution under heating at 240 °C and stirring for 5 min. The crystals precipitate during slow cooling to room temperature.",Single-crystal X-ray diffraction,The data were collected using either an STOE IPDS 2 or an IPDS 2T diffractometer with graphite-monochromatized Mo Kα radiation (λ = 0.71073 Å) (50 kV/40 mA) under N2.
10.1021/jacs.8b00542,4-(aminomethyl)piperidinium lead iodide,(C6H16N2)PbI4,"(4-AMP)PbI4, (4AMP)PbI4, 4-(methanaminium)piperidinium tetraiodoplumbate(II)",C6H16N2,"PbI4, Lead iodide",4-(methanaminium)piperidinium lead (II) iodide,2,single crystal,,,,,,,,"4-(aminomethyl)piperidine (4AMP), Lead oxide (PbO, 99.9%), hydroiodic acid (HI, 57 wt % in H2O, distilled, stabilized, 99.95%), hypophosphorous acid solution (H3PO2, 50 wt % in water)",Orange plate-like crystals,"669 mg (3 mmol) PbO powder was dissolved in 6 mL hydroiodic acid and 1 mL hypophosphorous acid solution by heating under stirring for 5−10 min at ∼130 °C until the solution turned clear bright yellow. In a separate vial, 0.5 mL HI was added to 3 mmol 4AMP under stirring. The protonated 4AMP solution was added into the previous solution under heating at 240 °C and stirring for 5 min. The crystals precipitate during slow cooling to room temperature.",Photoluminescence,A HORIBA LabRAM HR Evolution confocal RAMAN microscope was used to collect the PL spectra.
10.1021/jacs.8b00542,4-(aminomethyl)piperidinium lead iodide,(C6H16N2)PbI4,"(4-AMP)PbI4, (4AMP)PbI4, 4-(methanaminium)piperidinium tetraiodoplumbate(II)",C6H16N2,"PbI4, Lead iodide",4-(methanaminium)piperidinium lead (II) iodide,2,single crystal,,,,,,,,"4-(aminomethyl)piperidine (4AMP), Lead oxide (PbO, 99.9%), hydroiodic acid (HI, 57 wt % in H2O, distilled, stabilized, 99.95%), hypophosphorous acid solution (H3PO2, 50 wt % in water)",Orange plate-like crystals,"669 mg (3 mmol) PbO powder was dissolved in 6 mL hydroiodic acid and 1 mL hypophosphorous acid solution by heating under stirring for 5−10 min at ∼130 °C until the solution turned clear bright yellow. In a separate vial, 0.5 mL HI was added to 3 mmol 4AMP under stirring. The protonated 4AMP solution was added into the previous solution under heating at 240 °C and stirring for 5 min. The crystals precipitate during slow cooling to room temperature.",Photoluminescence,A HORIBA LabRAM HR Evolution confocal RAMAN microscope was used to collect the PL spectra.
10.1021/jacs.8b00542,4-(aminomethyl)piperidinium lead iodide,(C6H16N2)PbI4,"(4-AMP)PbI4, (4AMP)PbI4, 4-(methanaminium)piperidinium tetraiodoplumbate(II)",C6H16N2,"PbI4, Lead iodide",4-(methanaminium)piperidinium lead (II) iodide,2,single crystal,,,,,,,,"4-(aminomethyl)piperidine (4AMP), Lead oxide (PbO, 99.9%), hydroiodic acid (HI, 57 wt % in H2O, distilled, stabilized, 99.95%), hypophosphorous acid solution (H3PO2, 50 wt % in water)",Orange plate-like crystals,"669 mg (3 mmol) PbO powder was dissolved in 6 mL hydroiodic acid and 1 mL hypophosphorous acid solution by heating under stirring for 5−10 min at ∼130 °C until the solution turned clear bright yellow. In a separate vial, 0.5 mL HI was added to 3 mmol 4AMP under stirring. The protonated 4AMP solution was added into the previous solution under heating at 240 °C and stirring for 5 min. The crystals precipitate during slow cooling to room temperature.",Diffuse Reflectance Spectra,"A Shimadzu UV-3600 UV-vis NIR spectrometer operating at 200-1000 nm was used for optical diffuse reflectance measurements. BaSO4 was used as the 100% reflectance reference. The reflectance was converted to absorption using Kubelka−Munk equation: α/S = (1 − R)^2/(2R), where R is the reflectance and α and S are the absorption and scattering coefficients, respectively."
10.1021/jacs.8b00542,4-(aminomethyl)piperidinium lead iodide,(C6H16N2)PbI4,"(4-AMP)PbI4, (4AMP)PbI4, 4-(methanaminium)piperidinium tetraiodoplumbate(II)",C6H16N2,"PbI4, Lead iodide",4-(methanaminium)piperidinium lead (II) iodide,2,single crystal,,,,,,,,"4-(aminomethyl)piperidine (4AMP), Lead oxide (PbO, 99.9%), hydroiodic acid (HI, 57 wt % in H2O, distilled, stabilized, 99.95%), hypophosphorous acid solution (H3PO2, 50 wt % in water)",Orange plate-like crystals,"669 mg (3 mmol) PbO powder was dissolved in 6 mL hydroiodic acid and 1 mL hypophosphorous acid solution by heating under stirring for 5−10 min at ∼130 °C until the solution turned clear bright yellow. In a separate vial, 0.5 mL HI was added to 3 mmol 4AMP under stirring. The protonated 4AMP solution was added into the previous solution under heating at 240 °C and stirring for 5 min. The crystals precipitate during slow cooling to room temperature.",Diffuse Reflectance Spectra,"A Shimadzu UV-3600 UV-vis NIR spectrometer operating at 200-1000 nm was used for optical diffuse reflectance measurements. BaSO4 was used as the 100% reflectance reference. The reflectance was converted to absorption using Kubelka−Munk equation: α/S = (1 − R)^2/(2R), where R is the reflectance and α and S are the absorption and scattering coefficients, respectively.Band gap was estimated from the absorption plot (possibly the step-like feature at energy higher than the excitonic resonance peak)."
10.1021/jacs.8b00542,4-(aminomethyl)piperidinium methylammonium lead iodide,(C6H16N2)(CH3NH3)Pb2I7,"(4-AMP)(MA)Pb2I7, (4AMP)(MA)Pb2I7, 4-(methanaminium)piperidinium methanaminium septaiodo diplumbate(II)","C6H16N2, CH6N","Pb2I7, Lead iodide",4-(methanaminium)piperidinium methanaminium lead iodide,2,single crystal,,,,,,,,"4-(aminomethyl)piperidine (4AMP), Methylammonium iodide (MAI, >99.5%), Lead oxide (PbO, 99.9%), hydroiodic acid (HI, 57 wt % in H2O, distilled, stabilized, 99.95%), hypophosphorous acid solution (H3PO2, 50 wt % in water)",Red crystals,"669 mg (3 mmol) PbO powder was dissolved in 6 mL hydroiodic acid and 1 mL hypophosphorous acid solution by heating under stirring for 5−10 min at ∼130 °C until the solution turned clear bright yellow. 318 mg (2 mmol) MAI was added to this solution under heating. In a separate vial, 0.5 mL HI was added to 0.5 mmol 4AMP under stirring. The protonated 4AMP solution was added into the previous solution under heating and stirring for 5 min. The crystals precipitate during slow cooling to room temperature.",Single-crystal X-ray diffraction,The data were collected using a Bruker Molly instrument with MoKα IμS microfocus source (λ = 0.71073 Å) with MX Optics at 250 K.
10.1021/jacs.8b00542,4-(aminomethyl)piperidinium methylammonium lead iodide,(C6H16N2)(CH3NH3)Pb2I7,"(4-AMP)(MA)Pb2I7, (4AMP)(MA)Pb2I7, 4-(methanaminium)piperidinium methanaminium septaiodo diplumbate(II)","C6H16N2, CH6N","Pb2I7, Lead iodide",4-(methanaminium)piperidinium methanaminium lead iodide,2,single crystal,,,,,,,,"4-(aminomethyl)piperidine (4AMP), Methylammonium iodide (MAI, >99.5%), Lead oxide (PbO, 99.9%), hydroiodic acid (HI, 57 wt % in H2O, distilled, stabilized, 99.95%), hypophosphorous acid solution (H3PO2, 50 wt % in water)",Red crystals,"669 mg (3 mmol) PbO powder was dissolved in 6 mL hydroiodic acid and 1 mL hypophosphorous acid solution by heating under stirring for 5−10 min at ∼130 °C until the solution turned clear bright yellow. 318 mg (2 mmol) MAI was added to this solution under heating. In a separate vial, 0.5 mL HI was added to 0.5 mmol 4AMP under stirring. The protonated 4AMP solution was added into the previous solution under heating and stirring for 5 min. The crystals precipitate during slow cooling to room temperature.",Photoluminescence,A HORIBA LabRAM HR Evolution confocal RAMAN microscope was used to collect the PL spectra.
10.1021/jacs.8b00542,4-(aminomethyl)piperidinium methylammonium lead iodide,(C6H16N2)(CH3NH3)Pb2I7,"(4-AMP)(MA)Pb2I7, (4AMP)(MA)Pb2I7, 4-(methanaminium)piperidinium methanaminium septaiodo diplumbate(II)","C6H16N2, CH6N","Pb2I7, Lead iodide",4-(methanaminium)piperidinium methanaminium lead iodide,2,single crystal,,,,,,,,"4-(aminomethyl)piperidine (4AMP), Methylammonium iodide (MAI, >99.5%), Lead oxide (PbO, 99.9%), hydroiodic acid (HI, 57 wt % in H2O, distilled, stabilized, 99.95%), hypophosphorous acid solution (H3PO2, 50 wt % in water)",Red crystals,"669 mg (3 mmol) PbO powder was dissolved in 6 mL hydroiodic acid and 1 mL hypophosphorous acid solution by heating under stirring for 5−10 min at ∼130 °C until the solution turned clear bright yellow. 318 mg (2 mmol) MAI was added to this solution under heating. In a separate vial, 0.5 mL HI was added to 0.5 mmol 4AMP under stirring. The protonated 4AMP solution was added into the previous solution under heating and stirring for 5 min. The crystals precipitate during slow cooling to room temperature.",Photoluminescence,A HORIBA LabRAM HR Evolution confocal RAMAN microscope was used to collect the PL spectra.
10.1021/jacs.8b00542,4-(aminomethyl)piperidinium methylammonium lead iodide,(C6H16N2)(CH3NH3)Pb2I7,"(4-AMP)(MA)Pb2I7, (4AMP)(MA)Pb2I7, 4-(methanaminium)piperidinium methanaminium septaiodo diplumbate(II)","C6H16N2, CH6N","Pb2I7, Lead iodide",4-(methanaminium)piperidinium methanaminium lead iodide,2,single crystal,,,,,,,,"4-(aminomethyl)piperidine (4AMP), Methylammonium iodide (MAI, >99.5%), Lead oxide (PbO, 99.9%), hydroiodic acid (HI, 57 wt % in H2O, distilled, stabilized, 99.95%), hypophosphorous acid solution (H3PO2, 50 wt % in water)",Red crystals,"669 mg (3 mmol) PbO powder was dissolved in 6 mL hydroiodic acid and 1 mL hypophosphorous acid solution by heating under stirring for 5−10 min at ∼130 °C until the solution turned clear bright yellow. 318 mg (2 mmol) MAI was added to this solution under heating. In a separate vial, 0.5 mL HI was added to 0.5 mmol 4AMP under stirring. The protonated 4AMP solution was added into the previous solution under heating and stirring for 5 min. The crystals precipitate during slow cooling to room temperature.",Diffuse Reflectance Spectra,"A Shimadzu UV-3600 UV-vis NIR spectrometer operating at 200-1000 nm was used for optical diffuse reflectance measurements. BaSO4 was used as the 100% reflectance reference. The reflectance was converted to absorption using Kubelka−Munk equation: α/S = (1 − R)^2/(2R), where R is the reflectance and α and S are the absorption and scattering coefficients, respectively."
10.1021/jacs.8b00542,4-(aminomethyl)piperidinium methylammonium lead iodide,(C6H16N2)(CH3NH3)Pb2I7,"(4-AMP)(MA)Pb2I7, (4AMP)(MA)Pb2I7, 4-(methanaminium)piperidinium methanaminium septaiodo diplumbate(II)","C6H16N2, CH6N","Pb2I7, Lead iodide",4-(methanaminium)piperidinium methanaminium lead iodide,2,single crystal,,,,,,,,"4-(aminomethyl)piperidine (4AMP), Methylammonium iodide (MAI, >99.5%), Lead oxide (PbO, 99.9%), hydroiodic acid (HI, 57 wt % in H2O, distilled, stabilized, 99.95%), hypophosphorous acid solution (H3PO2, 50 wt % in water)",Red crystals,"669 mg (3 mmol) PbO powder was dissolved in 6 mL hydroiodic acid and 1 mL hypophosphorous acid solution by heating under stirring for 5−10 min at ∼130 °C until the solution turned clear bright yellow. 318 mg (2 mmol) MAI was added to this solution under heating. In a separate vial, 0.5 mL HI was added to 0.5 mmol 4AMP under stirring. The protonated 4AMP solution was added into the previous solution under heating and stirring for 5 min. The crystals precipitate during slow cooling to room temperature.",Diffuse Reflectance Spectra,"A Shimadzu UV-3600 UV-vis NIR spectrometer operating at 200-1000 nm was used for optical diffuse reflectance measurements. BaSO4 was used as the 100% reflectance reference. The reflectance was converted to absorption using Kubelka−Munk equation: α/S = (1 − R)^2/(2R), where R is the reflectance and α and S are the absorption and scattering coefficients, respectively.Band gap was estimated from the absorption plot (possibly the step-like feature at energy higher than the excitonic resonance peak)."
10.1021/jacs.8b00542,4-(aminomethyl)piperidinium bis(methylammonium lead iodide,(C6H16N2)(CH3NH3)2Pb3I10,"(4-AMP)(MA)2Pb3I10, (4AMP)(MA)2Pb3I10, 4-(methanaminium)piperidinium bis(methanaminium) decaiodo triplumbate(II)","C6H16N2, CH6N","Pb3I10, Lead iodide",4-(methanaminium)piperidinium bis(methanaminium) lead iodide,2,single crystal,,,,,,,,"4-(aminomethyl)piperidine (4AMP), Methylammonium iodide (MAI, >99.5%), Lead oxide (PbO, 99.9%), hydroiodic acid (HI, 57 wt % in H2O, distilled, stabilized, 99.95%), hypophosphorous acid solution (H3PO2, 50 wt % in water)",Black crystals,"669 mg (3 mmol) PbO powder was dissolved in 6 mL hydroiodic acid and 1 mL hypophosphorous acid solution by heating under stirring for 5−10 min at ∼130 °C until the solution turned clear bright yellow. 3 mmol MAI was added to this solution under heating. In a separate vial, 0.5 mL HI was added to 0.33 mmol 4AMP under stirring. The protonated 4AMP solution was added into the previous solution under heating and stirring for 5 min. The crystals precipitate during slow cooling to room temperature.",Single-crystal X-ray diffraction,The data were collected using a Bruker Molly instrument with MoKα IμS microfocus source (λ = 0.71073 Å) with MX Optics at 250 K.
10.1021/jacs.8b00542,4-(aminomethyl)piperidinium bis(methylammonium lead iodide,(C6H16N2)(CH3NH3)2Pb3I10,"(4-AMP)(MA)2Pb3I10, (4AMP)(MA)2Pb3I10, 4-(methanaminium)piperidinium bis(methanaminium) decaiodo triplumbate(II)","C6H16N2, CH6N","Pb3I10, Lead iodide",4-(methanaminium)piperidinium bis(methanaminium) lead iodide,2,single crystal,,,,,,,,"4-(aminomethyl)piperidine (4AMP), Methylammonium iodide (MAI, >99.5%), Lead oxide (PbO, 99.9%), hydroiodic acid (HI, 57 wt % in H2O, distilled, stabilized, 99.95%), hypophosphorous acid solution (H3PO2, 50 wt % in water)",Black crystals,"669 mg (3 mmol) PbO powder was dissolved in 6 mL hydroiodic acid and 1 mL hypophosphorous acid solution by heating under stirring for 5−10 min at ∼130 °C until the solution turned clear bright yellow. 3 mmol MAI was added to this solution under heating. In a separate vial, 0.5 mL HI was added to 0.33 mmol 4AMP under stirring. The protonated 4AMP solution was added into the previous solution under heating and stirring for 5 min. The crystals precipitate during slow cooling to room temperature.",Photoluminescence,A HORIBA LabRAM HR Evolution confocal RAMAN microscope was used to collect the PL spectra.
10.1021/jacs.8b00542,4-(aminomethyl)piperidinium bis(methylammonium lead iodide,(C6H16N2)(CH3NH3)2Pb3I10,"(4-AMP)(MA)2Pb3I10, (4AMP)(MA)2Pb3I10, 4-(methanaminium)piperidinium bis(methanaminium) decaiodo triplumbate(II)","C6H16N2, CH6N","Pb3I10, Lead iodide",4-(methanaminium)piperidinium bis(methanaminium) lead iodide,2,single crystal,,,,,,,,"4-(aminomethyl)piperidine (4AMP), Methylammonium iodide (MAI, >99.5%), Lead oxide (PbO, 99.9%), hydroiodic acid (HI, 57 wt % in H2O, distilled, stabilized, 99.95%), hypophosphorous acid solution (H3PO2, 50 wt % in water)",Black crystals,"669 mg (3 mmol) PbO powder was dissolved in 6 mL hydroiodic acid and 1 mL hypophosphorous acid solution by heating under stirring for 5−10 min at ∼130 °C until the solution turned clear bright yellow. 3 mmol MAI was added to this solution under heating. In a separate vial, 0.5 mL HI was added to 0.33 mmol 4AMP under stirring. The protonated 4AMP solution was added into the previous solution under heating and stirring for 5 min. The crystals precipitate during slow cooling to room temperature.",Photoluminescence,A HORIBA LabRAM HR Evolution confocal RAMAN microscope was used to collect the PL spectra.
10.1021/jacs.8b00542,4-(aminomethyl)piperidinium bis(methylammonium lead iodide,(C6H16N2)(CH3NH3)2Pb3I10,"(4-AMP)(MA)2Pb3I10, (4AMP)(MA)2Pb3I10, 4-(methanaminium)piperidinium bis(methanaminium) decaiodo triplumbate(II)","C6H16N2, CH6N","Pb3I10, Lead iodide",4-(methanaminium)piperidinium bis(methanaminium) lead iodide,2,single crystal,,,,,,,,"4-(aminomethyl)piperidine (4AMP), Methylammonium iodide (MAI, >99.5%), Lead oxide (PbO, 99.9%), hydroiodic acid (HI, 57 wt % in H2O, distilled, stabilized, 99.95%), hypophosphorous acid solution (H3PO2, 50 wt % in water)",Black crystals,"669 mg (3 mmol) PbO powder was dissolved in 6 mL hydroiodic acid and 1 mL hypophosphorous acid solution by heating under stirring for 5−10 min at ∼130 °C until the solution turned clear bright yellow. 3 mmol MAI was added to this solution under heating. In a separate vial, 0.5 mL HI was added to 0.33 mmol 4AMP under stirring. The protonated 4AMP solution was added into the previous solution under heating and stirring for 5 min. The crystals precipitate during slow cooling to room temperature.",Diffuse Reflectance Spectra,"A Shimadzu UV-3600 UV-vis NIR spectrometer operating at 200-1000 nm was used for optical diffuse reflectance measurements. BaSO4 was used as the 100% reflectance reference. The reflectance was converted to absorption using Kubelka−Munk equation: α/S = (1 − R)^2/(2R), where R is the reflectance and α and S are the absorption and scattering coefficients, respectively."
10.1021/jacs.8b00542,4-(aminomethyl)piperidinium bis(methylammonium lead iodide,(C6H16N2)(CH3NH3)2Pb3I10,"(4-AMP)(MA)2Pb3I10, (4AMP)(MA)2Pb3I10, 4-(methanaminium)piperidinium bis(methanaminium) decaiodo triplumbate(II)","C6H16N2, CH6N","Pb3I10, Lead iodide",4-(methanaminium)piperidinium bis(methanaminium) lead iodide,2,single crystal,,,,,,,,"4-(aminomethyl)piperidine (4AMP), Methylammonium iodide (MAI, >99.5%), Lead oxide (PbO, 99.9%), hydroiodic acid (HI, 57 wt % in H2O, distilled, stabilized, 99.95%), hypophosphorous acid solution (H3PO2, 50 wt % in water)",Black crystals,"669 mg (3 mmol) PbO powder was dissolved in 6 mL hydroiodic acid and 1 mL hypophosphorous acid solution by heating under stirring for 5−10 min at ∼130 °C until the solution turned clear bright yellow. 3 mmol MAI was added to this solution under heating. In a separate vial, 0.5 mL HI was added to 0.33 mmol 4AMP under stirring. The protonated 4AMP solution was added into the previous solution under heating and stirring for 5 min. The crystals precipitate during slow cooling to room temperature.",Diffuse Reflectance Spectra,"A Shimadzu UV-3600 UV-vis NIR spectrometer operating at 200-1000 nm was used for optical diffuse reflectance measurements. BaSO4 was used as the 100% reflectance reference. The reflectance was converted to absorption using Kubelka−Munk equation: α/S = (1 − R)^2/(2R), where R is the reflectance and α and S are the absorption and scattering coefficients, respectively. Band gap was estimated from the absorption plot (possibly the step-like feature at energy higher than the excitonic resonance peak)."
