Repository: MasterAI-EAM/Darwin

# Darwin: A Tailored GPT for the Scientific Domain 🇦🇺
**Organization: [University of New South Wales（UNSW) AI4Science](https://www.masterai.com.au) & [GreenDynamics AI](https://www.greendynamics.com.au)**

Darwin is an open-source project dedicated to pretrain and fine-tune the LLaMA model on scientific literature and datasets. Specifically designed for the scientific domain with an emphasis on materials science, chemistry, and physics, Darwin integrates structured and unstructured scientific knowledge to enhance the efficacy of language models in scientific research.

File: dataset/Crystalline organic-inorganic compounds/DukeDB.csv (part 22 of 38)
doi,compound name,formula,group,organic,inorganic,iupac,dimensionality,sample type,code,level of theory,Exchange-correlation functional,k-point grid,level of relativity,basis set definition,numerical accuracy,synthesis starting materials,synthesis product,synthesis description,experimental method,experimental description
10.1021/jacs.8b00542,4-(aminomethyl)piperidinium tris(methylammonium lead iodide,(C6H16N2)(CH3NH3)3Pb4I13,"(4-AMP)(MA)3Pb4I13, (4AMP)(MA)3Pb4I13, 4-(methanaminium)piperidinium tris(methanaminium) tridecaiodo tetraplumbate(II)","C6H16N2, CH6N","Pb4I13, Lead iodide",4-(methanaminium)piperidinium tris(methanaminium) lead iodide,2,single crystal,,,,,,,,"4-(aminomethyl)piperidine (4AMP), Methylammonium iodide (MAI, >99.5%), Lead oxide (PbO, 99.9%), hydroiodic acid (HI, 57 wt % in H2O, distilled, stabilized, 99.95%), hypophosphorous acid solution (H3PO2, 50 wt % in water)",Black crystals,"4 mmol PbO powder was dissolved in 6 mL hydroiodic acid and 1 mL hypophosphorous acid solution by heating under stirring for 5−10 min at ∼130 °C until the solution turned clear bright yellow. 4 mmol MAI was added to this solution under heating. In a separate vial, 0.5 mL HI was added to 0.27 mmol 4AMP under stirring. The protonated 4AMP solution was added into the previous solution under heating and stirring for 5 min. The crystals precipitate during slow cooling to room temperature.",Single-crystal X-ray diffraction,The data were collected using a Bruker Molly instrument with MoKα IμS microfocus source (λ = 0.71073 Å) with MX Optics at 250 K.
10.1021/jacs.8b00542,4-(aminomethyl)piperidinium tris(methylammonium lead iodide,(C6H16N2)(CH3NH3)3Pb4I13,"(4-AMP)(MA)3Pb4I13, (4AMP)(MA)3Pb4I13, 4-(methanaminium)piperidinium tris(methanaminium) tridecaiodo tetraplumbate(II)","C6H16N2, CH6N","Pb4I13, Lead iodide",4-(methanaminium)piperidinium tris(methanaminium) lead iodide,2,single crystal,,,,,,,,"4-(aminomethyl)piperidine (4AMP), Methylammonium iodide (MAI, >99.5%), Lead oxide (PbO, 99.9%), hydroiodic acid (HI, 57 wt % in H2O, distilled, stabilized, 99.95%), hypophosphorous acid solution (H3PO2, 50 wt % in water)",Black crystals,"4 mmol PbO powder was dissolved in 6 mL hydroiodic acid and 1 mL hypophosphorous acid solution by heating under stirring for 5−10 min at ∼130 °C until the solution turned clear bright yellow. 4 mmol MAI was added to this solution under heating. In a separate vial, 0.5 mL HI was added to 0.27 mmol 4AMP under stirring. The protonated 4AMP solution was added into the previous solution under heating and stirring for 5 min. The crystals precipitate during slow cooling to room temperature.",Photoluminescence,A HORIBA LabRAM HR Evolution confocal RAMAN microscope was used to collect the PL spectra.
10.1021/jacs.8b00542,4-(aminomethyl)piperidinium tris(methylammonium lead iodide,(C6H16N2)(CH3NH3)3Pb4I13,"(4-AMP)(MA)3Pb4I13, (4AMP)(MA)3Pb4I13, 4-(methanaminium)piperidinium tris(methanaminium) tridecaiodo tetraplumbate(II)","C6H16N2, CH6N","Pb4I13, Lead iodide",4-(methanaminium)piperidinium tris(methanaminium) lead iodide,2,single crystal,,,,,,,,"4-(aminomethyl)piperidine (4AMP), Methylammonium iodide (MAI, >99.5%), Lead oxide (PbO, 99.9%), hydroiodic acid (HI, 57 wt % in H2O, distilled, stabilized, 99.95%), hypophosphorous acid solution (H3PO2, 50 wt % in water)",Black crystals,"4 mmol PbO powder was dissolved in 6 mL hydroiodic acid and 1 mL hypophosphorous acid solution by heating under stirring for 5−10 min at ∼130 °C until the solution turned clear bright yellow. 4 mmol MAI was added to this solution under heating. In a separate vial, 0.5 mL HI was added to 0.27 mmol 4AMP under stirring. The protonated 4AMP solution was added into the previous solution under heating and stirring for 5 min. The crystals precipitate during slow cooling to room temperature.",Photoluminescence,A HORIBA LabRAM HR Evolution confocal RAMAN microscope was used to collect the PL spectra.
10.1021/jacs.8b00542,4-(aminomethyl)piperidinium tris(methylammonium lead iodide,(C6H16N2)(CH3NH3)3Pb4I13,"(4-AMP)(MA)3Pb4I13, (4AMP)(MA)3Pb4I13, 4-(methanaminium)piperidinium tris(methanaminium) tridecaiodo tetraplumbate(II)","C6H16N2, CH6N","Pb4I13, Lead iodide",4-(methanaminium)piperidinium tris(methanaminium) lead iodide,2,single crystal,,,,,,,,"4-(aminomethyl)piperidine (4AMP), Methylammonium iodide (MAI, >99.5%), Lead oxide (PbO, 99.9%), hydroiodic acid (HI, 57 wt % in H2O, distilled, stabilized, 99.95%), hypophosphorous acid solution (H3PO2, 50 wt % in water)",Black crystals,"4 mmol PbO powder was dissolved in 6 mL hydroiodic acid and 1 mL hypophosphorous acid solution by heating under stirring for 5−10 min at ∼130 °C until the solution turned clear bright yellow. 4 mmol MAI was added to this solution under heating. In a separate vial, 0.5 mL HI was added to 0.27 mmol 4AMP under stirring. The protonated 4AMP solution was added into the previous solution under heating and stirring for 5 min. The crystals precipitate during slow cooling to room temperature.",Diffuse Reflectance Spectra,"A Shimadzu UV-3600 UV-vis NIR spectrometer operating at 200-1000 nm was used for optical diffuse reflectance measurements. BaSO4 was used as the 100% reflectance reference. The reflectance was converted to absorption using Kubelka−Munk equation: α/S = (1 − R)^2/(2R), where R is the reflectance and α and S are the absorption and scattering coefficients, respectively."
10.1021/jacs.8b00542,4-(aminomethyl)piperidinium tris(methylammonium lead iodide,(C6H16N2)(CH3NH3)3Pb4I13,"(4-AMP)(MA)3Pb4I13, (4AMP)(MA)3Pb4I13, 4-(methanaminium)piperidinium tris(methanaminium) tridecaiodo tetraplumbate(II)","C6H16N2, CH6N","Pb4I13, Lead iodide",4-(methanaminium)piperidinium tris(methanaminium) lead iodide,2,single crystal,,,,,,,,"4-(aminomethyl)piperidine (4AMP), Methylammonium iodide (MAI, >99.5%), Lead oxide (PbO, 99.9%), hydroiodic acid (HI, 57 wt % in H2O, distilled, stabilized, 99.95%), hypophosphorous acid solution (H3PO2, 50 wt % in water)",Black crystals,"4 mmol PbO powder was dissolved in 6 mL hydroiodic acid and 1 mL hypophosphorous acid solution by heating under stirring for 5−10 min at ∼130 °C until the solution turned clear bright yellow. 4 mmol MAI was added to this solution under heating. In a separate vial, 0.5 mL HI was added to 0.27 mmol 4AMP under stirring. The protonated 4AMP solution was added into the previous solution under heating and stirring for 5 min. The crystals precipitate during slow cooling to room temperature.",Diffuse Reflectance Spectra,"A Shimadzu UV-3600 UV-vis NIR spectrometer operating at 200-1000 nm was used for optical diffuse reflectance measurements. BaSO4 was used as the 100% reflectance reference. The reflectance was converted to absorption using Kubelka−Munk equation: α/S = (1 − R)^2/(2R), where R is the reflectance and α and S are the absorption and scattering coefficients, respectively. Band gap was estimated from the absorption plot (possibly the step-like feature at energy higher than the excitonic resonance peak)."
10.1021/jacs.8b00542,3-(aminomethyl)piperidinium methylammonium lead iodide,(C6H16N2)(CH3NH3)Pb2I7,"(3-AMP)(MA)Pb2I7, (3AMP)(MA)Pb2I7, 3-(methanaminium)piperidinium methanaminium septaiodo diplumbate(II)","C6H16N2, CH6N","Pb2I7, Lead iodide",3-(methanaminium)piperidinium methanaminium lead iodide,2,single crystal,,,,,,,,"3-(aminomethyl)piperidine (3AMP), Methylammonium iodide (MAI, >99.5%), Lead oxide (PbO, 99.9%), hydroiodic acid (HI, 57 wt % in H2O, distilled, stabilized, 99.95%), hypophosphorous acid solution (H3PO2, 50 wt % in water)",Dark red crystals,"669 mg (3 mmol) PbO powder was dissolved in 6 mL hydroiodic acid and 1 mL hypophosphorous acid solution by heating under stirring for 5−10 min at ∼130 °C until the solution turned clear bright yellow. 318 mg (2 mmol) MAI was added to this solution under heating. In a separate vial, 0.5 mL HI was added to 57 mg (0.5 mmol) 3AMP under stirring. The protonated 3AMP solution was added into the previous solution under heating and stirring for 5 min. The crystals precipitate during slow cooling to room temperature.",Diffuse Reflectance Spectra,"A Shimadzu UV-3600 UV-vis NIR spectrometer operating at 200-1000 nm was used for optical diffuse reflectance measurements. BaSO4 was used as the 100% reflectance reference. The reflectance was converted to absorption using Kubelka−Munk equation: α/S = (1 − R)^2/(2R), where R is the reflectance and α and S are the absorption and scattering coefficients, respectively. Band gap was estimated from the absorption plot (possibly the step-like feature at energy higher than the excitonic resonance peak)."
10.1021/jacs.8b03659,Bis(naphthaleneoxyethylammonium) lead iodide,"(C12H14ON)2PbI4, C24H28O2N2PbI4","(Nap-O-Et-NH3)2PbI4, (naphthalene-O-ethyl-NH3)2PbI4, bis(naphthaleneoxyethylaminium) tetraiodoplumbate(II)",C12H14ON,"PbI4, Lead iodide",bis(naphthaleneoxyethylaminium) lead (II) iodide,2,single crystal,,,,,,,,"Dichloromethane, γ-butyrolactone (GBL), naphthaleneoxyethylammonium iodide , lead iodide",Orange plate-like crystals,"a 2:1 molar ratio solution of the organic ammonium iodide salt to the lead iodide was prepared in gamma-butyrolactone. Dichloromethane was then vapor diffused into the solution, causing crystals to precipitate within 24 hours.",Single-crystal X-ray diffraction,"A Kappa Apex 3 diffractometer was used to collect SCXRD data. Within the Olex 2 software package, ShelXS was used to solve the structure and ShelXL was used to refine it with least-squares minimizations."
10.1021/jacs.8b03659,Bis(naphthaleneoxypropylammonium) lead iodide,(C13H16ON)2PbI4,"(Nap-O-Pr-NH3)2PbI4, (naphthalene-O-propyl-NH3)2PbI4, bis(naphthaleneoxypropylaminium) tetraiodoplumbate(II)",C13H16ON,"PbI4, Lead iodide",bis(naphthaleneoxypropylaminium) lead (II) iodide,2,single crystal,,,,,,,,"Dichloromethane, γ-butyrolactone (GBL), naphthaleneoxypropylammonium iodide, lead iodide",Yellow plate-like crystals,"a 2:1 molar ratio solution of the organic ammonium iodide salt to the lead iodide was prepared in gamma-butyrolactone. Dichloromethane was then vapor diffused into the solution, causing crystals to precipitate within 24 hours.",Single-crystal X-ray diffraction,"A Kappa Apex 3 diffractometer was used to collect SCXRD data. Within the Olex 2 software package, ShelXS was used to solve the structure and ShelXL was used to refine it with least-squares minimizations."
10.1021/jacs.8b03659,Bis(naphthaleneoxypropylammonium) lead iodide·γ-butyrolactone,"(C4H6O2)0.5(C13H16ON)2PbI4, C28H35O3N2PbI4","(Nap-O-Pr-NH3)2PbI4¬∑(C4H6O2)0.5, bis(naphthalene-O-propyl-NH3) tetraiodoplumbate(II)","C4H6O2,C13H16ON","PbI4, Lead iodide",Bis(naphthaleneoxypropylammonium) lead (II) iodide·γ-butyrolactone,2,single crystal,,,,,,,,"Dichloromethane, γ-butyrolactone (GBL), naphthaleneoxypropylammonium iodide, lead iodide",Orange plate-like crystals,"a 2:1 molar ratio solution of the organic ammonium iodide salt to the lead iodide was prepared in gamma-butyrolactone. Dichloromethane was then vapor diffused into the solution, causing crystals to precipitate within 24 hours.",Single-crystal X-ray diffraction,"A Kappa Apex 3 diffractometer was used to collect SCXRD data. Within the Olex 2 software package, ShelXS was used to solve the structure and ShelXL was used to refine it with least-squares minimizations."
10.1021/jacs.8b03659,Bis(pyreneoxyethylammonium) lead iodide,"(C18H16ON)2PbI4, C36H32O2N2PbI4","(pyrene-O-ethyl-NH3)2PbI4, bis(pyreneoxyethylaminium) tetraiodoplumbate(II)",C18H16ON,"PbI4, Lead iodide",bis(pyreneoxyethylaminium) lead (II) iodide,2,single crystal,,,,,,,,"Dichloromethane, γ-butyrolactone (GBL), pyreneoxyethylammonium iodide, lead iodide",Orange plate-like crystals,"a 2:1 molar ratio solution of the organic ammonium iodide salt to the lead iodide was prepared in gamma-butyrolactone. Dichloromethane was then vapor diffused into the solution, causing crystals to precipitate within 24 hours.",Single-crystal X-ray diffraction,"A Kappa Apex 3 diffractometer was used to collect SCXRD data. Within the Olex 2 software package, ShelXS was used to solve the structure and ShelXL was used to refine it with least-squares minimizations."
10.1021/jacs.8b03659,Bis(pyreneoxypropylammonium) lead iodide,(C19H18ON)2PbI4,"(pyrene-O-propyl-NH3)2PbI4, bis(pyreneoxypropylaminium) tetraiodoplumbate(II)",C19H18ON,"PbI4, Lead iodide",bis(pyreneoxypropylaminium) lead (II) iodide,2,single crystal,,,,,,,,"Dichloromethane, γ-butyrolactone (GBL), pyreneoxypropylammonium iodide, lead iodide",Red plate-like crystals,"a 2:1 molar ratio solution of the organic ammonium iodide salt to the lead iodide was prepared in gamma-butyrolactone. Dichloromethane was then vapor diffused into the solution, causing crystals to precipitate within 24 hours.",Single-crystal X-ray diffraction,"A Kappa Apex 3 diffractometer was used to collect SCXRD data. Within the Olex 2 software package, ShelXS was used to solve the structure and ShelXL was used to refine it with least-squares minimizations."
10.1021/jacs.8b03659,Bis(pyreneoxybutylammonium) lead iodide,(C20H20ON)2PbI4,"(pyrene-O-butyl-NH3)2PbI4, bis(pyreneoxybutylaminium) tetraiodoplumbate(II)",C20H20ON,"PbI4, Lead iodide",bis(pyreneoxybutylaminium) lead (II) iodide,2,single crystal,,,,,,,,"Dichloromethane, γ-butyrolactone (GBL), pyreneoxybutylammonium iodide, lead iodide",Orange plate-like crystals,"a 2:1 molar ratio solution of the organic ammonium iodide salt to the lead iodide was prepared in gamma-butyrolactone. Dichloromethane was then vapor diffused into the solution, causing crystals to precipitate within 24 hours.",Single-crystal X-ray diffraction,"A Kappa Apex 3 diffractometer was used to collect SCXRD data. Within the Olex 2 software package, ShelXS was used to solve the structure and ShelXL was used to refine it with least-squares minimizations."
10.1021/jacs.8b03659,Bis(perylenoxyethylammonium) lead iodide,(C22H18ON)2PbI4,"(perylene-O-ethyl-NH3)2PbI4, bis(perylenoxyethylaminium) tetraiodoplumbate(II)",C22H18ON,"PbI4, Lead iodide",bis(perylenoxyethylaminium) lead (II) iodide,2,single crystal,,,,,,,,"Dichloromethane, γ-butyrolactone (GBL), perylenoxyethylammonium iodide, lead iodide",Orange plate-like crystals,"a 2:1 molar ratio solution of the organic ammonium iodide salt to the lead iodide was prepared in gamma-butyrolactone. Dichloromethane was then vapor diffused into the solution, causing crystals to precipitate within 24 hours.",Single-crystal X-ray diffraction,"A Kappa Apex 3 diffractometer was used to collect SCXRD data. Within the Olex 2 software package, ShelXS was used to solve the structure and ShelXL was used to refine it with least-squares minimizations."
10.1021/jacs.8b03659,Bis(naphthaleneoxyethylammonium) lead iodide,"(C12H14ON)2PbI4, C24H28O2N2PbI4","(Nap-O-Et-NH3)2PbI4, (naphthalene-O-ethyl-NH3)2PbI4, bis(naphthaleneoxyethylaminium) tetraiodoplumbate(II)",C12H14ON,"PbI4, Lead iodide",bis(naphthaleneoxyethylaminium) lead (II) iodide,2,film,,,,,,,,"naphthaleneoxyethylammonium iodide salt, lead iodide, DMF, DMSO",Thin film on glass substrate,"a 2:1 molar ratio of the organic ammonium iodide salt to the lead iodide was dissolved in a 50/50 (v/v) DMF/DMSO solution and spin-coated onto glass slides at a spin rate of 2000 rpm. Afterward, they were annealed on a hot plate at 110 degrees Celsius for 30 minutes.",UV-vis absorption,A PerkinElmer LAMBDA 1050 instrument was used to perform the UV-vis absorption spectroscopy.
10.1021/jacs.8b03659,Bis(naphthaleneoxypropylammonium) lead iodide,(C13H16ON)2PbI4,"(Nap-O-Pr-NH3)2PbI4, (naphthalene-O-propyl-NH3)2PbI4, bis(naphthaleneoxypropylaminium) tetraiodoplumbate(II)",C13H16ON,"PbI4, Lead iodide",bis(naphthaleneoxypropylaminium) lead (II) iodide,2,film,,,,,,,,"naphthaleneoxypropylammonium iodide, lead iodide, DMF, DMSO",Thin film on glass substrate,"a 2:1 molar ratio of the organic ammonium iodide salt to the lead iodide was dissolved in a 50/50 (v/v) DMF/DMSO solution and spin-coated onto glass slides at a spin rate of 2000 rpm. Afterward, they were annealed on a hot plate at 110 degrees Celsius for 30 minutes.",UV-vis absorption,A PerkinElmer LAMBDA 1050 instrument was used to perform the UV-vis absorption spectroscopy.
10.1021/jacs.8b03659,Bis(pyreneoxyethylammonium) lead iodide,"(C18H16ON)2PbI4, C36H32O2N2PbI4","(pyrene-O-ethyl-NH3)2PbI4, bis(pyreneoxyethylaminium) tetraiodoplumbate(II)",C18H16ON,"PbI4, Lead iodide",bis(pyreneoxyethylaminium) lead (II) iodide,2,film,,,,,,,,"pyreneoxyethylammonium iodide, lead iodide, DMF, DMSO",Thin film on glass substrate,"a 2:1 molar ratio of the organic ammonium iodide salt to the lead iodide was dissolved in a 50/50 (v/v) DMF/DMSO solution and spin-coated onto glass slides at a spin rate of 2000 rpm. Afterward, they were annealed on a hot plate at 110 degrees Celsius for 30 minutes.",UV-vis absorption,A PerkinElmer LAMBDA 1050 instrument was used to perform the UV-vis absorption spectroscopy.
10.1021/jacs.8b03659,Bis(pyreneoxypropylammonium) lead iodide,(C19H18ON)2PbI4,"(pyrene-O-propyl-NH3)2PbI4, bis(pyreneoxypropylaminium) tetraiodoplumbate(II)",C19H18ON,"PbI4, Lead iodide",bis(pyreneoxypropylaminium) lead (II) iodide,2,film,,,,,,,,"pyreneoxypropylammonium iodide, lead iodide, DMF, DMSO",Thin film on glass substrate,"a 2:1 molar ratio of the organic ammonium iodide salt to the lead iodide was dissolved in a 50/50 (v/v) DMF/DMSO solution and spin-coated onto glass slides at a spin rate of 2000 rpm. Afterward, they were annealed on a hot plate at 110 degrees Celsius for 30 minutes.",UV-vis absorption,A PerkinElmer LAMBDA 1050 instrument was used to perform the UV-vis absorption spectroscopy.
10.1021/jacs.8b03659,Bis(pyreneoxybutylammonium) lead iodide,(C20H20ON)2PbI4,"(pyrene-O-butyl-NH3)2PbI4, bis(pyreneoxybutylaminium) tetraiodoplumbate(II)",C20H20ON,"PbI4, Lead iodide",bis(pyreneoxybutylaminium) lead (II) iodide,2,film,,,,,,,,"pyreneoxybutylammonium iodide, lead iodide, DMF, DMSO",Thin film on glass substrate,"a 2:1 molar ratio of the organic ammonium iodide salt to the lead iodide was dissolved in a 50/50 (v/v) DMF/DMSO solution and spin-coated onto glass slides at a spin rate of 2000 rpm. Afterward, they were annealed on a hot plate at 110 degrees Celsius for 30 minutes.",UV-vis absorption,"A Kappa Apex 3 diffractometer was used to collect SCXRD data. Within the Olex 2 software package, ShelXS was used to solve the structure and ShelXL was used to refine it with least-squares minimizations."
10.1021/jacs.8b03659,Bis(perylenoxyethylammonium) lead iodide,(C22H18ON)2PbI4,"(perylene-O-ethyl-NH3)2PbI4, bis(perylenoxyethylaminium) tetraiodoplumbate(II)",C22H18ON,"PbI4, Lead iodide",bis(perylenoxyethylaminium) lead (II) iodide,2,film,,,,,,,,"perylenoxyethylammonium iodide, lead iodide, DMF, DMSO",Thin film on glass substrate,"a 2:1 molar ratio of the organic ammonium iodide salt to the lead iodide was dissolved in a 50/50 (v/v) DMF/DMSO solution and spin-coated onto glass slides at a spin rate of 2000 rpm. Afterward, they were annealed on a hot plate at 110 degrees Celsius for 30 minutes.",UV-vis absorption,A PerkinElmer LAMBDA 1050 instrument was used to perform the UV-vis absorption spectroscopy.
10.1021/jacs.8b03659,Bis(naphthaleneoxyethylammonium) lead iodide,"(C12H14ON)2PbI4, C24H28O2N2PbI4","(Nap-O-Et-NH3)2PbI4, (naphthalene-O-ethyl-NH3)2PbI4, bis(naphthaleneoxyethylaminium) tetraiodoplumbate(II)",C12H14ON,"PbI4, Lead iodide",bis(naphthaleneoxyethylaminium) lead (II) iodide,2,film,,,,,,,,"naphthaleneoxyethylammonium iodide, lead iodide, DMF, DMSO",Thin film on glass substrate,"a 2:1 molar ratio of the organic ammonium iodide salt to the lead iodide was dissolved in a 50/50 (v/v) DMF/DMSO solution and spin-coated onto glass slides at a spin rate of 2000 rpm. Afterward, they were annealed on a hot plate at 110 degrees Celsius for 30 minutes.",Photoluminescence,A Horiba Nanolog Fluorimeter instrument was used to measure the steady-state PL spectra.
10.1021/jacs.8b03659,Bis(naphthaleneoxypropylammonium) lead iodide,(C13H16ON)2PbI4,"(Nap-O-Pr-NH3)2PbI4, (naphthalene-O-propyl-NH3)2PbI4, bis(naphthaleneoxypropylaminium) tetraiodoplumbate(II)",C13H16ON,"PbI4, Lead iodide",bis(naphthaleneoxypropylaminium) lead (II) iodide,2,film,,,,,,,,"naphthaleneoxypropylammonium iodide, lead iodide, DMF, DMSO",Thin film on glass substrate,"a 2:1 molar ratio of the organic ammonium iodide salt to the lead iodide was dissolved in a 50/50 (v/v) DMF/DMSO solution and spin-coated onto glass slides at a spin rate of 2000 rpm. Afterward, they were annealed on a hot plate at 110 degrees Celsius for 30 minutes.",Photoluminescence,A Horiba Nanolog Fluorimeter instrument was used to measure the steady-state PL spectra.
10.1021/jacs.8b04014,Bis(butylammonium) formamidinium lead bromide,(C4H9NH3)2(NH2CHNH2)Pb2Br7,"(BA)2(FA)Pb2Br7, bis(butylaminium) diaminomethanide septabromo diplumbate(II)","C4H12N, N2H5C","Pb2Br7, Lead bromide",bis(butylaminium) diaminomethanide lead bromide,2,single crystal,,,,,,,,"Pb(Ch3COO)2•3H2O, HBr (40% w/w aqueous), formamidiniumacetate, butylamine",yellow crystals,"First, Pb(Ch3COO)2•3H2O (3.79 g, 10 mmol) was dissolved in 30 mL HBr by boiling and stirring. Then, formamidiniumacetate (0.512 g, 6.67 mmol) was added to the solution. This created a red precipitate, which soon dissolved under stirring. Butylamine (0.49 g, 6.67 mmol) was added to it, creating a yellow precipitate. This precipitate, too, dissolved under heating. Once the solution cooled to room temperature, crystals formed.",single crystal X-ray diffraction,"SuperNova diffractometer with Mo Kα radiation was used. Data was processed with Crystalclear software package, and the structures were solved by direct methods and refined with the SHELXLTL software package."
10.1021/jacs.8b04014,Bis(butylammonium) formamidinium lead bromide,(C4H9NH3)2(NH2CHNH2)Pb2Br7,"(BA)2(FA)Pb2Br7, bis(butylaminium) diaminomethanide septabromo diplumbate(II)","C4H12N, N2H5C","Pb2Br7, Lead bromide",bis(butylaminium) diaminomethanide lead bromide,2,single crystal,,,,,,,,"Pb(Ch3COO)2•3H2O, HBr (40% w/w aqueous), formamidiniumacetate, butylamine",yellow crystals,"First, Pb(Ch3COO)2•3H2O (3.79 g, 10 mmol) was dissolved in 30 mL HBr by boiling and stirring. Then, formamidiniumacetate (0.512 g, 6.67 mmol) was added to the solution. This created a red precipitate, which soon dissolved under stirring. Butylamine (0.49 g, 6.67 mmol) was added to it, creating a yellow precipitate. This precipitate, too, dissolved under heating. Once the solution cooled to room temperature, crystals formed.",single crystal X-ray diffraction,"SuperNova diffractometer with Mo Kα radiation was used. Data was processed with Crystalclear software package, and the structures were solved by direct methods and refined with the SHELXLTL software package."
10.1021/jacs.8b04014,Bis(butylammonium) formamidinium lead bromide,(C4H9NH3)2(NH2CHNH2)Pb2Br7,"(BA)2(FA)Pb2Br7, bis(butylaminium) diaminomethanide septabromo diplumbate(II)","C4H12N, N2H5C","Pb2Br7, Lead bromide",bis(butylaminium) diaminomethanide lead bromide,2,single crystal,,,,,,,,"Pb(Ch3COO)2•3H2O, HBr (40% w/w aqueous), formamidiniumacetate, butylamine",yellow crystals,"First, Pb(Ch3COO)2•3H2O (3.79 g, 10 mmol) was dissolved in 30 mL HBr by boiling and stirring. Then, formamidiniumacetate (0.512 g, 6.67 mmol) was added to the solution. This created a red precipitate, which soon dissolved under stirring. Butylamine (0.49 g, 6.67 mmol) was added to it, creating a yellow precipitate. This precipitate, too, dissolved under heating. Once the solution cooled to room temperature, crystals formed.",Two-photon Absorption Coefficient Measurements,Z-scan apparatus was used to measure two-photon absorption property. The measurement was conducted with 350 fs pulses with a mode-locked fiber laser operating at 1030 nm and pulse repetition rate of 100 Hz.
10.1021/jacs.8b04014,Bis(butylammonium) formamidinium lead bromide,(C4H9NH3)2(NH2CHNH2)Pb2Br7,"(BA)2(FA)Pb2Br7, bis(butylaminium) diaminomethanide septabromo diplumbate(II)","C4H12N, N2H5C","Pb2Br7, Lead bromide",bis(butylaminium) diaminomethanide lead bromide,2,single crystal,,,,,,,,"Pb(Ch3COO)2•3H2O, HBr (40% w/w aqueous), formamidiniumacetate, butylamine",yellow crystals,"First, Pb(Ch3COO)2•3H2O (3.79 g, 10 mmol) was dissolved in 30 mL HBr by boiling and stirring. Then, formamidiniumacetate (0.512 g, 6.67 mmol) was added to the solution. This created a red precipitate, which soon dissolved under stirring. Butylamine (0.49 g, 6.67 mmol) was added to it, creating a yellow precipitate. This precipitate, too, dissolved under heating. Once the solution cooled to room temperature, crystals formed.",Dielectric measurements,Dielectric constants were obtained by using single crystal samples with silver conducting paste. Analyses were performed with TongHui TH2828 analyzer between 300-350 K.
10.1021/jacs.8b04014,Bis(butylammonium) formamidinium lead bromide,(C4H9NH3)2(NH2CHNH2)Pb2Br7,"(BA)2(FA)Pb2Br7, bis(butylaminium) diaminomethanide septabromo diplumbate(II)","C4H12N, N2H5C","Pb2Br7, Lead bromide",bis(butylaminium) diaminomethanide lead bromide,2,film,,,,,,,,"Pb(Ch3COO)2•3H2O, HBr (40% w/w aqueous), formamidiniumacetate, butylamine",Film of thickness ~366 nm,"First, Pb(Ch3COO)2•3H2O (3.79 g, 10 mmol) was dissolved in 30 mL HBr by boiling and stirring. Then, formamidiniumacetate (0.512 g, 6.67 mmol) was added to the solution. This created a red precipitate, which soon dissolved under stirring. Butylamine (0.49 g, 6.67 mmol) was added to it, creating a yellow precipitate. This precipitate, too, dissolved under heating. Once the solution cooled to room temperature, crystals formed.

Films were prepared by dissolving as-synthesized crystals at 500 mg/mL in dimethylformamide. The solutions are then spun onto wafers at 2500 rpm for 45 s, dried, and annealed at 80º C for 15 min.",UV-vis absorbance,"Measured at room temperature. A PE Lambda 900 UV-Visible spectrophotometer was used, and fluorescence measurements were collected with Edinbergh Analytical instrument FLS920."
10.1021/jacs.8b04014,Bis(butylammonium) formamidinium lead bromide,(C4H9NH3)2(NH2CHNH2)Pb2Br7,"(BA)2(FA)Pb2Br7, bis(butylaminium) diaminomethanide septabromo diplumbate(II)","C4H12N, N2H5C","Pb2Br7, Lead bromide",bis(butylaminium) diaminomethanide lead bromide,2,bulk polycrystalline,,,,,,,,"Pb(Ch3COO)2•3H2O, HBr (40% w/w aqueous), formamidiniumacetate, butylamine",yellow crystals,"First, Pb(Ch3COO)2•3H2O (3.79 g, 10 mmol) was dissolved in 30 mL HBr by boiling and stirring. Then, formamidiniumacetate (0.512 g, 6.67 mmol) was added to the solution. This created a red precipitate, which soon dissolved under stirring. Butylamine (0.49 g, 6.67 mmol) was added to it, creating a yellow precipitate. This precipitate, too, dissolved under heating. Once the solution cooled to room temperature, crystals formed.",Thermogravimetric analysis,"Conducted with STA449C Thermal Analyzer, ranging from room temperature to 600º C."
10.1021/jacs.8b04014,Bis(butylammonium) formamidinium lead bromide,(C4H9NH3)2(NH2CHNH2)Pb2Br7,"(BA)2(FA)Pb2Br7, bis(butylaminium) diaminomethanide septabromo diplumbate(II)","C4H12N, N2H5C","Pb2Br7, Lead bromide",bis(butylaminium) diaminomethanide lead bromide,2,film,,,,,,,,"Pb(Ch3COO)2•3H2O, HBr (40% w/w aqueous), formamidiniumacetate, butylamine",Film of thickness ~366 nm,"First, Pb(Ch3COO)2•3H2O (3.79 g, 10 mmol) was dissolved in 30 mL HBr by boiling and stirring. Then, formamidiniumacetate (0.512 g, 6.67 mmol) was added to the solution. This created a red precipitate, which soon dissolved under stirring. Butylamine (0.49 g, 6.67 mmol) was added to it, creating a yellow precipitate. This precipitate, too, dissolved under heating. Once the solution cooled to room temperature, crystals formed. 
Films were prepared by dissolving as-synthesized crystals at 500 mg/mL in dimethylformamide. The solutions are then spun onto wafers at 2500 rpm for 45 s, dried, and annealed at 80º C for 15 min.",Photoluminescence,Edinbergh Analytical instrument FLS920 was used to record the spectrum
10.1021/jacs.8b04014,Bis(butylammonium) formamidinium lead bromide,(C4H9NH3)2(NH2CHNH2)Pb2Br7,"(BA)2(FA)Pb2Br7, bis(butylaminium) diaminomethanide septabromo diplumbate(II)","C4H12N, N2H5C","Pb2Br7, Lead bromide",bis(butylaminium) diaminomethanide lead bromide,2,film,,,,,,,,"Pb(Ch3COO)2•3H2O, HBr (40% w/w aqueous), formamidiniumacetate, butylamine",Film of thickness ~366 nm,"First, Pb(Ch3COO)2•3H2O (3.79 g, 10 mmol) was dissolved in 30 mL HBr by boiling and stirring. Then, formamidiniumacetate (0.512 g, 6.67 mmol) was added to the solution. This created a red precipitate, which soon dissolved under stirring. Butylamine (0.49 g, 6.67 mmol) was added to it, creating a yellow precipitate. This precipitate, too, dissolved under heating. Once the solution cooled to room temperature, crystals formed. Films were prepared by dissolving as-synthesized crystals at 500 mg/mL in dimethylformamide. The solutions are then spun onto wafers at 2500 rpm for 45 s, dried, and annealed at 80º C for 15 min.",Photoluminescence,Edinbergh Analytical instrument FLS920 was used to record the spectrum
10.1021/jacs.8b07712,"1,8-octyldiammonium methylammonium lead iodide",C9H28N3Pb2I7,"(NH3C8H16NH3)(MA)Pb2I7, 1,8-octanediaminium methanaminium septaiodo diplumbate(II)","C8H22N2, CH6N","Pb2I7, Lead iodide","1,8-octanediaminium methanaminium lead iodide",2,single crystal,,,,,,,,"PbO (99.9%), hydroiodic acid (57 wt % in H2O), hypophosphorous acid solution (50 wt % in H2O), 1,8-diaminooctane (98%) from Sigma-Aldrich",red plate-shaped crystals,"223.2 mg PbO and 33.75 mg CH3NH2·HCl were added into a mixture of 1.5 mL of HI solution and 0.3 mL of H3PO2 solution under boiling temperature and vigorous stirring. 
After obtaining a clear yellow solution, 120 mg NH3C8H16NH3I2  was then dissolved into the above hot solution. Light-yellow powder precipitation formed in the solution and then re-dissolved into the solution under heating and stirring for 15 min. The temperature was then dropped to 125 °C, which is right below the boiling point of HI. After the complete precipitation of the crystal at 75°C, the hot plate was turned off and the solution was left to cool to room temperature. The final product was filtered by suction filtration and dried on the filtration funnel for 30 min.",Single-crystal X-ray diffraction,"STOE IPDS II or IPDS 2T diffractometer with Mo Kα radiation (λ = 0.710 73 Å) operating at 50 kV and 40 mA were used to collect single-crystal diffraction data. X-AREA, X-RED, and XSHAPE programs were used to integrate and correct numerical absorption."
10.1021/jacs.8b07712,"1,8-octyldiammonium bis(methylammonium) lead iodide",C10H34N4Pb3I10,"(NH3C8H16NH3)(MA)2Pb3I10, 1,8-octanediaminium bis(methanaminium) decaiodo triplumbate(II)","C8H22N2, CH6N","Pb3I10, Lead iodide","1,8-octanediaminium bis(methanaminium) lead iodide",2,single crystal,,,,,,,,"PbO (99.9%), hydroiodic acid (57 wt % in H2O), hypophosphorous acid solution (50 wt % in H2O), 1,8-diaminooctane (98%) from Sigma-Aldrich. Methylammonium iodide (MAI) was synthesized from 57 wt%  aqueous hydriodic acid (HI) and 40 wt% aqueous methylamine (CH3NH2).",dark red plate-shaped crystals,"334.8 mg PbO and 67.5 mg CH3NH2·HCl were added into a mixture of 2.5 mL of HI solution and 0.5 mL of H3PO2 solution under boiling temperature and vigorous stirring. After obtaining a clear yellow solution, 112 mg NH3C8H16NH3I2 was then dissolved into the above hot solution. Light-yellow powder precipitation formed in the solution and then re-dissolved into the solution under heating and stirring for 15 min. The temperature was then dropped to 125 °C, which is right below the boiling point of HI. After the complete precipitation of the crystal at 75°C, the hot plate was turned off and the solution was left to cool to room temperature. The final product was filtered by suction filtration and dried on the filtration funnel for 30 min.",Single-crystal X-ray diffraction,"STOE IPDS II or IPDS 2T diffractometer with Mo Kα radiation (λ = 0.710 73 Å) operating at 50 kV and 40 mA were used to collect single-crystal diffraction data. X-AREA, X-RED, and XSHAPE programs were used to integrate and correct numerical absorption."
10.1021/jacs.8b07712,"1,8-octyldiammonium tris(methylammonium) lead iodide",C11H40N5Pb4I13,"(NH3C8H16NH3)(MA)3Pb4I13, 1,8-octanediaminium tris(methanaminium) tridecaiodo tetraplumbate(II)","C8H22N2, CH6N","Pb4I13, Lead iodide","1,8-octanediaminium tris(methanaminium) lead iodide",2,single crystal,,,,,,,,"PbO (99.9%), hydroiodic acid (57 wt % in H2O), hypophosphorous acid solution (50 wt % in H2O), 1,8-diaminooctane (98%) from Sigma-Aldrich. Methylammonium iodide (MAI) was synthesized from 57 wt%  aqueous hydriodic acid (HI) and 40 wt% aqueous methylamine (CH3NH2).",black plate-shaped crystals,"446.4 mg PbO and 101.28 mg CH3NH2·HCl were added into a mixture of 4 mL of HI solution and 0.8 mL of H3PO2 solution under boiling temperature and vigorous stirring. After obtaining a clear yellow solution, 80 mg  NH3C8H16NH3I2 was then dissolved into the above hot solution. Light-yellow powder precipitation formed in the solution and then re-dissolved into the solution under heating and stirring for 15 min. The temperature was then dropped to 125 °C, which is right below the boiling point of HI. After the complete precipitation of the crystal at 75°C, the hot plate was turned off and the solution was left to cool to room temperature. The final product was filtered by suction filtration and dried on the filtration funnel for 30 min.",Single-crystal X-ray diffraction,"STOE IPDS II or IPDS 2T diffractometer with Mo Kα radiation (λ = 0.710 73 Å) operating at 50 kV and 40 mA were used to collect single-crystal diffraction data. X-AREA, X-RED, and XSHAPE programs were used to integrate and correct numerical absorption."
10.1021/jacs.8b07712,"1,9-nonyldiammonium lead iodide",C9H24N6PbI4,"(NH3C9H18NH3)PbI4, NH3C9H18NH3PbI4, 1,9-nonanediaminium tetraiodoplumbate(II)",C9H24N6,"PbI4, Lead iodide","1,9-nonanediaminium lead (II) iodide",2,single crystal,,,,,,,,"PbO (99.9%), hydroiodic acid (57 wt % in H2O), hypophosphorous acid solution (50 wt % in H2O), 1,9-diaminononane (98%), from Sigma-Aldrich.",orange plate-shaped crystals,"44.6 mg PbO was added into a mixture of 2 mL of HI solution and 0.4 mL of H3PO2 solution under boiling temperature and vigorous stirring. After obtaining a clear yellow solution, 82.8 mg  NH3C9H18NH3I2 was then dissolved into the above hot solution. Light-yellow powder precipitation formed in the solution and then re-dissolved into the solution under heating and stirring for 15 min. The temperature was then dropped to 125 °C, which is right below the boiling point of HI. After the complete precipitation of the crystal at 75°C, the hot plate was turned off and the solution was left to cool to room temperature. The final product was filtered by suction filtration and dried on the filtration funnel for 30 min.",Single-crystal X-ray diffraction,"STOE IPDS II or IPDS 2T diffractometer with Mo Kα radiation (λ = 0.710 73 Å) operating at 50 kV and 40 mA were used to collect single-crystal diffraction data. X-AREA, X-RED, and XSHAPE programs were used to integrate and correct numerical absorption."
10.1021/jacs.8b07712,"1,9-nonyldiammonium methylammonium lead iodide",C10H30N7Pb2I7,"(NH3C9H18NH3)(MA)Pb2I7, 1,9-nonanediaminium methanaminium septaiodo diplumbate(II)","C9H24N6, CH6N","Pb2I7, Lead iodide","1,9-nonanediaminium methanaminium lead iodide",2,single crystal,,,,,,,,"PbO (99.9%), hydroiodic acid (57 wt % in H2O), hypophosphorous acid solution (50 wt % in H2O), 1,9-diaminononane (98%) from Sigma-Aldrich. Methylammonium iodide (MAI) was synthesized from 57 wt%  aqueous hydriodic acid (HI) and 40 wt% aqueous methylamine (CH3NH2).",red plate-shaped crystals,"223.2 mg PbO and 33.75 mg CH3NH2·HCl were added into a mixture of 2 mL of HI solution and 0.4 mL of H3PO2 solution under boiling temperature and vigorous stirring. After obtaining a clear yellow solution, 74.5 mg  NH3C9H18NH3I2  was then dissolved into the above hot solution. Light-yellow powder precipitation formed in the solution and then re-dissolved into the solution under heating and stirring for 15 min. The temperature was then dropped to 125 °C, which is right below the boiling point of HI. After the complete precipitation of the crystal at 75°C, the hot plate was turned off and the solution was left to cool to room temperature. The final product was filtered by suction filtration and dried on the filtration funnel for 30 min.",Single-crystal X-ray diffraction,"STOE IPDS II or IPDS 2T diffractometer with Mo Kα radiation (λ = 0.710 73 Å) operating at 50 kV and 40 mA were used to collect single crystal diffraction data. X-AREA, X-RED, and XSHAPE programs were used to integrate and correct numerical absorption. Jana 2006 package was used to reslove structure. PLATON44 was used to validate space groups and twinning domains of the compounds."
10.1021/jacs.8b07712,"1,9-nonyldiammonium bis(methylammonium) lead iodide",C11H36N8Pb3I10,"(NH3C9H18NH3)(MA)2Pb3I10, 1,9-nonanediaminium bis(methanaminium) decaiodo triplumbate(II)","C9H24N6, CH6N","Pb3I10, Lead iodide","1,9-nonanediaminium bis(methanaminium) lead iodide",2,single crystal,,,,,,,,"PbO (99.9%), hydroiodic acid (57 wt % in H2O), hypophosphorous acid solution (50 wt % in H2O), 1,9-diaminononane (98%) from Sigma-Aldrich. Methylammonium iodide (MAI) was synthesized from 57 wt%  aqueous hydriodic acid (HI) and 40 wt% aqueous methylamine (CH3NH2).",dark red plate-shaped crystals,"334.8 mg PbO and 67.5 mg CH3NH2·HCl were added into a mixture of 3.5 mL of HI solution and 0.7 mL of H3PO2 solution under boiling temperature and vigorous stirring. After obtaining a clear yellow solution, 58 mg  NH3C9H18NH3I2 was then dissolved into the above hot solution. Light-yellow powder precipitation formed in the solution and then re-dissolved into the solution under heating and stirring for 15 min. The temperature was then dropped to 125 °C, which is right below the boiling point of HI. After the complete precipitation of the crystal at 75°C, the hot plate was turned off and the solution was left to cool to room temperature. The final product was filtered by suction filtration and dried on the filtration funnel for 30 min.",Single-crystal X-ray diffraction,"STOE IPDS II or IPDS 2T diffractometer with Mo Kα radiation (λ = 0.710 73 Å) operating at 50 kV and 40 mA were used to collect single crystal diffraction data. X-AREA, X-RED, and XSHAPE programs were used to integrate and correct numerical absorption. Jana 2006 package was used to reslove structure. PLATON44 was used to validate space groups and twinning domains of the compounds."
10.1021/jacs.8b08691,"Tris(2,6-dimethylpiperazine) lead bromide",C18H48N6Pb2Br10,"2,6-dimethyl-1,3-diazinanium decabromo diplumbate(II), (2,6-dmpz)3Pb2Br10, (C6H16N2)3Pb2Br10",C6H16N2,"Pb2Br10, Lead bromide","2,6-dimethyl-1,3-diazinanium lead(II) bromide",1,single crystal,,,,,,,,"PbBr2(98%), 2,6-dimethylpiperazine (97%), hydrobromic acid (ACS reagent, 48%)",Colorless crystals,"Dissolve 1.10 g (3 mmol) of PbBr2 in 4 mL of HBr under heating and stirring at 122 °C (A). Add 1 mL of HBr into a separate vial of 2,6-dimethylpiperazine (342 mg, 3 mmol). Add the protonated 2,6-dimethylpiperazine solution into A under heating for 2 min and cool to room temperature.",Single-crystal X-ray diffraction,Data were collected using a Bruker DUO or Molly instrument with a Mo Kα IμS microfocus source (λ = 0.71073 Å) with MX Optics at 250 K. Post-processing using APEX3 software and OLEX2 program package.
