Repository: MasterAI-EAM/Darwin

# Darwin: A Tailored GPT for the Scientific Domain 🇦🇺
**Organization: [University of New South Wales（UNSW) AI4Science](https://www.masterai.com.au) & [GreenDynamics AI](https://www.greendynamics.com.au)**

Darwin is an open-source project dedicated to pretrain and fine-tune the LLaMA model on scientific literature and datasets. Specifically designed for the scientific domain with an emphasis on materials science, chemistry, and physics, Darwin integrates structured and unstructured scientific knowledge to enhance the efficacy of language models in scientific research.

File: dataset/Crystalline organic-inorganic compounds/DukeDB.csv (part 23 of 38)
doi,compound name,formula,group,organic,inorganic,iupac,dimensionality,sample type,code,level of theory,Exchange-correlation functional,k-point grid,level of relativity,basis set definition,numerical accuracy,synthesis starting materials,synthesis product,synthesis description,experimental method,experimental description
10.1021/jacs.8b08691,4-(aminomethyl)piperidine lead bromide,C6H16N2PbBr4,"4-(methanaminium)piperidine tetrabromoplumbate(II), (4AMP)PbBr4, (C6H16N2)PbBr4",C6H16N2,"PbBr4, Lead bromide",4-(methanaminium)piperidine lead (II) bromide,2,single crystal,,,,,,,,"PbBr2(98%), 4-(aminomethyl)piperidine (96%), hydrobromic acid (ACS reagent, 48%)",Colorless crystals,Dissolve 1.10 g (3 mmol) of PbBr2 in 4 mL of HBr under heating and stirring at 122 °C (A). Add 1 mL of HBr into a separate vial of 3 mmol of 4-(aminomethyl)piperidine. Add the protonated 4-(aminomethyl)-piperidine solution into A under heating for 2 min and cool to room temperature.,Single-crystal X-ray diffraction,Data were collected using either an STOE IPDS 2 or IPDS 2T diffractometer with graphite-monochromatized Mo Kα radiation (λ = 0.71073 Å) (50 kV/40 mA) under N2 at 293 K. Post-processing using STOE X-AREA programs.
10.1021/jacs.8b08691,1-ethylpiperazine lead bromide,C6H16N2PbBr4,"1-ethane-1,3-diazinanium tetrabromoplumbate(II), (epz)PbBr4, (C6H16N2)PbBr4",C6H16N2,"PbBr4, Lead bromide","1-ethane-1,3-diazinanium lead (II) bromide",2,single crystal,,,,,,,,"PbBr2(98%), 1-ethylpiperazine (98%), hydrobromic acid (ACS reagent, 48%)",Colorless crystals,"Dissolve 1.10 g (3 mmol) of PbBr2 in 4 mL of HBr under heating and stirring at 122 °C (A). Add 1 mL of HBr into a separate vial of 1-ethylpiperazine (342 mg, 3 mmol). Add the protonated 1-ethylpiperazine solution into A under heating for 2 min and cool to room temperature.",Single-crystal X-ray diffraction,Data were collected using either an STOE IPDS 2 or IPDS 2T diffractometer with graphite-monochromatized Mo Kα radiation (λ = 0.71073 Å) (50 kV/40 mA) under N2 at 293 K. Post-processing using STOE X-AREA programs.
10.1021/jacs.8b08691,Bis(1-methylpiperazine) lead bromide,C10H28N4Pb3Br10,"bis(1-methane-1,3-diazinanium) decabromo triplumbate(II), (mpz)2Pb3Br10, (C5H14N2)2Pb3Br10",C5H14N2,"Pb3Br10, Lead bromide","bis(1-methane-1,3-diazinanium) lead (II) bromide",2,single crystal,,,,,,,,"PbBr2(98%), 1-methylpiperazine (99%), hydrobromic acid (ACS reagent, 48%)",Colorless crystals,"Dissolve 1.10 g (3 mmol) of PbBr2 in 4 mL of HBr under heating and stirring at 122 °C (A). Add 1 mL of HBr into a separate vial of 1-methylpiperazine (200 mg, 2 mmol). Add the protonated 1-methylpiperazine solution into A under heating for 2 min and cool to room temperature.",Single-crystal X-ray diffraction,Data were collected using either an STOE IPDS 2 or IPDS 2T diffractometer with graphite-monochromatized Mo Kα radiation (λ = 0.71073 Å) (50 kV/40 mA) under N2 at 293 K. Post-processing using STOE X-AREA programs.
10.1021/jacs.8b08691,Homopiperazine lead bromide,C5H14N2PbBr4,"1,4-diazepanium tetrabromoplumbate(II), (hmp)PbBr4, (C5H14N2)PbBr4",C5H14N2,"PbBr4, Lead bromide","1,4-diazepanium lead bromide",3,single crystal,,,,,,,,"PbBr2(98%), homopiperazine (99%), hydrobromic acid (ACS reagent, 48%)",Colorless crystals,"Dissolve 1.10 g (3 mmol) of PbBr2 in 4 mL of HBr under heating and stirring at 122 °C (A). Add 1 mL of HBr into a separate vial of homopiperazine (300 mg, 3 mmol). Add the protonated homopiperazine solution into A under heating for 2 min and cool to room temperature.",Single-crystal X-ray diffraction,Data were collected using an STOE IPDS 2 or IPDS 2T diffractometer with graphite-monochromatized Mo Kα radiation (λ = 0.71073 Å) (50 kV/40 mA) under N2 at 293 K. Post-processing using STOE X-AREA programs.
10.1021/jacs.8b08691,Hexamethylenimine lead bromide,C6H14NPbBr3,"Hexamethylenimine tribromoplumbate(II), (hex)PbBr3, (C6H14N)PbBr3",C6H14N,"PbBr3, Lead bromide",azepanium lead (II) bromide,1,single crystal,,,,,,,,"PbBr2(98%), hexamethylenimine (98%), hydrobromic acid (ACS reagent, 48%)",Colorless crystals,"Dissolve 1.10 g (3 mmol) of PbBr2 in 4 mL of HBr under heating and stirring at 122 °C (A). Add 1 mL of HBr into a separate vial of hexamethylenimine (297 mg, 3 mmol). Add the protonated hexamethylenimine solution into A under heating for 2 min and cool to room temperature.",Single-crystal X-ray diffraction,Data were collected using either Bruker DUO or Molly instrument with a Mo Kα IμS microfocus source (λ = 0.71073 Å) with MX Optics at 250 K. Post-processing using APEX3 software and OLEX2 program package.
10.1021/jacs.8b08691,Heptamethylenimine lead bromide,C7H16NPbBr3,"Heptamethylenimine tribromoplumbate(II), (hep)PbBr3, (C7H16N)PbBr3",C7H16N,"PbBr3, Lead bromide",azocanium lead (II) bromide,1,single crystal,,,,,,,,"PbBr2(98%), heptamethylenimine (98%), hydrobromic acid (ACS reagent, 48%)",Colorless crystals,"Dissolve 1.10 g (3 mmol) of PbBr2 in 4 mL of HBr under heating and stirring at 122 °C (A). Add 1 mL of HBr into a separate vial of heptamethylenimine (339 mg, 3 mmol). Add the protonated heptamethylenimine solution into A under heating for 2 min and cool to room temperature.",Single-crystal X-ray diffraction,Data were collected using either an STOE IPDS 2 or IPDS 2T diffractometer with graphite-monochromatized Mo Kα radiation (λ = 0.71073 Å) (50 kV/40 mA) under N2 at 293 K. Post-processing using STOE X-AREA programs.
10.1021/jacs.8b08691,"Tris(2,6-dimethylpiperazine) lead bromide",C18H48N6Pb2Br10,"2,6-dimethyl-1,3-diazinanium decabromo diplumbate(II), (2,6-dmpz)3Pb2Br10, (C6H16N2)3Pb2Br10",C6H16N2,"Pb2Br10, Lead bromide","2,6-dimethyl-1,3-diazinanium lead(II) bromide",1,unknown,,,,,,,,"PbBr2(98%), 2,6-dimethylpiperazine (97%), hydrobromic acid (ACS reagent, 48%)",Colorless crystals,"Dissolve 1.10 g (3 mmol) of PbBr2 in 4 mL of HBr under heating and stirring at 122 °C (A). Add 1 mL of HBr into a separate vial of 2,6-dimethylpiperazine (342 mg, 3 mmol). Add the protonated 2,6-dimethylpiperazine solution into A under heating for 2 min and cool to room temperature.",Diffuse reflectance spectroscopy,"First, perform optical diffuse reflectance using a Shimadzu UV-3600 UV−vis−NIR spectrometer operating in the 200−1000 nm region. Convert reflectance to absorption according to the Kubelka−Munk equation to estimate the band gap."
10.1021/jacs.8b08691,4-(aminomethyl)piperidine lead bromide,C6H16N2PbBr4,"4-(methanaminium)piperidine tetrabromoplumbate(II), (4AMP)PbBr4, (C6H16N2)PbBr4",C6H16N2,"PbBr4, Lead bromide",4-(methanaminium)piperidine lead (II) bromide,2,unknown,,,,,,,,"PbBr2(98%), 4-(aminomethyl)piperidine (96%), hydrobromic acid (ACS reagent, 48%)",Colorless crystals,Dissolve 1.10 g (3 mmol) of PbBr2 in 4 mL of HBr under heating and stirring at 122 °C (A). Add 1 mL of HBr into a separate vial of 3 mmol of 4-(aminomethyl)piperidine. Add the protonated 4-(aminomethyl)-piperidine solution into A under heating for 2 min and cool to room temperature.,Diffuse reflectance spectroscopy,"First, perform optical diffuse reflectance using a Shimadzu UV-3600 UV−vis−NIR spectrometer operating in the 200−1000 nm region. Convert reflectance to absorption according to the Kubelka−Munk equation to estimate the band gap."
10.1021/jacs.8b08691,1-ethylpiperazine lead bromide,C6H16N2PbBr4,"1-ethane-1,3-diazinanium tetrabromoplumbate(II), (epz)PbBr4, (C6H16N2)PbBr4",C6H16N2,"PbBr4, Lead bromide","1-ethane-1,3-diazinanium lead (II) bromide",2,unknown,,,,,,,,"PbBr2(98%), 1-ethylpiperazine (98%), hydrobromic acid (ACS reagent, 48%)",Colorless crystals,"Dissolve 1.10 g (3 mmol) of PbBr2 in 4 mL of HBr under heating and stirring at 122 °C (A). Add 1 mL of HBr into a separate vial of 1-ethylpiperazine (342 mg, 3 mmol). Add the protonated 1-ethylpiperazine solution into A under heating for 2 min and cool to room temperature.",Diffuse reflectance spectroscopy,"First, perform optical diffuse reflectance using a Shimadzu UV-3600 UV−vis−NIR spectrometer operating in the 200−1000 nm region. Convert reflectance to absorption according to the Kubelka−Munk equation to estimate the band gap."
10.1021/jacs.8b08691,Bis(1-methylpiperazine) lead bromide,C10H28N4Pb3Br10,"bis(1-methane-1,3-diazinanium) decabromo triplumbate(II), (mpz)2Pb3Br10, (C5H14N2)2Pb3Br10",C5H14N2,"Pb3Br10, Lead bromide","bis(1-methane-1,3-diazinanium) lead (II) bromide",2,unknown,,,,,,,,"PbBr2(98%), 1-methylpiperazine (99%), hydrobromic acid (ACS reagent, 48%)",Colorless crystals,"Dissolve 1.10 g (3 mmol) of PbBr2 in 4 mL of HBr under heating and stirring at 122 °C (A). Add 1 mL of HBr into a separate vial of 1-methylpiperazine (200 mg, 2 mmol). Add the protonated 1-methylpiperazine solution into A under heating for 2 min and cool to room temperature.",Diffuse reflectance spectroscopy,"First, perform optical diffuse reflectance using a Shimadzu UV-3600 UV−vis−NIR spectrometer operating in the 200−1000 nm region. Convert reflectance to absorption according to the Kubelka−Munk equation to estimate the band gap."
10.1021/jacs.8b08691,Homopiperazine lead bromide,C5H14N2PbBr4,"1,4-diazepanium tetrabromoplumbate(II), (hmp)PbBr4, (C5H14N2)PbBr4",C5H14N2,"PbBr4, Lead bromide","1,4-diazepanium lead bromide",3,unknown,,,,,,,,"PbBr2(98%), homopiperazine (99%), hydrobromic acid (ACS reagent, 48%)",Colorless crystals,"Dissolve 1.10 g (3 mmol) of PbBr2 in 4 mL of HBr under heating and stirring at 122 °C (A). Add 1 mL of HBr into a separate vial of homopiperazine (300 mg, 3 mmol). Add the protonated homopiperazine solution into A under heating for 2 min and cool to room temperature.",Diffuse reflectance spectroscopy,"First, perform optical diffuse reflectance using a Shimadzu UV-3600 UV−vis−NIR spectrometer operating in the 200−1000 nm region. Convert reflectance to absorption according to the Kubelka−Munk equation to estimate the band gap."
10.1021/jacs.8b08691,Hexamethylenimine lead bromide,C6H14NPbBr3,"Hexamethylenimine tribromoplumbate(II), (hex)PbBr3, (C6H14N)PbBr3",C6H14N,"PbBr3, Lead bromide",azepanium lead (II) bromide,1,unknown,,,,,,,,"PbBr2(98%), hexamethylenimine (98%), hydrobromic acid (ACS reagent, 48%)",Colorless crystals,"Dissolve 1.10 g (3 mmol) of PbBr2 in 4 mL of HBr under heating and stirring at 122 °C (A). Add 1 mL of HBr into a separate vial of hexamethylenimine (297 mg, 3 mmol). Add the protonated hexamethylenimine solution into A under heating for 2 min and cool to room temperature.",Diffuse reflectance spectroscopy,"First, perform optical diffuse reflectance using a Shimadzu UV-3600 UV−vis−NIR spectrometer operating in the 200−1000 nm region. Convert reflectance to absorption according to the Kubelka−Munk equation to estimate the band gap."
10.1021/jacs.8b08691,Heptamethylenimine lead bromide,C7H16NPbBr3,"Heptamethylenimine tribromoplumbate(II), (hep)PbBr3, (C7H16N)PbBr3",C7H16N,"PbBr3, Lead bromide",azocanium lead (II) bromide,1,unknown,,,,,,,,"PbBr2(98%), heptamethylenimine (98%), hydrobromic acid (ACS reagent, 48%)",Colorless crystals,"Dissolve 1.10 g (3 mmol) of PbBr2 in 4 mL of HBr under heating and stirring at 122 °C (A). Add 1 mL of HBr into a separate vial of heptamethylenimine (339 mg, 3 mmol). Add the protonated heptamethylenimine solution into A under heating for 2 min and cool to room temperature.",Diffuse reflectance spectroscopy,"First, perform optical diffuse reflectance using a Shimadzu UV-3600 UV−vis−NIR spectrometer operating in the 200−1000 nm region. Convert reflectance to absorption according to the Kubelka−Munk equation to estimate the band gap."
10.1021/jacs.8b08691,"Tris(2,6-dimethylpiperazine) lead bromide",C18H48N6Pb2Br10,"2,6-dimethyl-1,3-diazinanium decabromo diplumbate(II), (2,6-dmpz)3Pb2Br10, (C6H16N2)3Pb2Br10",C6H16N2,"Pb2Br10, Lead bromide","2,6-dimethyl-1,3-diazinanium lead(II) bromide",1,powder,,,,,,,,"PbBr2(98%), 2,6-dimethylpiperazine (97%), hydrobromic acid (ACS reagent, 48%)",Colorless crystals,"Dissolve 1.10 g (3 mmol) of PbBr2 in 4 mL of HBr under heating and stirring at 122 °C (A). Add 1 mL of HBr into a separate vial of 2,6-dimethylpiperazine (342 mg, 3 mmol). Add the protonated 2,6-dimethylpiperazine solution into A under heating for 2 min and cool to room temperature.",Steady-state photoluminescence,"Excite with 330 nm photons produced from an optical parametric amplifier, which is pumped by a Ti:sapphire amplifier with 800 nm output at 2 kHz repetition rate. Time-integrated photoluminescence spectra were captured with a CCD camera; time-resolved PL spectra were captured with a streak camera."
10.1021/jacs.8b08691,4-(aminomethyl)piperidine lead bromide,C6H16N2PbBr4,"4-(methanaminium)piperidine tetrabromoplumbate(II), (4AMP)PbBr4, (C6H16N2)PbBr4",C6H16N2,"PbBr4, Lead bromide",4-(methanaminium)piperidine lead (II) bromide,2,powder,,,,,,,,"PbBr2(98%), 4-(aminomethyl)piperidine (96%), hydrobromic acid (ACS reagent, 48%)",Colorless crystals,Dissolve 1.10 g (3 mmol) of PbBr2 in 4 mL of HBr under heating and stirring at 122 °C (A). Add 1 mL of HBr into a separate vial of 3 mmol of 4-(aminomethyl)piperidine. Add the protonated 4-(aminomethyl)-piperidine solution into A under heating for 2 min and cool to room temperature.,Steady-state photoluminescence,"Excite with 330 nm photons produced from an optical parametric amplifier, which is pumped by a Ti:sapphire amplifier with 800 nm output at 2 kHz repetition rate. Time-integrated photoluminescence spectra were captured with a CCD camera; time-resolved PL spectra were captured with a streak camera."
10.1021/jacs.8b08691,1-ethylpiperazine lead bromide,C6H16N2PbBr4,"1-ethane-1,3-diazinanium tetrabromoplumbate(II), (epz)PbBr4, (C6H16N2)PbBr4",C6H16N2,"PbBr4, Lead bromide","1-ethane-1,3-diazinanium lead (II) bromide",2,powder,,,,,,,,"PbBr2(98%), 1-ethylpiperazine (98%), hydrobromic acid (ACS reagent, 48%)",Colorless crystals,"Dissolve 1.10 g (3 mmol) of PbBr2 in 4 mL of HBr under heating and stirring at 122 °C (A). Add 1 mL of HBr into a separate vial of 1-ethylpiperazine (342 mg, 3 mmol). Add the protonated 1-ethylpiperazine solution into A under heating for 2 min and cool to room temperature.",Steady-state photoluminescence,"Excite with 330 nm photons produced from an optical parametric amplifier, which is pumped by a Ti:sapphire amplifier with 800 nm output at 2 kHz repetition rate. Time-integrated photoluminescence spectra were captured with a CCD camera; time-resolved PL spectra were captured with a streak camera."
10.1021/jacs.8b08691,Bis(1-methylpiperazine) lead bromide,C10H28N4Pb3Br10,"bis(1-methane-1,3-diazinanium) decabromo triplumbate(II), (mpz)2Pb3Br10, (C5H14N2)2Pb3Br10",C5H14N2,"Pb3Br10, Lead bromide","bis(1-methane-1,3-diazinanium) lead (II) bromide",2,powder,,,,,,,,"PbBr2(98%), 1-methylpiperazine (99%), hydrobromic acid (ACS reagent, 48%)",Colorless crystals,"Dissolve 1.10 g (3 mmol) of PbBr2 in 4 mL of HBr under heating and stirring at 122 °C (A). Add 1 mL of HBr into a separate vial of 1-methylpiperazine (200 mg, 2 mmol). Add the protonated 1-methylpiperazine solution into A under heating for 2 min and cool to room temperature.",Steady-state photoluminescence,"Excite with 330 nm photons produced from an optical parametric amplifier, which is pumped by a Ti:sapphire amplifier with 800 nm output at 2 kHz repetition rate. Time-integrated photoluminescence spectra were captured with a CCD camera; time-resolved PL spectra were captured with a streak camera."
10.1021/jacs.8b08691,Homopiperazine lead bromide,C5H14N2PbBr4,"1,4-diazepanium tetrabromoplumbate(II), (hmp)PbBr4, (C5H14N2)PbBr4",C5H14N2,"PbBr4, Lead bromide","1,4-diazepanium lead bromide",3,powder,,,,,,,,"PbBr2(98%), homopiperazine (99%), hydrobromic acid (ACS reagent, 48%)",Colorless crystals,"Dissolve 1.10 g (3 mmol) of PbBr2 in 4 mL of HBr under heating and stirring at 122 °C (A). Add 1 mL of HBr into a separate vial of homopiperazine (300 mg, 3 mmol). Add the protonated homopiperazine solution into A under heating for 2 min and cool to room temperature.",Steady-state photoluminescence,"Excite with 330 nm photons produced from an optical parametric amplifier, which is pumped by a Ti:sapphire amplifier with 800 nm output at 2 kHz repetition rate. Time-integrated photoluminescence spectra were captured with a CCD camera; time-resolved PL spectra were captured with a streak camera."
10.1021/jacs.8b08691,Hexamethylenimine lead bromide,C6H14NPbBr3,"Hexamethylenimine tribromoplumbate(II), (hex)PbBr3, (C6H14N)PbBr3",C6H14N,"PbBr3, Lead bromide",azepanium lead (II) bromide,1,powder,,,,,,,,"PbBr2(98%), hexamethylenimine (98%), hydrobromic acid (ACS reagent, 48%)",Colorless crystals,"Dissolve 1.10 g (3 mmol) of PbBr2 in 4 mL of HBr under heating and stirring at 122 °C (A). Add 1 mL of HBr into a separate vial of hexamethylenimine (297 mg, 3 mmol). Add the protonated hexamethylenimine solution into A under heating for 2 min and cool to room temperature.",Steady-state photoluminescence,"Excite with 330 nm photons produced from an optical parametric amplifier, which is pumped by a Ti:sapphire amplifier with 800 nm output at 2 kHz repetition rate. Time-integrated photoluminescence spectra were captured with a CCD camera; time-resolved PL spectra were captured with a streak camera."
10.1021/jacs.8b08691,Heptamethylenimine lead bromide,C7H16NPbBr3,"Heptamethylenimine tribromoplumbate(II), (hep)PbBr3, (C7H16N)PbBr3",C7H16N,"PbBr3, Lead bromide",azocanium lead (II) bromide,1,powder,,,,,,,,"PbBr2(98%), heptamethylenimine (98%), hydrobromic acid (ACS reagent, 48%)",Colorless crystals,"Dissolve 1.10 g (3 mmol) of PbBr2 in 4 mL of HBr under heating and stirring at 122 °C (A). Add 1 mL of HBr into a separate vial of heptamethylenimine (339 mg, 3 mmol). Add the protonated heptamethylenimine solution into A under heating for 2 min and cool to room temperature.",Steady-state photoluminescence,"Excite with 330 nm photons produced from an optical parametric amplifier, which is pumped by a Ti:sapphire amplifier with 800 nm output at 2 kHz repetition rate. Time-integrated photoluminescence spectra were captured with a CCD camera; time-resolved PL spectra were captured with a streak camera."
10.1021/jacs.8b08691,"Tris(2,6-dimethylpiperazine) lead bromide",C18H48N6Pb2Br10,"2,6-dimethyl-1,3-diazinanium decabromo diplumbate(II), (2,6-dmpz)3Pb2Br10, (C6H16N2)3Pb2Br10",C6H16N2,"Pb2Br10, Lead bromide","2,6-dimethyl-1,3-diazinanium lead(II) bromide",1,single crystal,SIESTA package,DFT,revPBE-GGA,Energy cutoff of 150 Ry for real-space mesh size,"SOC on-site approximation as proposed by Fernández-Seivane et al. (J. Phys.: Condens. Matter 2006, 18, 7999)",Double-zeta polarized basis set of finite-range numerical pseudoatomic orbitals; Troullier−Martins pseudopotentials,,,,,,
10.1021/jacs.8b08691,4-(aminomethyl)piperidine lead bromide,C6H16N2PbBr4,"4-(methanaminium)piperidine tetrabromoplumbate(II), (4AMP)PbBr4, (C6H16N2)PbBr4",C6H16N2,"PbBr4, Lead bromide",4-(methanaminium)piperidine lead (II) bromide,2,single crystal,SIESTA package,DFT,revPBE-GGA,Energy cutoff of 150 Ry for real-space mesh size,"SOC on-site approximation as proposed by Fernández-Seivane et al. (J. Phys.: Condens. Matter 2006, 18, 7999)",Double-zeta polarized basis set of finite-range numerical pseudoatomic orbitals; Troullier−Martins pseudopotentials,,,,,,
10.1021/jacs.8b08691,1-ethylpiperazine lead bromide,C6H16N2PbBr4,"1-ethane-1,3-diazinanium tetrabromoplumbate(II), (epz)PbBr4, (C6H16N2)PbBr4",C6H16N2,"PbBr4, Lead bromide","1-ethane-1,3-diazinanium lead (II) bromide",2,single crystal,SIESTA package,DFT,revPBE-GGA,Energy cutoff of 150 Ry for real-space mesh size,"SOC on-site approximation as proposed by Fernández-Seivane et al. (J. Phys.: Condens. Matter 2006, 18, 7999)",Double-zeta polarized basis set of finite-range numerical pseudoatomic orbitals; Troullier−Martins pseudopotentials,,,,,,
10.1021/jacs.8b08691,Heptamethylenimine lead bromide,C7H16NPbBr3,"Heptamethylenimine tribromoplumbate(II), (hep)PbBr3, (C7H16N)PbBr3",C7H16N,"PbBr3, Lead bromide",azocanium lead (II) bromide,1,single crystal,SIESTA package,DFT,revPBE-GGA,Energy cutoff of 150 Ry for real-space mesh size,"SOC on-site approximation as proposed by Fernández-Seivane et al. (J. Phys.: Condens. Matter 2006, 18, 7999)",Double-zeta polarized basis set of finite-range numerical pseudoatomic orbitals; Troullier−Martins pseudopotentials,,,,,,
10.1021/jacs.8b12948,Bis(butylammonium) methylammonium lead bromide,[CH3(CH2)3NH3]2(CH3NH3)Pb2Br7,"(BA)2(MA)Pb2Br7, bis(butylaminium) methanaminium septabromo diplumbate(II)","C4H12N, CNH6","Pb2Br7, Lead bromide",bis(butylaminium) methanaminium lead bromide,2,single crystal,,,,,,,,"PbCO3, CH3NH3Br, CH3(CH2)3NH3Br, HBr",Yellow plate-shaped crystals,"First, CH3NH3Br (0.56 g, 0.005 mol) and PbCO3 (2.67 g, 0.01 mol) were dissolved in an aqueous  HBr solution (20 mL, 47%) by heating at boiling temperature, producing a bright-yellow solution. Next, CH3(CH2)3NH3Br (1.54 g, 0.01 mol) was added, and a yellow (powder) precipitate formed. By heating this mixture, the solution was redissolved, and a clear-yellow solution resulted. Large crystals grew as the temperature cooled.",Single-Crystal X-ray diffraction,"An Agilent Technologies SuperNova Dual Wavelength CCD diffractometer was used, and Mo-Kα radiation was performed. CrysAlisPro software was used for data reduction and absorption correction. Shelx software refined structures."
10.1021/jacs.8b12948,Bis(butylammonium) methylammonium lead bromide,[CH3(CH2)3NH3]2(CH3NH3)Pb2Br7,"(BA)2(MA)Pb2Br7, bis(butylaminium) methanaminium septabromo diplumbate(II)","C4H12N, CNH6","Pb2Br7, Lead bromide",bis(butylaminium) methanaminium lead bromide,2,single crystal,,,,,,,,"PbCO3, CH3NH3Br, CH3(CH2)3NH3Br, HBr",Yellow plate-shaped crystals,"First, CH3NH3Br (0.56 g, 0.005 mol) and PbCO3 (2.67 g, 0.01 mol) were dissolved in an aqueous HBr solution (20 mL, 47%) by heating at boiling temperature, producing a bright-yellow solution. Next, CH3(CH2)3NH3Br (1.54 g, 0.01 mol) was added, and a yellow (powder) precipitate formed. By heating this mixture, the solution was redissolved, and a clear-yellow solution resulted. Large crystals grew as the temperature cooled.",Single-Crystal X-ray diffraction,"An Agilent Technologies SuperNova Dual Wavelength CCD diffractometer was used, and Cu-Kα radiation was performed. CrysAlisPro software was used for data reduction and absorption correction. Shelx software refined structures."
10.1021/jacs.8b12948,Bis(butylammonium) methylammonium lead bromide,[CH3(CH2)3NH3]2(CH3NH3)Pb2Br7,"(BA)2(MA)Pb2Br7, bis(butylaminium) methanaminium septabromo diplumbate(II)","C4H12N, CNH6","Pb2Br7, Lead bromide",bis(butylaminium) methanaminium lead bromide,2,bulk polycrystalline,,,,,,,,"PbCO3, CH3NH3Br, CH3(CH2)3NH3Br, HBr",Yellow plate-shaped crystals,"First, CH3NH3Br (0.56 g, 0.005 mol) and PbCO3 (2.67 g, 0.01 mol) were dissolved in aqueous  HBr solution (20 mL, 47%). These substances were dissolved through heating and boiling HBr, producing a bright-yellow solution. Next, CH3(CH2)3NH3Br (1.54 g, 0.01 mol) was added, and a yellow (powder) precipitate formed. By heating this mixture, the solution was redissolved and a clear-yellow solution was resulted. Large crystals grew as the temperature cooled, and the crystals were elongated along crystallographic c-axis.",UV-vis absorption,
10.1021/jacs.8b12948,Bis(butylammonium) methylammonium lead bromide,[CH3(CH2)3NH3]2(CH3NH3)Pb2Br7,"(BA)2(MA)Pb2Br7, bis(butylaminium) methanaminium septabromo diplumbate(II)","C4H12N, CNH6","Pb2Br7, Lead bromide",bis(butylaminium) methanaminium lead bromide,2,bulk polycrystalline,,,,,,,,"PbCO3, CH3NH3Br, CH3(CH2)3NH3Br, HBr",Yellow plate-shaped crystals,"First, CH3NH3Br (0.56 g, 0.005 mol) and PbCO3 (2.67 g, 0.01 mol) were dissolved in an aqueous HBr solution (20 mL, 47%) by heating at boiling temperature, producing a bright-yellow solution. Next, CH3(CH2)3NH3Br (1.54 g, 0.01 mol) was added, and a yellow (powder) precipitate formed. By heating this mixture, the solution was redissolved, and a clear-yellow solution resulted. Large crystals grew as the temperature cooled.",,
10.1021/jacs.8b12948,Bis(butylammonium) methylammonium lead bromide,[CH3(CH2)3NH3]2(CH3NH3)Pb2Br7,"(BA)2(MA)Pb2Br7, bis(butylaminium) methanaminium septabromo diplumbate(II)","C4H12N, CNH6","Pb2Br7, Lead bromide",bis(butylaminium) methanaminium lead bromide,2,bulk polycrystalline,,,,,,,,"PbCO3, CH3NH3Br, CH3(CH2)3NH3Br, HBr",Yellow plate-shaped crystals,"First, CH3NH3Br (0.56 g, 0.005 mol) and PbCO3 (2.67 g, 0.01 mol) were dissolved in an aqueous HBr solution (20 mL, 47%) by heating at boiling temperature, producing a bright-yellow solution. Next, CH3(CH2)3NH3Br (1.54 g, 0.01 mol) was added, and a yellow (powder) precipitate formed. By heating this mixture, the solution was redissolved, and a clear-yellow solution resulted. Large crystals grew as the temperature cooled.",,
10.1021/jacs.8b12948,Bis(butylammonium) methylammonium lead bromide,[CH3(CH2)3NH3]2(CH3NH3)Pb2Br7,"(BA)2(MA)Pb2Br7, bis(butylaminium) methanaminium septabromo diplumbate(II)","C4H12N, CNH6","Pb2Br7, Lead bromide",bis(butylaminium) methanaminium lead bromide,2,single crystal,,,,,,,,"PbCO3, CH3NH3Br, CH3(CH2)3NH3Br, HBr",Yellow plate-shaped crystals,"First, CH3NH3Br (0.56 g, 0.005 mol) and PbCO3 (2.67 g, 0.01 mol) were dissolved in an aqueous HBr solution (20 mL, 47%) by heating at boiling temperature, producing a bright-yellow solution. Next, CH3(CH2)3NH3Br (1.54 g, 0.01 mol) was added, and a yellow (powder) precipitate formed. By heating this mixture, the solution was redissolved, and a clear-yellow solution resulted. Large crystals grew as the temperature cooled.",AC impedance measurement,"Samples were prepared by cutting single crystals along the c-axis, coating crystals with silver conduction paste. The real έ was measured with two-probe AC impedance method (Impedance Analyzer TH2828A)."
10.1021/jacs.9b01327,Bis(pentylammonium) methylammonium lead iodide,(CH3(CH2)4NH3)2(MA)Pb2I7,"(PA)2(MA)Pb2I7, bis(pentylaminium) methanaminium septaiododiplumbate(II)","C5NH14, CNH6","Pb2I7, Lead iodide",bis(pentylaminium) methanaminium lead iodide,2,single crystal,,,,,,,,"Lead(II) oxide (PbO, <10 μm, ReagentPlus®, ≥99.9% trace metals basis ), HI (57 wt. % in H2O), methylamine hydrochloride (≥98%), pentylamine 99%, H3PO2 (50 wt. % in H2O)",red plate-like crystals,"PbO powder (2232 mg, 10 mmol) was dissolved in 57% w/w aqueous HI solution (16 mL) in a 50 mL glass flask by heating to boiling under stirring. A bright yellow solution resulted. Solid methylamine hydrochloride (338 mg, 5 mmol, DRY) was added to the hot yellow solution, and a black powder precipitated. This dissolved under stirring and resulted in a bright yellow solution. 911 μL (6.9 mmol) of pentylamine in 50% aqueous H3PO2 (2 mL) was slowly added. The solution was slowly cooled to room temperature. After two hours, crystals were completely formed.",Single crystal X-Ray diffraction,A Bruker Molly or Duo instrument with MoKα IμS microfocus source (λ=0.71073 Å) and MX Optics was used. All samples were collected at 293 K. Data was integrated and corrected for absorption with APEX3 software.
10.1021/jacs.9b01327,Bis(pentylammonium) methylammonium lead iodide,(CH3(CH2)4NH3)2(MA)Pb2I7,"(PA)2(MA)Pb2I7, bis(pentylaminium) methanaminium septaiododiplumbate(II)","C5NH14, CNH6","Pb2I7, Lead iodide",bis(pentylaminium) methanaminium lead iodide,2,bulk polycrystalline,,,,,,,,"Lead(II) oxide (PbO, <10 μm, ReagentPlus®, ≥99.9% trace metals basis ), HI (57 wt. % in H2O), methylamine hydrochloride (≥98%), pentylamine 99%, H3PO2 (50 wt. % in H2O)",red plate-like crystals,"PbO powder (2232 mg, 10 mmol) was dissolved in 57% w/w aqueous HI solution (16 mL) in a 50 mL glass flask by heating to boiling under stirring. A bright yellow solution resulted. Solid methylamine hydrochloride (338 mg, 5 mmol, DRY) was added to the hot yellow solution, and a black powder precipitated. This dissolved under stirring and resulted in a bright yellow solution. 911 μL (6.9 mmol) of pentylamine in 50% aqueous H3PO2 (2 mL) was slowly added. The solution was slowly cooled to room temperature. After two hours, crystals were completely formed.",UV-vis absorption (diffused reflectance),"Optical diffuse-reflectance measurements were conducted at room temperature. A Shimadzu UV-2600 PC double-beam, double-monochromator spectrophotometer was operating from 200 to 2500 nm. BaS4 was used as a non-absorbing reflectance reference. Reflectance v. wavelength data was collected and used to estimate the band gap by converting reflectance to absorbance via the Kubelka-Munk equation: α/S = (1-R)^{2}/2R. Band gap energy was calculated based on the absorption edge and exciton peak of the optical absorption spectra."
10.1021/jacs.9b01327,Bis(pentylammonium) methylammonium lead iodide,(CH3(CH2)4NH3)2(MA)Pb2I7,"(PA)2(MA)Pb2I7, bis(pentylaminium) methanaminium septaiododiplumbate(II)","C5NH14, CNH6","Pb2I7, Lead iodide",bis(pentylaminium) methanaminium lead iodide,2,bulk polycrystalline,,,,,,,,"Lead(II) oxide (PbO, <10 μm, ReagentPlus®, ≥99.9% trace metals basis ), HI (57 wt. % in H2O), methylamine hydrochloride (≥98%), pentylamine 99%, H3PO2 (50 wt. % in H2O)",red plate-like crystals,"PbO powder (2232 mg, 10 mmol) was dissolved in 57% w/w aqueous HI solution (16 mL) in a 50 mL glass flask by heating to boiling under stirring. A bright yellow solution resulted. Solid methylamine hydrochloride (338 mg, 5 mmol, DRY) was added to the hot yellow solution, and a black powder precipitated. This dissolved under stirring and resulted in a bright yellow solution. 911 μL (6.9 mmol) of pentylamine in 50% aqueous H3PO2 (2 mL) was slowly added. The solution was slowly cooled to room temperature. After two hours, crystals were completely formed.",UV-vis absorption (diffused reflectance),"Optical diffuse-reflectance measurements were conducted at room temperature. A Shimadzu UV-2600 PC double-beam, double-monochromator spectrophotometer was operating from 200 to 2500 nm. BaS4 was used as a non-absorbing reflectance reference. Reflectance v. wavelength data was collected and used to estimate the band gap by converting reflectance to absorbance via the Kubelka-Munk equation: α/S = (1-R)^{2}/2R. Band gap energy was calculated based on the absorption edge and exciton peak of the optical absorption spectra."
10.1021/jacs.9b01327,Bis(pentylammonium) methylammonium lead iodide,(CH3(CH2)4NH3)2(MA)Pb2I7,"(PA)2(MA)Pb2I7, bis(pentylaminium) methanaminium septaiododiplumbate(II)","C5NH14, CNH6","Pb2I7, Lead iodide",bis(pentylaminium) methanaminium lead iodide,2,bulk polycrystalline,,,,,,,,"Lead(II) oxide (PbO, <10 μm, ReagentPlus®, ≥99.9% trace metals basis ), HI (57 wt. % in H2O), methylamine hydrochloride (≥98%), pentylamine 99%, H3PO2 (50 wt. % in H2O)",red plate-like crystals,"PbO powder (2232 mg, 10 mmol) was dissolved in 57% w/w aqueous HI solution (16 mL) in a 50 mL glass flask by heating to boiling under stirring. A bright yellow solution resulted. Solid methylamine hydrochloride (338 mg, 5 mmol, DRY) was added to the hot yellow solution, and a black powder precipitated. This dissolved under stirring and resulted in a bright yellow solution. 911 μL (6.9 mmol) of pentylamine in 50% aqueous H3PO2 (2 mL) was slowly added. The solution was slowly cooled to room temperature. After two hours, crystals were completely formed.",Photoluminescence microscopy,"Data was collected with a Horiba LabRam Evolution high-resolution confocal Raman microscope spectrometer (600g/mm diffraction grating, with a diode continuous wave laser (473 nm, 25 mW) and a Synapse charge-coupled device camera. PL energy was calculated by the PL peak position of the optical emission spectra."
10.1021/jacs.9b01327,Bis(pentylammonium) bis(methylammonium) lead iodide,(CH3(CH2)4NH3)2(MA)2Pb3I10,"(PA)2(MA)2Pb3I10, bis(pentylaminium) bis(methanaminium) decaiodo triplumbate(II)","C5NH14, CNH6","Pb3I10, Lead iodide",bis(pentylaminium) bis(methanaminium) lead iodide,2,single crystal,,,,,,,,"Lead(II) oxide (PbO, <10 μm, ReagentPlus®, ≥99.9% trace metals basis ), HI (57 wt. % in H2O), methylamine hydrochloride (≥98%), pentylamine 99%, H3PO2 (50 wt. % in H2O)",brown plate-like crystals,"PbO powder (2232 mg, 10 mmol) was dissolved in 57% w/w aqueous HI solution (16 mL) in a 50 mL glass flask by heating to boiling under stirring. A bright yellow solution resulted. Solid methylamine hydrochloride (450 mg, 6.67 mmol, DRY) was added to the hot yellow solution, and a black powder precipitated. This dissolved under stirring and resulted in a bright yellow solution. 383 μL (3.3 mmol) of pentylamine in 50% aqueous H3PO2 (2 mL) was slowly added. The solution was slowly cooled to room temperature. After three hours, crystals were completely formed.",Single crystal X-Ray diffraction,A Bruker Molly or Duo instrument with MoKα IμS microfocus source (λ=0.71073 Å) and MX Optics was used. All samples were collected at 293 K. Data was integrated and corrected for absorption with APEX3 software.
10.1021/jacs.9b01327,Bis(pentylammonium) bis(methylammonium) lead iodide,(CH3(CH2)4NH3)2(MA)2Pb3I10,"(PA)2(MA)2Pb3I10, bis(pentylaminium) bis(methanaminium) decaiodo triplumbate(II)","C5NH14, CNH6","Pb3I10, Lead iodide",bis(pentylaminium) bis(methanaminium) lead iodide,2,bulk polycrystalline,,,,,,,,"Lead(II) oxide (PbO, <10 μm, ReagentPlus®, ≥99.9% trace metals basis ), HI (57 wt. % in H2O), methylamine hydrochloride (≥98%), pentylamine 99%, H3PO2 (50 wt. % in H2O)",brown plate-like crystals,"PbO powder (2232 mg, 10 mmol) was dissolved in 57% w/w aqueous HI solution (16 mL) in a 50 mL glass flask by heating to boiling under stirring. A bright yellow solution resulted. Solid methylamine hydrochloride (450 mg, 6.67 mmol, DRY) was added to the hot yellow solution, and a black powder precipitated. This dissolved under stirring and resulted in a bright yellow solution. 383 μL (3.3 mmol) of pentylamine in 50% aqueous H3PO2 (2 mL) was slowly added. The solution was slowly cooled to room temperature. After three hours, crystals were completely formed.",UV-vis absorption (diffused reflectance),"Optical diffuse-reflectance measurements were conducted at room temperature. A Shimadzu UV-2600 PC double-beam, double-monochromator spectrophotometer was operating from 200 to 2500 nm. BaS4 was used as a non-absorbing reflectance reference. Reflectance v. wavelength data was collected and used to estimate the band gap by converting reflectance to absorbance via the Kubelka-Munk equation: α/S = (1-R)^{2}/2R. Band gap energy was calculated based on the absorption edge and exciton peak of the optical absorption spectra."
10.1021/jacs.9b01327,Bis(pentylammonium) methylammonium lead iodide,(CH3(CH2)4NH3)2(MA)Pb2I7,"(PA)2(MA)Pb2I7, bis(pentylaminium) methanaminium septaiododiplumbate(II)","C5NH14, CNH6","Pb2I7, Lead iodide",bis(pentylaminium) methanaminium lead iodide,2,unknown,,,,,,,,"Lead(II) oxide (PbO, <10 μm, ReagentPlus®, ≥99.9% trace metals basis ), HI (57 wt. % in H2O), methylamine hydrochloride (≥98%), pentylamine 99%, H3PO2 (50 wt. % in H2O)",brown plate-like crystals,"PbO powder (2232 mg, 10 mmol) was dissolved in 57% w/w aqueous HI solution (16 mL) in a 50 mL glass flask by heating to boiling under stirring. A bright yellow solution resulted. Solid methylamine hydrochloride (450 mg, 6.67 mmol, DRY) was added to the hot yellow solution, and a black powder precipitated. This dissolved under stirring and resulted in a bright yellow solution. 383 μL (3.3 mmol) of pentylamine in 50% aqueous H3PO2 (2 mL) was slowly added. The solution was slowly cooled to room temperature. After three hours, crystals were completely formed.",,
10.1021/jacs.9b01327,Bis(pentylammonium) bis(methylammonium) lead iodide,(CH3(CH2)4NH3)2(MA)2Pb3I10,"(PA)2(MA)2Pb3I10, bis(pentylaminium) bis(methanaminium) decaiodo triplumbate(II)","C5NH14, CNH6","Pb3I10, Lead iodide",bis(pentylaminium) bis(methanaminium) lead iodide,2,bulk polycrystalline,,,,,,,,"Lead(II) oxide (PbO, <10 μm, ReagentPlus®, ≥99.9% trace metals basis ), HI (57 wt. % in H2O), methylamine hydrochloride (≥98%), pentylamine 99%, H3PO2 (50 wt. % in H2O)",brown plate-like crystals,"PbO powder (2232 mg, 10 mmol) was dissolved in 57% w/w aqueous HI solution (16 mL) in a 50 mL glass flask by heating to boiling under stirring. A bright yellow solution resulted. Solid methylamine hydrochloride (450 mg, 6.67 mmol, DRY) was added to the hot yellow solution, and a black powder precipitated. This dissolved under stirring and resulted in a bright yellow solution. 383 μL (3.3 mmol) of pentylamine in 50% aqueous H3PO2 (2 mL) was slowly added. The solution was slowly cooled to room temperature. After three hours, crystals were completely formed.",UV-vis absorption (diffused reflectance),"Optical diffuse-reflectance measurements were conducted at room temperature. A Shimadzu UV-2600 PC double-beam, double-monochromator spectrophotometer was operating from 200 to 2500 nm. BaS4 was used as a non-absorbing reflectance reference. Reflectance v. wavelength data was collected and used to estimate the band gap by converting reflectance to absorbance via the Kubelka-Munk equation: α/S = (1-R)^{2}/2R. Band gap energy was calculated based on the absorption edge and exciton peak of the optical absorption spectra."
10.1021/jacs.9b01327,Bis(pentylammonium) bis(methylammonium) lead iodide,(CH3(CH2)4NH3)2(MA)2Pb3I10,"(PA)2(MA)2Pb3I10, bis(pentylaminium) bis(methanaminium) decaiodo triplumbate(II)","C5NH14, CNH6","Pb3I10, Lead iodide",bis(pentylaminium) bis(methanaminium) lead iodide,2,bulk polycrystalline,,,,,,,,"Lead(II) oxide (PbO, <10 μm, ReagentPlus®, ≥99.9% trace metals basis ), HI (57 wt. % in H2O), methylamine hydrochloride (≥98%), pentylamine 99%, H3PO2 (50 wt. % in H2O)",brown plate-like crystals,"PbO powder (2232 mg, 10 mmol) was dissolved in 57% w/w aqueous HI solution (16 mL) in a 50 mL glass flask by heating to boiling under stirring. A bright yellow solution resulted. Solid methylamine hydrochloride (450 mg, 6.67 mmol, DRY) was added to the hot yellow solution, and a black powder precipitated. This dissolved under stirring and resulted in a bright yellow solution. 383 μL (3.3 mmol) of pentylamine in 50% aqueous H3PO2 (2 mL) was slowly added. The solution was slowly cooled to room temperature. After three hours, crystals were completely formed.",Photoluminescence microscopy,"Data was collected with a Horiba LabRam Evolution high-resolution confocal Raman microscope spectrometer (600g/mm diffraction grating, with a diode continuous wave laser (473 nm, 25 mW) and a Synapse charge-coupled device camera. PL energy was calculated by the PL peak position of the optical emission spectra."
10.1021/jacs.9b01327,Bis(pentylammonium) tris(methylammonium) lead iodide,(CH3(CH2)4NH3)2(MA)3Pb4I13,"(PA)2(MA)3Pb4I13, bis(pentylaminium) tris(methanaminium) tridecaiodo tetraplumbate(II)","C5NH14, CNH6","Pb4I13, Lead iodide",bis(pentylaminium) tris(methanaminium) lead iodide,2,single crystal,,,,,,,,"Lead(II) oxide (PbO, <10 μm, ReagentPlus®, ≥99.9% trace metals basis ), HI (57 wt. % in H2O), methylamine hydrochloride (≥98%), pentylamine 99%, H3PO2 (50 wt. % in H2O)",black plate-like crystals,"PbO powder (2232 mg, 10 mmol) was dissolved in 57% w/w aqueous HI solution (16 mL) in a 50 mL glass flask by heating to boiling under stirring. A bright yellow solution resulted. Solid methylamine hydrochloride (507 mg, 7.5 mmol, DRY) was added to the hot yellow solution, and a black powder precipitated. This dissolved under stirring and resulted in a bright yellow solution. 232 μL (2 mmol) of pentylamine in 50% aqueous H3PO2 (2 mL) was slowly added. The solution was slowly cooled to room temperature. After three hours, crystals were completely formed.",Single crystal X-Ray diffraction,A Bruker Molly or Duo instrument with MoKα IμS microfocus source (λ=0.71073 Å) and MX Optics was used. All samples were collected at 293 K. Data was integrated and corrected for absorption with APEX3 software.
