Repository: MasterAI-EAM/Darwin

# Darwin: A Tailored GPT for the Scientific Domain 🇦🇺
**Organization: [University of New South Wales（UNSW) AI4Science](https://www.masterai.com.au) & [GreenDynamics AI](https://www.greendynamics.com.au)**

Darwin is an open-source project dedicated to pretrain and fine-tune the LLaMA model on scientific literature and datasets. Specifically designed for the scientific domain with an emphasis on materials science, chemistry, and physics, Darwin integrates structured and unstructured scientific knowledge to enhance the efficacy of language models in scientific research.

File: dataset/Crystalline organic-inorganic compounds/DukeDB.csv (part 24 of 38)
doi,compound name,formula,group,organic,inorganic,iupac,dimensionality,sample type,code,level of theory,Exchange-correlation functional,k-point grid,level of relativity,basis set definition,numerical accuracy,synthesis starting materials,synthesis product,synthesis description,experimental method,experimental description
10.1021/jacs.9b01327,Bis(pentylammonium) methylammonium lead iodide,(CH3(CH2)4NH3)2(MA)Pb2I7,"(PA)2(MA)Pb2I7, bis(pentylaminium) methanaminium septaiododiplumbate(II)","C5NH14, CNH6","Pb2I7, Lead iodide",bis(pentylaminium) methanaminium lead iodide,2,bulk polycrystalline,,,,,,,,"Lead(II) oxide (PbO, <10 μm, ReagentPlus®, ≥99.9% trace metals basis ), HI (57 wt. % in H2O), methylamine hydrochloride (≥98%), pentylamine 99%, H3PO2 (50 wt. % in H2O)",black plate-like crystals,"PbO powder (2232 mg, 10 mmol) was dissolved in 57% w/w aqueous HI solution (16 mL) in a 50 mL glass flask by heating to boiling under stirring. A bright yellow solution resulted. Solid methylamine hydrochloride (507 mg, 7.5 mmol, DRY) was added to the hot yellow solution, and a black powder precipitated. This dissolved under stirring and resulted in a bright yellow solution. 232 μL (2 mmol) of pentylamine in 50% aqueous H3PO2 (2 mL) was slowly added. The solution was slowly cooled to room temperature. After three hours, crystals were completely formed.",UV-vis absorption (diffused reflectance),"Optical diffuse-reflectance measurements were conducted at room temperature. A Shimadzu UV-2600 PC double-beam, double-monochromator spectrophotometer was operating from 200 to 2500 nm. BaS4 was used as a non-absorbing reflectance reference. Reflectance v. wavelength data was collected and used to estimate the band gap by converting reflectance to absorbance via the Kubelka-Munk equation: α/S = (1-R)^{2}/2R."
10.1021/jacs.9b01327,Bis(pentylammonium) tris(methylammonium) lead iodide,(CH3(CH2)4NH3)2(MA)3Pb4I13,"(PA)2(MA)3Pb4I13, bis(pentylaminium) tris(methanaminium) tridecaiodo tetraplumbate(II)","C5NH14, CNH6","Pb4I13, Lead iodide",bis(pentylaminium) tris(methanaminium) lead iodide,2,bulk polycrystalline,,,,,,,,"Lead(II) oxide (PbO, <10 μm, ReagentPlus®, ≥99.9% trace metals basis ), HI (57 wt. % in H2O), methylamine hydrochloride (≥98%), pentylamine 99%, H3PO2 (50 wt. % in H2O)",black plate-like crystals,"PbO powder (2232 mg, 10 mmol) was dissolved in 57% w/w aqueous HI solution (16 mL) in a 50 mL glass flask by heating to boiling under stirring. A bright yellow solution resulted. Solid methylamine hydrochloride (507 mg, 7.5 mmol, DRY) was added to the hot yellow solution, and a black powder precipitated. This dissolved under stirring and resulted in a bright yellow solution. 232 μL (2 mmol) of pentylamine in 50% aqueous H3PO2 (2 mL) was slowly added. The solution was slowly cooled to room temperature. After three hours, crystals were completely formed.",UV-vis absorption (diffused reflectance),"Optical diffuse-reflectance measurements were conducted at room temperature. A Shimadzu UV-2600 PC double-beam, double-monochromator spectrophotometer was operating from 200 to 2500 nm. BaS4 was used as a non-absorbing reflectance reference. Reflectance v. wavelength data was collected and used to estimate the band gap by converting reflectance to absorbance via the Kubelka-Munk equation: α/S = (1-R)^{2}/2R. Band gap energy was calculated based on the absorption edge and exciton peak of the optical absorption spectra."
10.1021/jacs.9b01327,Bis(pentylammonium) tris(methylammonium) lead iodide,(CH3(CH2)4NH3)2(MA)3Pb4I13,"(PA)2(MA)3Pb4I13, bis(pentylaminium) tris(methanaminium) tridecaiodo tetraplumbate(II)","C5NH14, CNH6","Pb4I13, Lead iodide",bis(pentylaminium) tris(methanaminium) lead iodide,2,bulk polycrystalline,,,,,,,,"Lead(II) oxide (PbO, <10 μm, ReagentPlus®, ≥99.9% trace metals basis ), HI (57 wt. % in H2O), methylamine hydrochloride (≥98%), pentylamine 99%, H3PO2 (50 wt. % in H2O)",black plate-like crystals,"PbO powder (2232 mg, 10 mmol) was dissolved in 57% w/w aqueous HI solution (16 mL) in a 50 mL glass flask by heating to boiling under stirring. A bright yellow solution resulted. Solid methylamine hydrochloride (507 mg, 7.5 mmol, DRY) was added to the hot yellow solution, and a black powder precipitated. This dissolved under stirring and resulted in a bright yellow solution. 232 μL (2 mmol) of pentylamine in 50% aqueous H3PO2 (2 mL) was slowly added. The solution was slowly cooled to room temperature. After three hours, crystals were completely formed.",UV-vis absorption (diffused reflectance),"Optical diffuse-reflectance measurements were conducted at room temperature. A Shimadzu UV-2600 PC double-beam, double-monochromator spectrophotometer was operating from 200 to 2500 nm. BaS4 was used as a non-absorbing reflectance reference. Reflectance v. wavelength data was collected and used to estimate the band gap by converting reflectance to absorbance via the Kubelka-Munk equation: α/S = (1-R)^{2}/2R. Band gap energy was calculated based on the absorption edge and exciton peak of the optical absorption spectra."
10.1021/jacs.9b01327,Bis(pentylammonium) tris(methylammonium) lead iodide,(CH3(CH2)4NH3)2(MA)3Pb4I13,"(PA)2(MA)3Pb4I13, bis(pentylaminium) tris(methanaminium) tridecaiodo tetraplumbate(II)","C5NH14, CNH6","Pb4I13, Lead iodide",bis(pentylaminium) tris(methanaminium) lead iodide,2,bulk polycrystalline,,,,,,,,"Lead(II) oxide (PbO, <10 μm, ReagentPlus®, ≥99.9% trace metals basis ), HI (57 wt. % in H2O), methylamine hydrochloride (≥98%), pentylamine 99%, H3PO2 (50 wt. % in H2O)",black plate-like crystals,"PbO powder (2232 mg, 10 mmol) was dissolved in 57% w/w aqueous HI solution (16 mL) in a 50 mL glass flask by heating to boiling under stirring. A bright yellow solution resulted. Solid methylamine hydrochloride (507 mg, 7.5 mmol, DRY) was added to the hot yellow solution, and a black powder precipitated. This dissolved under stirring and resulted in a bright yellow solution. 232 μL (2 mmol) of pentylamine in 50% aqueous H3PO2 (2 mL) was slowly added. The solution was slowly cooled to room temperature. After three hours, crystals were completely formed.",Photoluminescence microscopy,"Data was collected with a Horiba LabRam Evolution high-resolution confocal Raman microscope spectrometer (600g/mm diffraction grating, with a diode continuous wave laser (473 nm, 25 mW) and a Synapse charge-coupled device camera. PL energy was calculated by the PL peak position of the optical emission spectra."
10.1021/jacs.9b01327,Bis(pentylammonium) tris(methylammonium) lead iodide,(CH3(CH2)4NH3)2(MA)3Pb4I13,"(PA)2(MA)3Pb4I13, bis(pentylaminium) tris(methanaminium) tridecaiodo tetraplumbate(II)","C5NH14, CNH6","Pb4I13, Lead iodide",bis(pentylaminium) tris(methanaminium) lead iodide,2,unknown,,,,,,,,"Lead(II) oxide (PbO, <10 μm, ReagentPlus®, ≥99.9% trace metals basis ), HI (57 wt. % in H2O), methylamine hydrochloride (≥98%), pentylamine 99%, H3PO2 (50 wt. % in H2O)",red plate crystals,"PbO powder (2232 mg, 10 mmol) was dissolved in 57% w/w aqueous HI solution (16 mL) in a 50 mL glass flask by heating to boiling under stirring. A bright yellow solution resulted. Solid methylamine hydrochloride (338 mg, 5 mmol, DRY) was added to the hot yellow solution, and a black powder precipitated. This dissolved under stirring and resulted in a bright yellow solution. 911 μL (6.9 mmol) of pentylamine in 50% aqueous H3PO2 (2 mL) was slowly added. The solution was slowly cooled to room temperature. After two hours, crystals were completely formed.",UV-vis absorption (diffused reflectance),"Optical diffuse-reflectance measurements were conducted at room temperature. A Shimadzu UV-2600 PC double-beam, double-monochromator spectrophotometer was operating from 200 to 2500 nm. BaS4 was used as a non-absorbing reflectance reference. Reflectance v. wavelength data was collected and used to estimate the band gap by converting reflectance to absorbance via the Kubelka-Munk equation: α/S = (1-R)^{2}/2R."
10.1021/jacs.9b01327,Bis(pentylammonium) bis(methylammonium) lead iodide,(CH3(CH2)4NH3)2(MA)2Pb3I10,"(PA)2(MA)2Pb3I10, bis(pentylaminium) bis(methanaminium) decaiodo triplumbate(II)","C5NH14, CNH6","Pb3I10, Lead iodide",bis(pentylaminium) bis(methanaminium) lead iodide,2,unknown,,,,,,,,"Lead(II) oxide (PbO, <10 μm, ReagentPlus®, ≥99.9% trace metals basis ), HI (57 wt. % in H2O), methylamine hydrochloride (≥98%), pentylamine 99%, H3PO2 (50 wt. % in H2O)",black plate-like crystals,"PbO powder (2232 mg, 10 mmol) was dissolved in 57% w/w aqueous HI solution (16 mL) in a 50 mL glass flask. The solution was heated and stirred constantly. A bright yellow solution resulted. Solid methylamine hydrochloride (507 mg, 7.5 mmol, DRY) was added to the hot yellow solution, and a black powder precipitated. This dissolved under stirring and resulted in a bright yellow solution. 232 μL (2 mmol) of pentylamine was added to 50% aqueous H3PO2 (2 mL) and solution reacted slowly. The solution was cooled on a hot plate and eventually cooled to room temperature. After three hours, crystals were completely formed.",Photoluminescence microscopy,"Data was collected with a Horiba LabRam Evolution high-resolution confocal Raman microscope spectrometer (600g/mm diffraction grating, with a diode continuous wave laser (473 nm, 25 mW) and a Synapse charge-coupled device camera. PL energy was calculated by the PL peak position of the optical emission spectra."
10.1021/jacs.9b01327,Bis(pentylammonium) tetrakis(methylammonium) lead iodide,(CH3(CH2)4NH3)2(MA)4Pb5I16,"(PA)2(MA)4Pb5I16, bis(pentylaminium) tetrakis(methanaminium) hexadecaiodo pentaplumbate(II)","C5NH14, CNH6","Pb5I16, Lead iodide",bis(pentylaminium) tetrakis(methanaminium) lead iodide,2,single crystal,,,,,,,,"Lead(II) oxide (PbO, <10 μm, ReagentPlus®, ≥99.9% trace metals basis ), HI (57 wt. % in H2O), methylamine hydrochloride (≥98%), pentylamine 99%, H3PO2 (50 wt. % in H2O)",black plate-like crystals,"PbO powder (2232 mg, 10 mmol) was dissolved in 57% w/w aqueous HI solution (16 mL) in a 50 mL glass flask by heating to boiling under stirring. A bright yellow solution resulted. Solid methylamine hydrochloride (540 mg, 8 mmol, DRY) was added to the hot yellow solution, and a black powder precipitated. This dissolved under stirring and resulted in a bright yellow solution. 150 μL (1.3 mmol) of pentylamine in 50% aqueous H3PO2 (2 mL) was slowly added. The solution was slowly cooled to room temperature. After three hours, crystals were completely formed.",Single crystal X-Ray diffraction,A Bruker Molly or Duo instrument with MoKα IμS microfocus source (λ=0.71073 Å) and MX Optics was used. All samples were collected at 293 K. Data was integrated and corrected for absorption with APEX3 software.
10.1021/jacs.9b01327,Bis(pentylammonium) tetrakis(methylammonium) lead iodide,(CH3(CH2)4NH3)2(MA)4Pb5I16,"(PA)2(MA)4Pb5I16, bis(pentylaminium) tetrakis(methanaminium) hexadecaiodo pentaplumbate(II)","C5NH14, CNH6","Pb5I16, Lead iodide",bis(pentylaminium) tetrakis(methanaminium) lead iodide,2,bulk polycrystalline,,,,,,,,"Lead(II) oxide (PbO, <10 μm, ReagentPlus®, ≥99.9% trace metals basis ), HI (57 wt. % in H2O), methylamine hydrochloride (≥98%), pentylamine 99%, H3PO2 (50 wt. % in H2O)",black plate-like crystals,"PbO powder (2232 mg, 10 mmol) was dissolved in 57% w/w aqueous HI solution (16 mL) in a 50 mL glass flask by heating to boiling under stirring. A bright yellow solution resulted. Solid methylamine hydrochloride (540 mg, 8 mmol, DRY) was added to the hot yellow solution, and a black powder precipitated. This dissolved under stirring and resulted in a bright yellow solution. 150 μL (1.3 mmol) of pentylamine in 50% aqueous H3PO2 (2 mL) was slowly added. The solution was slowly cooled to room temperature. After three hours, crystals were completely formed.",UV-vis absorption (diffused reflectance),"Optical diffuse-reflectance measurements were conducted at room temperature. A Shimadzu UV-2600 PC double-beam, double-monochromator spectrophotometer was operating from 200 to 2500 nm. BaS4 was used as a non-absorbing reflectance reference. Reflectance v. wavelength data was collected and used to estimate the band gap by converting reflectance to absorbance via the Kubelka-Munk equation: α/S = (1-R)^{2}/2R. Band gap energy was calculated based on the absorption edge and exciton peak of the optical absorption spectra."
10.1021/jacs.9b01327,Bis(pentylammonium) tetrakis(methylammonium) lead iodide,(CH3(CH2)4NH3)2(MA)4Pb5I16,"(PA)2(MA)4Pb5I16, bis(pentylaminium) tetrakis(methanaminium) hexadecaiodo pentaplumbate(II)","C5NH14, CNH6","Pb5I16, Lead iodide",bis(pentylaminium) tetrakis(methanaminium) lead iodide,2,bulk polycrystalline,,,,,,,,"Lead(II) oxide (PbO, <10 μm, ReagentPlus®, ≥99.9% trace metals basis ), HI (57 wt. % in H2O), methylamine hydrochloride (≥98%), pentylamine 99%, H3PO2 (50 wt. % in H2O)",black plate-like crystals,"PbO powder (2232 mg, 10 mmol) was dissolved in 57% w/w aqueous HI solution (16 mL) in a 50 mL glass flask by heating to boiling under stirring. A bright yellow solution resulted. Solid methylamine hydrochloride (540 mg, 8 mmol, DRY) was added to the hot yellow solution, and a black powder precipitated. This dissolved under stirring and resulted in a bright yellow solution. 150 μL (1.3 mmol) of pentylamine in 50% aqueous H3PO2 (2 mL) was slowly added. The solution was slowly cooled to room temperature. After three hours, crystals were completely formed.",UV-vis absorption (diffused reflectance),"Optical diffuse-reflectance measurements were conducted at room temperature. A Shimadzu UV-2600 PC double-beam, double-monochromator spectrophotometer was operating from 200 to 2500 nm. BaS4 was used as a non-absorbing reflectance reference. Reflectance v. wavelength data was collected and used to estimate the band gap by converting reflectance to absorbance via the Kubelka-Munk equation: α/S = (1-R)^{2}/2R. Band gap energy was calculated based on the absorption edge and exciton peak of the optical absorption spectra."
10.1021/jacs.9b01327,Bis(pentylammonium) bis(methylammonium) lead iodide,(CH3(CH2)4NH3)2(MA)2Pb3I10,"(PA)2(MA)2Pb3I10, bis(pentylaminium) bis(methanaminium) decaiodo triplumbate(II)","C5NH14, CNH6","Pb3I10, Lead iodide",bis(pentylaminium) bis(methanaminium) lead iodide,2,bulk polycrystalline,,,,,,,,"Lead(II) oxide (PbO, <10 μm, ReagentPlus®, ≥99.9% trace metals basis ), HI (57 wt. % in H2O), methylamine hydrochloride (≥98%), pentylamine 99%, H3PO2 (50 wt. % in H2O)",brown plate-like crystals,"PbO powder (2232 mg, 10 mmol) was dissolved in 57% w/w aqueous HI solution (16 mL) in a 50 mL glass flask by heating to boiling under stirring. A bright yellow solution resulted. Solid methylamine hydrochloride (450 mg, 6.67 mmol, DRY) was added to the hot yellow solution, and a black powder precipitated. This dissolved under stirring and resulted in a bright yellow solution. 383 μL (3.3 mmol) of pentylamine in 50% aqueous H3PO2 (2 mL) was slowly added. The solution was slowly cooled to room temperature. After three hours, crystals were completely formed.",UV-vis absorption (diffused reflectance),"Optical diffuse-reflectance measurements were conducted at room temperature. A Shimadzu UV-2600 PC double-beam, double-monochromator spectrophotometer was operating from 200 to 2500 nm. BaS4 was used as a non-absorbing reflectance reference. Reflectance v. wavelength data was collected and used to estimate the band gap by converting reflectance to absorbance via the Kubelka-Munk equation: α/S = (1-R)^{2}/2R."
10.1021/jacs.9b01327,Bis(pentylammonium) tetrakis(methylammonium) lead iodide,(CH3(CH2)4NH3)2(MA)4Pb5I16,"(PA)2(MA)4Pb5I16, bis(pentylaminium) tetrakis(methanaminium) hexadecaiodo pentaplumbate(II)","C5NH14, CNH6","Pb5I16, Lead iodide",bis(pentylaminium) tetrakis(methanaminium) lead iodide,2,bulk polycrystalline,,,,,,,,"Lead(II) oxide (PbO, <10 μm, ReagentPlus®, ≥99.9% trace metals basis ), HI (57 wt. % in H2O), methylamine hydrochloride (≥98%), pentylamine 99%, H3PO2 (50 wt. % in H2O)",black plate-like crystals,"PbO powder (2232 mg, 10 mmol) was dissolved in 57% w/w aqueous HI solution (16 mL) in a 50 mL glass flask by heating to boiling under stirring. A bright yellow solution resulted. Solid methylamine hydrochloride (540 mg, 8 mmol, DRY) was added to the hot yellow solution, and a black powder precipitated. This dissolved under stirring and resulted in a bright yellow solution. 150 μL (1.3 mmol) of pentylamine in 50% aqueous H3PO2 (2 mL) was slowly added. The solution was slowly cooled to room temperature. After three hours, crystals were completely formed.",Photoluminescence microscopy,"Data was collected with a Horiba LabRam Evolution high-resolution confocal Raman microscope spectrometer (600g/mm diffraction grating, with a diode continuous wave laser (473 nm, 25 mW) and a Synapse charge-coupled device camera. PL energy was calculated by the PL peak position of the optical emission spectra."
10.1021/jacs.9b01327,Bis(pentylammonium) tris(methylammonium) lead iodide,(CH3(CH2)4NH3)2(MA)3Pb4I13,"(PA)2(MA)3Pb4I13, bis(pentylaminium) tris(methanaminium) tridecaiodo tetraplumbate(II)","C5NH14, CNH6","Pb4I13, Lead iodide",bis(pentylaminium) tris(methanaminium) lead iodide,2,bulk polycrystalline,,,,,,,,"Lead(II) oxide (PbO, <10 μm, ReagentPlus®, ≥99.9% trace metals basis ), HI (57 wt. % in H2O), methylamine hydrochloride (≥98%), pentylamine 99%, H3PO2 (50 wt. % in H2O)",black plate-like crystals,"PbO powder (2232 mg, 10 mmol) was dissolved in 57% w/w aqueous HI solution (16 mL) in a 50 mL glass flask by heating to boiling under stirring. A bright yellow solution resulted. Solid methylamine hydrochloride (507 mg, 7.5 mmol, DRY) was added to the hot yellow solution, and a black powder precipitated. This dissolved under stirring and resulted in a bright yellow solution. 232 μL (2 mmol) of pentylamine in 50% aqueous H3PO2 (2 mL) was slowly added. The solution was slowly cooled to room temperature. After three hours, crystals were completely formed.",Photoluminescence microscopy,"Data was collected with a Horiba LabRam Evolution high-resolution confocal Raman microscope spectrometer (600g/mm diffraction grating, with a diode continuous wave laser (473 nm, 25 mW) and a Synapse charge-coupled device camera. PL energy was calculated by the PL peak position of the optical emission spectra."
10.1021/jacs.9b01327,Bis(hexylammonium) methylammonium lead iodide,(CH3(CH2)5NH3)2(MA)Pb2I7,"(HA)2(MA)Pb2I7, bis(hexylaminium) methanaminium septaiodo diplumbate(II)","C6NH16, CNH6","Pb2I7, Lead iodide",bis(hexylaminium) methanaminium lead iodide,2,single crystal,,,,,,,,"Lead(II) oxide (PbO, <10 μm, ReagentPlus®, ≥99.9% trace metals basis ), HI (57 wt. % in H2O), methylamine hydrochloride (≥98%), hexylamine 99%, H3PO2 (50 wt. % in H2O)",red plate-like crystals,"PbO powder (2232 mg, 10 mmol) was dissolved in 57% w/w aqueous HI solution (16 mL) in a 50 mL glass flask by heating to boiling under stirring. A bright yellow solution resulted. Solid methylamine hydrochloride (338 mg, 5 mmol, DRY) was added to the hot yellow solution, and a black powder precipitated. This dissolved under stirring and resulted in a bright yellow solution. 580 μL (4.39 mmol) of hexylamine in 50% aqueous H3PO2 (2 mL) was slowly added. The solution was slowly cooled to room temperature. After two hours, crystals were completely formed.",Single crystal X-Ray diffraction,A Bruker Molly or Duo instrument with MoKα IμS microfocus source (λ=0.71073 Å) and MX Optics was used. All samples were collected at 293 K. Data was integrated and corrected for absorption with APEX3 software.
10.1021/jacs.9b01327,Bis(pentylammonium) tris(methylammonium) lead iodide,(CH3(CH2)4NH3)2(MA)3Pb4I13,"(PA)2(MA)3Pb4I13, bis(pentylaminium) tris(methanaminium) tridecaiodo tetraplumbate(II)","C5NH14, CNH6","Pb4I13, Lead iodide",bis(pentylaminium) tris(methanaminium) lead iodide,2,bulk polycrystalline,,,,,,,,"Lead(II) oxide (PbO, <10 μm, ReagentPlus®, ≥99.9% trace metals basis ), HI (57 wt. % in H2O), methylamine hydrochloride (≥98%), pentylamine 99%, H3PO2 (50 wt. % in H2O)",black plate-like crystals,"PbO powder (2232 mg, 10 mmol) was dissolved in 57% w/w aqueous HI solution (16 mL) in a 50 mL glass flask by heating to boiling under stirring. A bright yellow solution resulted. Solid methylamine hydrochloride (507 mg, 7.5 mmol, DRY) was added to the hot yellow solution, and a black powder precipitated. This dissolved under stirring and resulted in a bright yellow solution. 232 μL (2 mmol) of pentylamine in 50% aqueous H3PO2 (2 mL) was slowly added. The solution was slowly cooled to room temperature. After three hours, crystals were completely formed.",UV-vis absorption (diffused reflectance),"Optical diffuse-reflectance measurements were conducted at room temperature. A Shimadzu UV-2600 PC double-beam, double-monochromator spectrophotometer was operating from 200 to 2500 nm. BaS4 was used as a non-absorbing reflectance reference. Reflectance v. wavelength data was collected and used to estimate the band gap by converting reflectance to absorbance via the Kubelka-Munk equation: α/S = (1-R)^{2}/2R"
10.1021/jacs.9b01327,Bis(hexylammonium) methylammonium lead iodide,(CH3(CH2)5NH3)2(MA)Pb2I7,"(HA)2(MA)Pb2I7, bis(hexylaminium) methanaminium septaiodo diplumbate(II)","C6NH16, CNH6","Pb2I7, Lead iodide",bis(hexylaminium) methanaminium lead iodide,2,bulk polycrystalline,,,,,,,,"Lead(II) oxide (PbO, <10 μm, ReagentPlus®, ≥99.9% trace metals basis ), HI (57 wt. % in H2O), methylamine hydrochloride (≥98%), hexylamine 99%, H3PO2 (50 wt. % in H2O)",red plate-like crystals,"PbO powder (2232 mg, 10 mmol) was dissolved in 57% w/w aqueous HI solution (16 mL) in a 50 mL glass flask by heating to boiling under stirring. A bright yellow solution resulted. Solid methylamine hydrochloride (338 mg, 5 mmol, DRY) was added to the hot yellow solution, and a black powder precipitated. This dissolved under stirring and resulted in a bright yellow solution. 580 μL (4.39 mmol) of hexylamine in 50% aqueous H3PO2 (2 mL) was slowly added. The solution was slowly cooled to room temperature. After two hours, crystals were completely formed.",UV-vis absorption (diffused reflectance),"Optical diffuse-reflectance measurements were conducted at room temperature. A Shimadzu UV-2600 PC double-beam, double-monochromator spectrophotometer was operating from 200 to 2500 nm. BaS4 was used as a non-absorbing reflectance reference. Reflectance v. wavelength data was collected and used to estimate the band gap by converting reflectance to absorbance via the Kubelka-Munk equation: α/S = (1-R)^{2}/2R. Band gap energy was calculated based on the absorption edge and exciton peak of the optical absorption spectra."
10.1021/jacs.9b01327,Bis(hexylammonium) methylammonium lead iodide,(CH3(CH2)5NH3)2(MA)Pb2I7,"(HA)2(MA)Pb2I7, bis(hexylaminium) methanaminium septaiodo diplumbate(II)","C6NH16, CNH6","Pb2I7, Lead iodide",bis(hexylaminium) methanaminium lead iodide,2,bulk polycrystalline,,,,,,,,"Lead(II) oxide (PbO, <10 μm, ReagentPlus®, ≥99.9% trace metals basis ), HI (57 wt. % in H2O), methylamine hydrochloride (≥98%), hexylamine 99%, H3PO2 (50 wt. % in H2O)",red plate-like crystals,"PbO powder (2232 mg, 10 mmol) was dissolved in 57% w/w aqueous HI solution (16 mL) in a 50 mL glass flask by heating to boiling under stirring. A bright yellow solution resulted. Solid methylamine hydrochloride (338 mg, 5 mmol, DRY) was added to the hot yellow solution, and a black powder precipitated. This dissolved under stirring and resulted in a bright yellow solution. 580 μL (4.39 mmol) of hexylamine in 50% aqueous H3PO2 (2 mL) was slowly added. The solution was slowly cooled to room temperature. After two hours, crystals were completely formed.",UV-vis absorption (diffused reflectance),"Optical diffuse-reflectance measurements were conducted at room temperature. A Shimadzu UV-2600 PC double-beam, double-monochromator spectrophotometer was operating from 200 to 2500 nm. BaS4 was used as a non-absorbing reflectance reference. Reflectance v. wavelength data was collected and used to estimate the band gap by converting reflectance to absorbance via the Kubelka-Munk equation: α/S = (1-R)^{2}/2R. Band gap energy was calculated based on the absorption edge and exciton peak of the optical absorption spectra."
10.1021/jacs.9b01327,Bis(hexylammonium) methylammonium lead iodide,(CH3(CH2)5NH3)2(MA)Pb2I7,"(HA)2(MA)Pb2I7, bis(hexylaminium) methanaminium septaiodo diplumbate(II)","C6NH16, CNH6","Pb2I7, Lead iodide",bis(hexylaminium) methanaminium lead iodide,2,bulk polycrystalline,,,,,,,,"Lead(II) oxide (PbO, <10 μm, ReagentPlus®, ≥99.9% trace metals basis ), HI (57 wt. % in H2O), methylamine hydrochloride (≥98%), hexylamine 99%, H3PO2 (50 wt. % in H2O)",red plate-like crystals,"PbO powder (2232 mg, 10 mmol) was dissolved in 57% w/w aqueous HI solution (16 mL) in a 50 mL glass flask by heating to boiling under stirring. A bright yellow solution resulted. Solid methylamine hydrochloride (338 mg, 5 mmol, DRY) was added to the hot yellow solution, and a black powder precipitated. This dissolved under stirring and resulted in a bright yellow solution. 580 μL (4.39 mmol) of hexylamine in 50% aqueous H3PO2 (2 mL) was slowly added. The solution was slowly cooled to room temperature. After two hours, crystals were completely formed.",Photoluminescence microscopy,"Data was collected with a Horiba LabRam Evolution high-resolution confocal Raman microscope spectrometer (600g/mm diffraction grating, with a diode continuous wave laser (473 nm, 25 mW) and a Synapse charge-coupled device camera. PL energy was calculated by the PL peak position of the optical emission spectra."
10.1021/jacs.9b01327,Bis(hexylammonium) bis(methylammonium) lead iodide,(CH3(CH2)5NH3)2(MA)2Pb3I10,"(HA)2(MA)2Pb3I10, bis(hexylaminium) bis(methanaminium) decaiodo triplumbate(II)","C6NH16, CNH6","Pb3I10, Lead iodide",bis(hexylaminium) bis(methanaminium) lead iodide,2,single crystal,,,,,,,,"Lead(II) oxide (PbO, <10 μm, ReagentPlus®, ≥99.9% trace metals basis ), HI (57 wt. % in H2O), methylamine hydrochloride (≥98%), hexylamine 99%, H3PO2 (50 wt. % in H2O)",brown plate-like crystals,"PbO powder (2232 mg, 10 mmol) was dissolved in 57% w/w aqueous HI solution (16 mL) in a 50 mL glass flask by heating to boiling under stirring. A bright yellow solution resulted. Solid methylamine hydrochloride (450 mg, 6.67 mmol, DRY) was added to the hot yellow solution, and a black powder precipitated. This dissolved under stirring and resulted in a bright yellow solution. 250 μL (1.89 mmol) of hexylamine in 50% aqueous H3PO2 (2 mL) was slowly added. The solution was slowly cooled to room temperature. After two hours, crystals were completely formed.",Single crystal X-Ray diffraction,A Bruker Molly or Duo instrument with MoKα IμS microfocus source (λ=0.71073 Å) and MX Optics was used. All samples were collected at 293 K. Data was integrated and corrected for absorption with APEX3 software.
10.1021/jacs.9b01327,Bis(hexylammonium) bis(methylammonium) lead iodide,(CH3(CH2)5NH3)2(MA)2Pb3I10,"(HA)2(MA)2Pb3I10, bis(hexylaminium) bis(methanaminium) decaiodo triplumbate(II)","C6NH16, CNH6","Pb3I10, Lead iodide",bis(hexylaminium) bis(methanaminium) lead iodide,2,bulk polycrystalline,,,,,,,,"Lead(II) oxide (PbO, <10 μm, ReagentPlus®, ≥99.9% trace metals basis ), HI (57 wt. % in H2O), methylamine hydrochloride (≥98%), hexylamine 99%, H3PO2 (50 wt. % in H2O)",brown plate-like crystals,"PbO powder (2232 mg, 10 mmol) was dissolved in 57% w/w aqueous HI solution (16 mL) in a 50 mL glass flask by heating to boiling under stirring. A bright yellow solution resulted. Solid methylamine hydrochloride (450 mg, 6.67 mmol, DRY) was added to the hot yellow solution, and a black powder precipitated. This dissolved under stirring and resulted in a bright yellow solution. 250 μL (1.89 mmol) of hexylamine in 50% aqueous H3PO2 (2 mL) was slowly added. The solution was slowly cooled to room temperature. After two hours, crystals were completely formed.",UV-vis absorption (diffused reflectance),"Optical diffuse-reflectance measurements were conducted at room temperature. A Shimadzu UV-2600 PC double-beam, double-monochromator spectrophotometer was operating from 200 to 2500 nm. BaS4 was used as a non-absorbing reflectance reference. Reflectance v. wavelength data was collected and used to estimate the band gap by converting reflectance to absorbance via the Kubelka-Munk equation: α/S = (1-R)^{2}/2R. Band gap energy was calculated based on the absorption edge and exciton peak of the optical absorption spectra."
10.1021/jacs.9b01327,Bis(pentylammonium) tetrakis(methylammonium) lead iodide,(CH3(CH2)4NH3)2(MA)4Pb5I16,"(PA)2(MA)4Pb5I16, bis(pentylaminium) tetrakis(methanaminium) hexadecaiodo pentaplumbate(II)","C5NH14, CNH6","Pb5I16, Lead iodide",bis(pentylaminium) tetrakis(methanaminium) lead iodide,2,unknown,,,,,,,,"Lead(II) oxide (PbO, <10 μm, ReagentPlus®, ≥99.9% trace metals basis ), HI (57 wt. % in H2O), methylamine hydrochloride (≥98%), hexylamine 99%, H3PO2 (50 wt. % in H2O)",black plate-like crystals,"PbO powder (2232 mg, 10 mmol) was dissolved in 57% w/w aqueous HI solution (16 mL) in a 50 mL glass flask. The solution was heated and stirred constantly. A bright yellow solution resulted. Solid methylamine hydrochloride (507 mg, 7.5 mmol, DRY) was added to the hot yellow solution, and a black powder precipitated. This dissolved under stirring and resulted in a bright yellow solution. 232 μL (2 mmol) of pentylamine was added to 50% aqueous H3PO2 (2 mL) and solution reacted slowly. The solution was cooled on a hot plate and eventually cooled to room temperature. After three hours, crystals were completely formed.",UV-vis absorption (diffused reflectance),"Optical diffuse-reflectance measurements were conducted at room temperature. A Shimadzu UV-2600 PC double-beam, double-monochromator spectrophotometer was operating from 200 to 2500 nm. BaS4 was used as a non-absorbing reflectance reference. Reflectance v. wavelength data was collected and used to estimate the band gap by converting reflectance to absorbance via the Kubelka-Munk equation: α/S = (1-R)^{2}/2R."
10.1021/jacs.9b01327,Bis(hexylammonium) bis(methylammonium) lead iodide,(CH3(CH2)5NH3)2(MA)2Pb3I10,"(HA)2(MA)2Pb3I10, bis(hexylaminium) bis(methanaminium) decaiodo triplumbate(II)","C6NH16, CNH6","Pb3I10, Lead iodide",bis(hexylaminium) bis(methanaminium) lead iodide,2,bulk polycrystalline,,,,,,,,"Lead(II) oxide (PbO, <10 μm, ReagentPlus®, ≥99.9% trace metals basis ), HI (57 wt. % in H2O), methylamine hydrochloride (≥98%), hexylamine 99%, H3PO2 (50 wt. % in H2O)",brown plate-like crystals,"PbO powder (2232 mg, 10 mmol) was dissolved in 57% w/w aqueous HI solution (16 mL) in a 50 mL glass flask by heating to boiling under stirring. A bright yellow solution resulted. Solid methylamine hydrochloride (450 mg, 6.67 mmol, DRY) was added to the hot yellow solution, and a black powder precipitated. This dissolved under stirring and resulted in a bright yellow solution. 250 μL (1.89 mmol) of hexylamine in 50% aqueous H3PO2 (2 mL) was slowly added. The solution was slowly cooled to room temperature. After two hours, crystals were completely formed.",UV-vis absorption (diffused reflectance),"Optical diffuse-reflectance measurements were conducted at room temperature. A Shimadzu UV-2600 PC double-beam, double-monochromator spectrophotometer was operating from 200 to 2500 nm. BaS4 was used as a non-absorbing reflectance reference. Reflectance v. wavelength data was collected and used to estimate the band gap by converting reflectance to absorbance via the Kubelka-Munk equation: α/S = (1-R)^{2}/2R. Band gap energy was calculated based on the absorption edge and exciton peak of the optical absorption spectra."
10.1021/jacs.9b01327,Bis(hexylammonium) bis(methylammonium) lead iodide,(CH3(CH2)5NH3)2(MA)2Pb3I10,"(HA)2(MA)2Pb3I10, bis(hexylaminium) bis(methanaminium) decaiodo triplumbate(II)","C6NH16, CNH6","Pb3I10, Lead iodide",bis(hexylaminium) bis(methanaminium) lead iodide,2,bulk polycrystalline,,,,,,,,"Lead(II) oxide (PbO, <10 μm, ReagentPlus®, ≥99.9% trace metals basis ), HI (57 wt. % in H2O), methylamine hydrochloride (≥98%), hexylamine 99%, H3PO2 (50 wt. % in H2O)",brown plate-like crystals,"PbO powder (2232 mg, 10 mmol) was dissolved in 57% w/w aqueous HI solution (16 mL) in a 50 mL glass flask by heating to boiling under stirring. A bright yellow solution resulted. Solid methylamine hydrochloride (450 mg, 6.67 mmol, DRY) was added to the hot yellow solution, and a black powder precipitated. This dissolved under stirring and resulted in a bright yellow solution. 250 μL (1.89 mmol) of hexylamine in 50% aqueous H3PO2 (2 mL) was slowly added. The solution was slowly cooled to room temperature. After two hours, crystals were completely formed.",Photoluminescence microscopy,"Data was collected with a Horiba LabRam Evolution high-resolution confocal Raman microscope spectrometer (600g/mm diffraction grating, with a diode continuous wave laser (473 nm, 25 mW) and a Synapse charge-coupled device camera. PL energy was calculated by the PL peak position of the optical emission spectra."
10.1021/jacs.9b01327,Bis(hexylammonium) tris(methylammonium) lead iodide,(CH3(CH2)5NH3)2(MA)3Pb4I13,"(HA)2(MA)3Pb4I13, bis(hexylaminium) tris(methanaminium) tridecaiodo tetraplumbate(II)","C6NH16, CNH6","Pb4I13, Lead iodide",bis(hexylaminium) tris(methanaminium) lead iodide,2,single crystal,,,,,,,,"Lead(II) oxide (PbO, <10 μm, ReagentPlus®, ≥99.9% trace metals basis ), HI (57 wt. % in H2O), methylamine hydrochloride (≥98%), hexylamine 99%, H3PO2 (50 wt. % in H2O)",black plate-like crystals,"PbO powder (2232 mg, 10 mmol) was dissolved in 57% w/w aqueous HI solution (16 mL) in a 50 mL glass flask by heating to boiling under stirring. A bright yellow solution resulted. Solid methylamine hydrochloride (507 mg, 7.5 mmol, DRY) was added to the hot yellow solution, and a black powder precipitated. This dissolved under stirring and resulted in a bright yellow solution. 150 μL (1.17 mmol) of hexylamine in 50% aqueous H3PO2 (2 mL) was slowly added. The solution was slowly cooled to room temperature. After two hours, crystals were completely formed.",Single crystal X-Ray diffraction,A Bruker Molly or Duo instrument with MoKα IμS microfocus source (λ=0.71073 Å) and MX Optics was used. All samples were collected at 293 K. Data was integrated and corrected for absorption with APEX3 software.
10.1021/jacs.9b01327,Bis(pentylammonium) tetrakis(methylammonium) lead iodide,(CH3(CH2)4NH3)2(MA)4Pb5I16,"(PA)2(MA)4Pb5I16, bis(pentylaminium) tetrakis(methanaminium) hexadecaiodo pentaplumbate(II)","C5NH14, CNH6","Pb5I16, Lead iodide",bis(pentylaminium) tetrakis(methanaminium) lead iodide,2,bulk polycrystalline,,,,,,,,"Lead(II) oxide (PbO, <10 μm, ReagentPlus®, ≥99.9% trace metals basis ), HI (57 wt. % in H2O), methylamine hydrochloride (≥98%), hexylamine 99%, H3PO2 (50 wt. % in H2O)",black plate-like crystals,"PbO powder (2232 mg, 10 mmol) was dissolved in 57% w/w aqueous HI solution (16 mL) in a 50 mL glass flask. The solution was heated and stirred constantly. A bright yellow solution resulted. Solid methylamine hydrochloride (507 mg, 7.5 mmol, DRY) was added to the hot yellow solution, and a black powder precipitated. This dissolved under stirring and resulted in a bright yellow solution. 232 μL (2 mmol) of pentylamine was added to 50% aqueous H3PO2 (2 mL) and solution reacted slowly. The solution was cooled on a hot plate and eventually cooled to room temperature. After three hours, crystals were completely formed.",UV-vis absorption (diffused reflectance),"Optical diffuse-reflectance measurements were conducted at room temperature. A Shimadzu UV-2600 PC double-beam, double-monochromator spectrophotometer was operating from 200 to 2500 nm. BaS4 was used as a non-absorbing reflectance reference. Reflectance v. wavelength data was collected and used to estimate the band gap by converting reflectance to absorbance via the Kubelka-Munk equation: α/S = (1-R)^{2}/2R."
10.1021/jacs.9b01327,Bis(hexylammonium) methylammonium lead iodide,(CH3(CH2)5NH3)2(MA)Pb2I7,"(HA)2(MA)Pb2I7, bis(hexylaminium) methanaminium septaiodo diplumbate(II)","C6NH16, CNH6","Pb2I7, Lead iodide",bis(hexylaminium) methanaminium lead iodide,2,single crystal,,,,,,,,"Lead(II) oxide (PbO, <10 μm, ReagentPlus®, ≥99.9% trace metals basis ), HI (57 wt. % in H2O), methylamine hydrochloride (≥98%), pentylamine 99%, H3PO2 (50 wt. % in H2O)",red plate-like crystals,"PbO powder (2232 mg, 10 mmol) was dissolved in 57% w/w aqueous HI solution (16 mL) in a 50 mL glass flask by heating to boiling under stirring. A bright yellow solution resulted. Solid methylamine hydrochloride (338 mg, 5 mmol, DRY) was added to the hot yellow solution, and a black powder precipitated. This dissolved under stirring and resulted in a bright yellow solution. 580 μL (4.39 mmol) of hexylamine in 50% aqueous H3PO2 (2 mL) was slowly added. The solution was slowly cooled to room temperature. After two hours, crystals were completely formed.",Photoluminescence microscopy,"Data was collected with a Horiba LabRam Evolution high-resolution confocal Raman microscope spectrometer (600g/mm diffraction grating, with a diode continuous wave laser (473 nm, 25 mW) and a Synapse charge-coupled device camera. PL energy was calculated by the PL peak position of the optical emission spectra."
10.1021/jacs.9b01327,Bis(hexylammonium) methylammonium lead iodide,(CH3(CH2)5NH3)2(MA)Pb2I7,"(HA)2(MA)Pb2I7, bis(hexylaminium) methanaminium septaiodo diplumbate(II)","C6NH16, CNH6","Pb2I7, Lead iodide",bis(hexylaminium) methanaminium lead iodide,2,bulk polycrystalline,,,,,,,,"Lead(II) oxide (PbO, <10 μm, ReagentPlus®, ≥99.9% trace metals basis ), HI (57 wt. % in H2O), methylamine hydrochloride (≥98%), pentylamine 99%, H3PO2 (50 wt. % in H2O)",red plate-like crystals,"PbO powder (2232 mg, 10 mmol) was dissolved in 57% w/w aqueous HI solution (16 mL) in a 50 mL glass flask by heating to boiling under stirring. A bright yellow solution resulted. Solid methylamine hydrochloride (338 mg, 5 mmol, DRY) was added to the hot yellow solution, and a black powder precipitated. This dissolved under stirring and resulted in a bright yellow solution. 580 μL (4.39 mmol) of hexylamine in 50% aqueous H3PO2 (2 mL) was slowly added. The solution was slowly cooled to room temperature. After two hours, crystals were completely formed.",UV-vis absorption (diffused reflectance),"Optical diffuse-reflectance measurements were conducted at room temperature. A Shimadzu UV-2600 PC double-beam, double-monochromator spectrophotometer was operating from 200 to 2500 nm. BaS4 was used as a non-absorbing reflectance reference. Reflectance v. wavelength data was collected and used to estimate the band gap by converting reflectance to absorbance via the Kubelka-Munk equation: α/S = (1-R)^{2}/2R."
