Repository: MasterAI-EAM/Darwin

# Darwin: A Tailored GPT for the Scientific Domain 🇦🇺
**Organization: [University of New South Wales（UNSW) AI4Science](https://www.masterai.com.au) & [GreenDynamics AI](https://www.greendynamics.com.au)**

Darwin is an open-source project dedicated to pretrain and fine-tune the LLaMA model on scientific literature and datasets. Specifically designed for the scientific domain with an emphasis on materials science, chemistry, and physics, Darwin integrates structured and unstructured scientific knowledge to enhance the efficacy of language models in scientific research.

File: dataset/Crystalline organic-inorganic compounds/DukeDB.csv (part 25 of 38)
doi,compound name,formula,group,organic,inorganic,iupac,dimensionality,sample type,code,level of theory,Exchange-correlation functional,k-point grid,level of relativity,basis set definition,numerical accuracy,synthesis starting materials,synthesis product,synthesis description,experimental method,experimental description
10.1021/jacs.9b01327,Bis(hexylammonium) bis(methylammonium) lead iodide,(CH3(CH2)5NH3)2(MA)2Pb3I10,"(HA)2(MA)2Pb3I10, bis(hexylaminium) bis(methanaminium) decaiodo triplumbate(II)","C6NH16, CNH6","Pb3I10, Lead iodide",bis(hexylaminium) bis(methanaminium) lead iodide,2,unknown,,,,,,,,"Lead(II) oxide (PbO, <10 μm, ReagentPlus®, ≥99.9% trace metals basis ), HI (57 wt. % in H2O), methylamine hydrochloride (≥98%), hexylamine 99%, H3PO2 (50 wt. % in H2O)",brown plate-like crystals,"PbO powder (2232 mg, 10 mmol) was dissolved in 57% w/w aqueous HI solution (16 mL) in a 50 mL glass flask by heating to boiling under stirring. A bright yellow solution resulted. Solid methylamine hydrochloride (450 mg, 6.67 mmol, DRY) was added to the hot yellow solution, and a black powder precipitated. This dissolved under stirring and resulted in a bright yellow solution. 250 μL (1.89 mmol) of hexylamine in 50% aqueous H3PO2 (2 mL) was slowly added. The solution was slowly cooled to room temperature. After two hours, crystals were completely formed.",UV-vis absorption (diffused reflectance),"Optical diffuse-reflectance measurements were conducted at room temperature. A Shimadzu UV-2600 PC double-beam, double-monochromator spectrophotometer was operating from 200 to 2500 nm. BaS4 was used as a non-absorbing reflectance reference. Reflectance v. wavelength data was collected and used to estimate the band gap by converting reflectance to absorbance via the Kubelka-Munk equation: α/S = (1-R)^{2}/2R."
10.1021/jacs.9b01327,Bis(hexylammonium) bis(methylammonium) lead iodide,(CH3(CH2)5NH3)2(MA)2Pb3I10,"(HA)2(MA)2Pb3I10, bis(hexylaminium) bis(methanaminium) decaiodo triplumbate(II)","C6NH16, CNH6","Pb3I10, Lead iodide",bis(hexylaminium) bis(methanaminium) lead iodide,2,bulk polycrystalline,,,,,,,,"Lead(II) oxide (PbO, <10 μm, ReagentPlus®, ≥99.9% trace metals basis ), HI (57 wt. % in H2O), methylamine hydrochloride (≥98%), hexylamine 99%, H3PO2 (50 wt. % in H2O)",brown plate-like crystals,"PbO powder (2232 mg, 10 mmol) was dissolved in 57% w/w aqueous HI solution (16 mL) in a 50 mL glass flask by heating to boiling under stirring. A bright yellow solution resulted. Solid methylamine hydrochloride (450 mg, 6.67 mmol, DRY) was added to the hot yellow solution, and a black powder precipitated. This dissolved under stirring and resulted in a bright yellow solution. 250 μL (1.89 mmol) of hexylamine in 50% aqueous H3PO2 (2 mL) was slowly added. The solution was slowly cooled to room temperature. After two hours, crystals were completely formed.",UV-vis absorption (diffused reflectance),"Optical diffuse-reflectance measurements were conducted at room temperature. A Shimadzu UV-2600 PC double-beam, double-monochromator spectrophotometer was operating from 200 to 2500 nm. BaS4 was used as a non-absorbing reflectance reference. Reflectance v. wavelength data was collected and used to estimate the band gap by converting reflectance to absorbance via the Kubelka-Munk equation: α/S = (1-R)^{2}/2R."
10.1021/jacs.9b01327,Bis(hexylammonium) tris(methylammonium) lead iodide,(CH3(CH2)5NH3)2(MA)3Pb4I13,"(HA)2(MA)3Pb4I13, bis(hexylaminium) tris(methanaminium) tridecaiodo tetraplumbate(II)","C6NH16, CNH6","Pb4I13, Lead iodide",bis(hexylaminium) tris(methanaminium) lead iodide,2,bulk polycrystalline,,,,,,,,"Lead(II) oxide (PbO, <10 μm, ReagentPlus®, ≥99.9% trace metals basis ), HI (57 wt. % in H2O), methylamine hydrochloride (≥98%), hexylamine 99%, H3PO2 (50 wt. % in H2O)",black plate-like crystals,"PbO powder (2232 mg, 10 mmol) was dissolved in 57% w/w aqueous HI solution (16 mL) in a 50 mL glass flask by heating to boiling under stirring. A bright yellow solution resulted. Solid methylamine hydrochloride (507 mg, 7.5 mmol, DRY) was added to the hot yellow solution, and a black powder precipitated. This dissolved under stirring and resulted in a bright yellow solution. 150 μL (1.17 mmol) of hexylamine in 50% aqueous H3PO2 (2 mL) was slowly added. The solution was slowly cooled to room temperature. After two hours, crystals were completely formed.",Photoluminescence microscopy,"Data was collected with a Horiba LabRam Evolution high-resolution confocal Raman microscope spectrometer (600g/mm diffraction grating, with a diode continuous wave laser (473 nm, 25 mW) and a Synapse charge-coupled device camera. PL energy was calculated by the PL peak position of the optical emission spectra."
10.1021/jacs.9b01327,Bis(hexylammonium) tris(methylammonium) lead iodide,(CH3(CH2)5NH3)2(MA)3Pb4I13,"(HA)2(MA)3Pb4I13, bis(hexylaminium) tris(methanaminium) tridecaiodo tetraplumbate(II)","C6NH16, CNH6","Pb4I13, Lead iodide",bis(hexylaminium) tris(methanaminium) lead iodide,2,bulk polycrystalline,,,,,,,,"Lead(II) oxide (PbO, <10 μm, ReagentPlus®, ≥99.9% trace metals basis ), HI (57 wt. % in H2O), methylamine hydrochloride (≥98%), hexylamine 99%, H3PO2 (50 wt. % in H2O)",black plate-like crystals,"PbO powder (2232 mg, 10 mmol) was dissolved in 57% w/w aqueous HI solution (16 mL) in a 50 mL glass flask by heating to boiling under stirring. A bright yellow solution resulted. Solid methylamine hydrochloride (507 mg, 7.5 mmol, DRY) was added to the hot yellow solution, and a black powder precipitated. This dissolved under stirring and resulted in a bright yellow solution. 150 μL (1.17 mmol) of hexylamine in 50% aqueous H3PO2 (2 mL) was slowly added. The solution was slowly cooled to room temperature. After two hours, crystals were completely formed.",UV-vis absorption (diffused reflectance),"Optical diffuse-reflectance measurements were conducted at room temperature. A Shimadzu UV-2600 PC double-beam, double-monochromator spectrophotometer was operating from 200 to 2500 nm. BaS4 was used as a non-absorbing reflectance reference. Reflectance v. wavelength data was collected and used to estimate the band gap by converting reflectance to absorbance via the Kubelka-Munk equation: α/S = (1-R)^{2}/2R. Band gap energy was calculated based on the absorption edge and exciton peak of the optical absorption spectra."
10.1021/jacs.9b01327,Bis(hexylammonium) tris(methylammonium) lead iodide,(CH3(CH2)5NH3)2(MA)3Pb4I13,"(HA)2(MA)3Pb4I13, bis(hexylaminium) tris(methanaminium) tridecaiodo tetraplumbate(II)","C6NH16, CNH6","Pb4I13, Lead iodide",bis(hexylaminium) tris(methanaminium) lead iodide,2,bulk polycrystalline,,,,,,,,"Lead(II) oxide (PbO, <10 μm, ReagentPlus®, ≥99.9% trace metals basis ), HI (57 wt. % in H2O), methylamine hydrochloride (≥98%), hexylamine 99%, H3PO2 (50 wt. % in H2O)",black plate-like crystals,"PbO powder (2232 mg, 10 mmol) was dissolved in 57% w/w aqueous HI solution (16 mL) in a 50 mL glass flask by heating to boiling under stirring. A bright yellow solution resulted. Solid methylamine hydrochloride (507 mg, 7.5 mmol, DRY) was added to the hot yellow solution, and a black powder precipitated. This dissolved under stirring and resulted in a bright yellow solution. 150 μL (1.17 mmol) of hexylamine in 50% aqueous H3PO2 (2 mL) was slowly added. The solution was slowly cooled to room temperature. After two hours, crystals were completely formed.",Photoluminescence microscopy,"Data was collected with a Horiba LabRam Evolution high-resolution confocal Raman microscope spectrometer (600g/mm diffraction grating, with a diode continuous wave laser (473 nm, 25 mW) and a Synapse charge-coupled device camera. PL energy was calculated by the PL peak position of the optical emission spectra."
10.1021/jacs.9b01327,Bis(hexylammonium) tris(methylammonium) lead iodide,(CH3(CH2)5NH3)2(MA)3Pb4I13,"(HA)2(MA)3Pb4I13, bis(hexylaminium) tris(methanaminium) tridecaiodo tetraplumbate(II)","C6NH16, CNH6","Pb4I13, Lead iodide",bis(hexylaminium) tris(methanaminium) lead iodide,2,unknown,,,,,,,,"Lead(II) oxide (PbO, <10 μm, ReagentPlus®, ≥99.9% trace metals basis ), HI (57 wt. % in H2O), methylamine hydrochloride (≥98%), hexylamine 99%, H3PO2 (50 wt. % in H2O)",black plate-like crystals,"PbO powder (2232 mg, 10 mmol) was dissolved in 57% w/w aqueous HI solution (16 mL) in a 50 mL glass flask by heating to boiling under stirring. A bright yellow solution resulted. Solid methylamine hydrochloride (507 mg, 7.5 mmol, DRY) was added to the hot yellow solution, and a black powder precipitated. This dissolved under stirring and resulted in a bright yellow solution. 150 μL (1.17 mmol) of hexylamine in 50% aqueous H3PO2 (2 mL) was slowly added. The solution was slowly cooled to room temperature. After two hours, crystals were completely formed.",Photoluminescence microscopy,"Data was collected with a Horiba LabRam Evolution high-resolution confocal Raman microscope spectrometer (600g/mm diffraction grating, with a diode continuous wave laser (473 nm, 25 mW) and a Synapse charge-coupled device camera. PL energy was calculated by the PL peak position of the optical emission spectra."
10.1021/jacs.9b01327,Bis(hexylammonium) tris(methylammonium) lead iodide,(CH3(CH2)5NH3)2(MA)3Pb4I13,"(HA)2(MA)3Pb4I13, bis(hexylaminium) tris(methanaminium) tridecaiodo tetraplumbate(II)","C6NH16, CNH6","Pb4I13, Lead iodide",bis(hexylaminium) tris(methanaminium) lead iodide,2,bulk polycrystalline,,,,,,,,"Lead(II) oxide (PbO, <10 μm, ReagentPlus®, ≥99.9% trace metals basis ), HI (57 wt. % in H2O), methylamine hydrochloride (≥98%), hexylamine 99%, H3PO2 (50 wt. % in H2O)",black plate-like crystals,"PbO powder (2232 mg, 10 mmol) was dissolved in 57% w/w aqueous HI solution (16 mL) in a 50 mL glass flask by heating to boiling under stirring. A bright yellow solution resulted. Solid methylamine hydrochloride (507 mg, 7.5 mmol, DRY) was added to the hot yellow solution, and a black powder precipitated. This dissolved under stirring and resulted in a bright yellow solution. 150 μL (1.17 mmol) of hexylamine in 50% aqueous H3PO2 (2 mL) was slowly added. The solution was slowly cooled to room temperature. After two hours, crystals were completely formed.",UV-vis absorption (diffused reflectance),"Optical diffuse-reflectance measurements were conducted at room temperature. A Shimadzu UV-2600 PC double-beam, double-monochromator spectrophotometer was operating from 200 to 2500 nm. BaS4 was used as a non-absorbing reflectance reference. Reflectance v. wavelength data was collected and used to estimate the band gap by converting reflectance to absorbance via the Kubelka-Munk equation: α/S = (1-R)^{2}/2R."
10.1021/jacs.9b01327,Bis(pentylammonium) lead iodide,(CH3(CH2)4NH3)2PbI4,"(PA)2PbI4, bis(pentylaminium) tetraiodoplumbate(II)",C5H14N,"PbI4, Lead iodide",bis(pentylaminium) lead (II) iodide,2,bulk polycrystalline,,,,,,,,"Lead(II) oxide (PbO, <10 μm, ReagentPlus®, ≥99.9% trace metals basis ), HI (57 wt. % in H2O), pentylamine 99%, H3PO2 (50 wt. % in H2O)",orange plate-like crystals,"PbO powder (2232 mg, 10 mmol) was dissolved in 57% w/w aqueous HI solution (16 mL) in a 50 mL glass flask by heating to boiling under stirring. A bright yellow solution resulted. 1159 μL (10 mmol) of pentylamine in 50% aqueous H3PO2 (2 mL) was slowly added. The solution was slowly cooled to room temperature.",UV-vis absorption (diffused reflectance),"Optical diffuse-reflectance measurements were conducted at room temperature. A Shimadzu UV-2600 PC double-beam, double-monochromator spectrophotometer was operating from 200 to 2500 nm. BaS4 was used as a non-absorbing reflectance reference. Reflectance v. wavelength data was collected and used to estimate the band gap by converting reflectance to absorbance via the Kubelka-Munk equation: α/S = (1-R)^{2}/2R. Band gap energy was calculated based on the absorption edge and exciton peak of the optical absorption spectra."
10.1021/jacs.9b01327,Bis(pentylammonium) lead iodide,(CH3(CH2)4NH3)2PbI4,"(PA)2PbI4, bis(pentylaminium) tetraiodoplumbate(II)",C5H14N,"PbI4, Lead iodide",bis(pentylaminium) lead (II) iodide,2,bulk polycrystalline,,,,,,,,"Lead(II) oxide (PbO, <10 μm, ReagentPlus®, ≥99.9% trace metals basis ), HI (57 wt. % in H2O), pentylamine 99%, H3PO2 (50 wt. % in H2O)",orange plate-like crystals,"PbO powder (2232 mg, 10 mmol) was dissolved in 57% w/w aqueous HI solution (16 mL) in a 50 mL glass flask by heating to boiling under stirring. A bright yellow solution resulted. 1159 μL (10 mmol) of pentylamine in 50% aqueous H3PO2 (2 mL) was slowly added. The solution was slowly cooled to room temperature.",UV-vis absorption (diffused reflectance),"Optical diffuse-reflectance measurements were conducted at room temperature. A Shimadzu UV-2600 PC double-beam, double-monochromator spectrophotometer was operating from 200 to 2500 nm. BaS4 was used as a non-absorbing reflectance reference. Reflectance v. wavelength data was collected and used to estimate the band gap by converting reflectance to absorbance via the Kubelka-Munk equation: α/S = (1-R)^{2}/2R. Band gap energy was calculated based on the absorption edge and exciton peak of the optical absorption spectra."
10.1021/jacs.9b01327,Bis(pentylammonium) lead iodide,(CH3(CH2)4NH3)2PbI4,"(PA)2PbI4, bis(pentylaminium) tetraiodoplumbate(II)",C5H14N,"PbI4, Lead iodide",bis(pentylaminium) lead (II) iodide,2,bulk polycrystalline,,,,,,,,"Lead(II) oxide (PbO, <10 μm, ReagentPlus®, ≥99.9% trace metals basis ), HI (57 wt. % in H2O), pentylamine 99%, H3PO2 (50 wt. % in H2O)",orange plate-like crystals,"PbO powder (2232 mg, 10 mmol) was dissolved in 57% w/w aqueous HI solution (16 mL) in a 50 mL glass flask by heating to boiling under stirring. A bright yellow solution resulted. 1159 μL (10 mmol) of pentylamine in 50% aqueous H3PO2 (2 mL) was slowly added. The solution was slowly cooled to room temperature.",Photoluminescence microscopy,"Data was collected with a Horiba LabRam Evolution high-resolution confocal Raman microscope spectrometer (600g/mm diffraction grating, with a diode continuous wave laser (473 nm, 25 mW) and a Synapse charge-coupled device camera. PL energy was calculated by the PL peak position of the optical emission spectra."
10.1021/jacs.9b01327,Bis(pentylammonium) lead iodide,(CH3(CH2)4NH3)2PbI4,"(PA)2PbI4, bis(pentylaminium) tetraiodoplumbate(II)",C5H14N,"PbI4, Lead iodide",bis(pentylaminium) lead (II) iodide,2,unknown,,,,,,,,"Lead(II) oxide (PbO, <10 μm, ReagentPlus®, ≥99.9% trace metals basis ), HI (57 wt. % in H2O), pentylamine 99%, H3PO2 (50 wt. % in H2O)",orange plate-like crystals,"PbO powder (2232 mg, 10 mmol) was dissolved in 57% w/w aqueous HI solution (16 mL) in a 50 mL glass flask by heating to boiling under stirring. A bright yellow solution resulted. 1159 μL (10 mmol) of pentylamine in 50% aqueous H3PO2 (2 mL) was slowly added. The solution was slowly cooled to room temperature.",Photoluminescence microscopy,"Data was collected with a Horiba LabRam Evolution high-resolution confocal Raman microscope spectrometer (600g/mm diffraction grating, with a diode continuous wave laser (473 nm, 25 mW) and a Synapse charge-coupled device camera. PL energy was calculated by the PL peak position of the optical emission spectra."
10.1021/jacs.9b01327,Bis(hexylammonium) lead iodide,(CH3(CH2)5NH3)2PbI4,"(HA)2PbI4, bis(hexylaminium) tetraiodoplumbate(II)",C6H16N,"PbI4, Lead iodide",bis(hexylaminium) lead (II) iodide,2,bulk polycrystalline,,,,,,,,"Lead(II) oxide (PbO, <10 μm, ReagentPlus®, ≥99.9% trace metals basis ), HI (57 wt. % in H2O), pentylamine 99%, H3PO2 (50 wt. % in H2O)",orange plate-like crystals,"PbO powder (2232 mg, 10 mmol) was dissolved in 57% w/w aqueous HI solution (16 mL) in a 50 mL glass flask by heating to boiling under stirring. A bright yellow solution resulted. 1159 μL (10 mmol) of pentylamine in 50% aqueous H3PO2 (2 mL) was slowly added. The solution was slowly cooled to room temperature.",UV-vis absorption (diffused reflectance),"Optical diffuse-reflectance measurements were conducted at room temperature. A Shimadzu UV-2600 PC double-beam, double-monochromator spectrophotometer was operating from 200 to 2500 nm. BaS4 was used as a non-absorbing reflectance reference. Reflectance v. wavelength data was collected and used to estimate the band gap by converting reflectance to absorbance via the Kubelka-Munk equation: α/S = (1-R)^{2}/2R. Band gap energy was calculated based on the absorption edge and exciton peak of the optical absorption spectra."
10.1021/jacs.9b01327,Bis(pentylammonium) lead iodide,(CH3(CH2)4NH3)2PbI4,"(PA)2PbI4, bis(pentylaminium) tetraiodoplumbate(II)",C5H14N,"PbI4, Lead iodide",bis(pentylaminium) lead (II) iodide,2,bulk polycrystalline,,,,,,,,"Lead(II) oxide (PbO, <10 μm, ReagentPlus®, ≥99.9% trace metals basis ), HI (57 wt. % in H2O), pentylamine 99%, H3PO2 (50 wt. % in H2O)",orange plate-like crystals,"PbO powder (2232 mg, 10 mmol) was dissolved in 57% w/w aqueous HI solution (16 mL) in a 50 mL glass flask by heating to boiling under stirring. A bright yellow solution resulted. 1159 μL (10 mmol) of pentylamine in 50% aqueous H3PO2 (2 mL) was slowly added. The solution was slowly cooled to room temperature.",UV-vis absorption (diffused reflectance),"Optical diffuse-reflectance measurements were conducted at room temperature. A Shimadzu UV-2600 PC double-beam, double-monochromator spectrophotometer was operating from 200 to 2500 nm. BaS4 was used as a non-absorbing reflectance reference. Reflectance v. wavelength data was collected and used to estimate the band gap by converting reflectance to absorbance via the Kubelka-Munk equation: α/S = (1-R)^{2}/2R."
10.1021/jacs.9b01327,Bis(hexylammonium) lead iodide,(CH3(CH2)5NH3)2PbI4,"(HA)2PbI4, bis(hexylaminium) tetraiodoplumbate(II)",C6H16N,"PbI4, Lead iodide",bis(hexylaminium) lead (II) iodide,2,bulk polycrystalline,,,,,,,,"Lead(II) oxide (PbO, <10 μm, ReagentPlus®, ≥99.9% trace metals basis ), HI (57 wt. % in H2O), hexylamine 99%, H3PO2 (50 wt. % in H2O)",orange plate-like crystals,"PbO powder (2232 mg, 10 mmol) was dissolved in 57% w/w aqueous HI solution (16 mL) in a 50 mL glass flask by heating to boiling under stirring. A bright yellow solution resulted. 1000 μL (7.52 mmol) of hexylamine in 50% aqueous H3PO2 (2 mL) was slowly added. The solution was slowly cooled to room temperature.",UV-vis absorption (diffused reflectance),"Optical diffuse-reflectance measurements were conducted at room temperature. A Shimadzu UV-2600 PC double-beam, double-monochromator spectrophotometer was operating from 200 to 2500 nm. BaS4 was used as a non-absorbing reflectance reference. Reflectance v. wavelength data was collected and used to estimate the band gap by converting reflectance to absorbance via the Kubelka-Munk equation: α/S = (1-R)^{2}/2R. Band gap energy was calculated based on the absorption edge and exciton peak of the optical absorption spectra."
10.1021/jacs.9b01327,Bis(hexylammonium) lead iodide,(CH3(CH2)5NH3)2PbI4,"(HA)2PbI4, bis(hexylaminium) tetraiodoplumbate(II)",C6H16N,"PbI4, Lead iodide",bis(hexylaminium) lead (II) iodide,2,bulk polycrystalline,,,,,,,,"Lead(II) oxide (PbO, <10 μm, ReagentPlus®, ≥99.9% trace metals basis ), HI (57 wt. % in H2O), hexylamine 99%, H3PO2 (50 wt. % in H2O)",orange plate-like crystals,"PbO powder (2232 mg, 10 mmol) was dissolved in 57% w/w aqueous HI solution (16 mL) in a 50 mL glass flask by heating to boiling under stirring. A bright yellow solution resulted. 1000 μL (7.52 mmol) of hexylamine in 50% aqueous H3PO2 (2 mL) was slowly added. The solution was slowly cooled to room temperature.",Photoluminescence microscopy,"Data was collected with a Horiba LabRam Evolution high-resolution confocal Raman microscope spectrometer (600g/mm diffraction grating, with a diode continuous wave laser (473 nm, 25 mW) and a Synapse charge-coupled device camera. PL energy was calculated by the PL peak position of the optical emission spectra."
10.1021/jacs.9b01327,Bis(hexylammonium) lead iodide,(CH3(CH2)5NH3)2PbI4,"(HA)2PbI4, bis(hexylaminium) tetraiodoplumbate(II)",C6H16N,"PbI4, Lead iodide",bis(hexylaminium) lead (II) iodide,2,bulk polycrystalline,,,,,,,,"Lead(II) oxide (PbO, <10 μm, ReagentPlus®, ≥99.9% trace metals basis ), HI (57 wt. % in H2O), hexylamine 99%, H3PO2 (50 wt. % in H2O)",orange plate-like crystals,"PbO powder (2232 mg, 10 mmol) was dissolved in 57% w/w aqueous HI solution (16 mL) in a 50 mL glass flask by heating to boiling under stirring. A bright yellow solution resulted. 1000 μL (7.52 mmol) of hexylamine in 50% aqueous H3PO2 (2 mL) was slowly added. The solution was slowly cooled to room temperature.",Photoluminescence microscopy,"Data was collected with a Horiba LabRam Evolution high-resolution confocal Raman microscope spectrometer (600g/mm diffraction grating, with a diode continuous wave laser (473 nm, 25 mW) and a Synapse charge-coupled device camera. PL energy was calculated by the PL peak position of the optical emission spectra."
10.1021/jacs.9b01327,Bis(hexylammonium) lead iodide,(CH3(CH2)5NH3)2PbI4,"(HA)2PbI4, bis(hexylaminium) tetraiodoplumbate(II)",C6H16N,"PbI4, Lead iodide",bis(hexylaminium) lead (II) iodide,2,bulk polycrystalline,,,,,,,,"Lead(II) oxide (PbO, <10 μm, ReagentPlus®, ≥99.9% trace metals basis ), HI (57 wt. % in H2O), hexylamine 99%, H3PO2 (50 wt. % in H2O)",orange plate-like crystals,"PbO powder (2232 mg, 10 mmol) was dissolved in 57% w/w aqueous HI solution (16 mL) in a 50 mL glass flask by heating to boiling under stirring. A bright yellow solution resulted. 1000 μL (7.52 mmol) of hexylamine in 50% aqueous H3PO2 (2 mL) was slowly added. The solution was slowly cooled to room temperature.",UV-vis absorption (diffused reflectance),"Optical diffuse-reflectance measurements were conducted at room temperature. A Shimadzu UV-2600 PC double-beam, double-monochromator spectrophotometer was operating from 200 to 2500 nm. BaS4 was used as a non-absorbing reflectance reference. Reflectance v. wavelength data was collected and used to estimate the band gap by converting reflectance to absorbance via the Kubelka-Munk equation: α/S = (1-R)^{2}/2R."
10.1021/jacs.9b02365,Bis(1-butyl-1-methyl-piperidinium) lead bromide,C20H44Br4N2Pb,"Bmpip2PbBr4, Bis(1-butyl-1-methyl-piperidinium) tetrabromoplumbate(II)",C10H22N,"PbBr4, Lead bromide",bis(N-butyl-N-methyl-piperidinium) lead bromide,0,single crystal,,,,,,,,"Lead (II) bromide (PbBr2, 98%, Acros Organics, 500 g),1-butyl-1-methylpiperidinium bromide (BmpipBr, >97%, TCI, 5g; 99%, IOLITEC, 50 g), DMF(anhydrous, 99.8%, Sigma-Aldrich, 100 ml), Et2O (99.5%, extra dry over molecular sieve, stabilized, AcroSeal, 100 ml)",single crystals,"First, PbBr2 (36.7 mg, 0.1 mmol) and BmpipBr (0.4 mmol, 94.5 mg) were dissolved in 1 mL of DMF. Then, Et2O was diffused into this solution at room temperature, and crystals began to grow.",Single-crystal X-ray diffraction,A Bruker Smart Platform diffractometer with Apex I CCD detector and MoKα radiation (λ = 0.71073 Å) and an Oxford Xcalibur S diffractometer with Sapphire 3 CCD detector and MoKα radiation (λ = 0.71073 Å) were used.
10.1021/jacs.9b02365,Bis(1-butyl-1-methyl-piperidinium) lead bromide,C20H44Br4N2Pb,"Bmpip2PbBr4, Bis(1-butyl-1-methyl-piperidinium) tetrabromoplumbate(II)",C10H22N,"PbBr4, Lead bromide",bis(N-butyl-N-methyl-piperidinium) lead bromide,0,single crystal,,,,,,,,"Lead (II) bromide (PbBr2, 98%, Acros Organics, 500 g),1-butyl-1-methylpiperidinium bromide (BmpipBr, >97%, TCI, 5g; 99%, IOLITEC, 50 g), DMF(anhydrous, 99.8%, Sigma-Aldrich, 100 ml), Et2O (99.5%, extra dry over molecular sieve, stabilized, AcroSeal, 100 ml)",single crystals,"First, PbBr2 (36.7 mg, 0.1 mmol) and BmpipBr (0.4 mmol, 94.5 mg) were dissolved in 1 mL of DMF. Then, Et2O was diffused into this solution at room temperature, and crystals began to grow.",Melting point measurement,A BUCHI M-565 Melting point instrument was used to collect data.
10.1021/jacs.9b02365,Bis(1-butyl-1-methyl-piperidinium) lead bromide,C20H44Br4N2Pb,"Bmpip2PbBr4, Bis(1-butyl-1-methyl-piperidinium) tetrabromoplumbate(II)",C10H22N,"PbBr4, Lead bromide",bis(N-butyl-N-methyl-piperidinium) lead bromide,0,single crystal,,,,,,,,"Lead (II) bromide (PbBr2, 98%, Acros Organics, 500 g),1-butyl-1-methylpiperidinium bromide (BmpipBr, >97%, TCI, 5g; 99%, IOLITEC, 50 g), DMF(anhydrous, 99.8%, Sigma-Aldrich, 100 ml), Et2O (99.5%, extra dry over molecular sieve, stabilized, AcroSeal, 100 ml)",Single crystals,"First, PbBr2 (36.7 mg, 0.1 mmol) and BmpipBr (0.4 mmol, 94.5 mg) were dissolved in 1 mL of DMF. Then, Et2O was diffused into this solution at room temperature, and crystals began to grow.",Photoluminescence,"PL emission and excitation were collected with FluoroMax4-Plus-P (Horiba Jobin Yvon) or Fluorolog 3 (Horiba Jobin Yvon). The FluoroMax4-Plus-P was powered by 150 W, and the Fluorolog 3 was powered by 500 W Xenon lamps. The samples were photoexcited by a 35 ps, 405 nm pulsed diode laser."
10.1021/jacs.9b02365,Bis(1-butyl-1-methyl-piperidinium) lead bromide,C20H44Br4N2Pb,"Bmpip2PbBr4, Bis(1-butyl-1-methyl-piperidinium) tetrabromoplumbate(II)",C10H22N,"PbBr4, Lead bromide",bis(N-butyl-N-methyl-piperidinium) lead bromide,0,single crystal,,,,,,,,"Lead (II) bromide (PbBr2, 98%, Acros Organics, 500 g),1-butyl-1-methylpiperidinium bromide (BmpipBr, >97%, TCI, 5g; 99%, IOLITEC, 50 g), DMF(anhydrous, 99.8%, Sigma-Aldrich, 100 ml), Et2O (99.5%, extra dry over molecular sieve, stabilized, AcroSeal, 100 ml)",Single crystals,"First, PbBr2 (36.7 mg, 0.1 mmol) and BmpipBr (0.4 mmol, 94.5 mg) were dissolved in 1 mL of DMF. Then, Et2O was diffused into this solution at room temperature, and crystals began to grow.",Photoluminescence,"PL emission and excitation were collected with FluoroMax4-Plus-P (Horiba Jobin Yvon) or Fluorolog 3 (Horiba Jobin Yvon). The FluoroMax4-Plus-P was powered by 150 W, and the Fluorolog 3 was powered by 500 W Xenon lamps. The samples were photoexcited by a 35 ps, 405 nm pulsed diode laser."
10.1021/jacs.9b02365,Bis(1-butyl-1-methyl-piperidinium) lead bromide,C20H44Br4N2Pb,"Bmpip2PbBr4, Bis(1-butyl-1-methyl-piperidinium) tetrabromoplumbate(II)",C10H22N,"PbBr4, Lead bromide",bis(N-butyl-N-methyl-piperidinium) lead bromide,0,single crystal,,,,,,,,"Lead (II) bromide (PbBr2, 98%, Acros Organics, 500 g),1-butyl-1-methylpiperidinium bromide (BmpipBr, >97%, TCI, 5g; 99%, IOLITEC, 50 g), DMF(anhydrous, 99.8%, Sigma-Aldrich, 100 ml), Et2O (99.5%, extra dry over molecular sieve, stabilized, AcroSeal, 100 ml)",Single crystals,"First, PbBr2 (36.7 mg, 0.1 mmol) and BmpipBr (0.4 mmol, 94.5 mg) were dissolved in 1 mL of DMF. Then, Et2O was diffused into this solution at room temperature, and crystals began to grow.",PLQY,"A Quantaurus-QY spectrometer, developed from Hamamatsu, was used."
10.1021/jacs.9b02365,Bis(1-butyl-1-methyl-piperidinium) lead bromide,C20H44Br4N2Pb,"Bmpip2PbBr4, Bis(1-butyl-1-methyl-piperidinium) tetrabromoplumbate(II)",C10H22N,"PbBr4, Lead bromide",bis(N-butyl-N-methyl-piperidinium) lead bromide,0,single crystal,,,,,,,,"Lead (II) bromide (PbBr2, 98%, Acros Organics, 500 g),1-butyl-1-methylpiperidinium bromide (BmpipBr, >97%, TCI, 5g; 99%, IOLITEC, 50 g), DMF(anhydrous, 99.8%, Sigma-Aldrich, 100 ml), Et2O (99.5%, extra dry over molecular sieve, stabilized, AcroSeal, 100 ml)",Single crystals,"First, PbBr2 (36.7 mg, 0.1 mmol) and BmpipBr (0.4 mmol, 94.5 mg) were dissolved in 1 mL of DMF. Then, Et2O was diffused into this solution at room temperature, and crystals began to grow.",Photoluminescence (PL) and PL excitation,"PL emission and excitation were collected with FluoroMax4-Plus-P (Horiba Jobin Yvon) or Fluorolog 3 (Horiba Jobin Yvon). The FluoroMax4-Plus-P was powered by 150 W, and the Fluorolog 3 was powered by 500 W Xenon lamps. The samples were photoexcited by a 35 ps, 405 nm pulsed diode laser."
10.1021/jacs.9b02365,Bis(1-butyl-1-methyl-piperidinium) tin bromide,C20H44Br4N2Sn,"Bmpip2SnBr4, Bis(1-butyl-1-methyl-piperidinium) tetrabromostannate(II)",C10H22N,"SnBr4, Tin bromide",bis(N-butyl-N-methyl-piperidinium) tin bromide,0,single crystal,,,,,,,,"tin(II) bromide SnBr2,(99.5%, Alfa Aesar, 25 g)),1-butyl-1-methylpiperidinium bromide (BmpipBr, >97%, TCI, 5g; 99%, IOLITEC, 50 g), DMF(anhydrous, 99.8%, Sigma-Aldrich, 100 ml), Et2O (99.5%, extra dry over molecular sieve, stabilized, AcroSeal, 100 ml)",Single crystals,"First, SnBr2 (0.4 mmol) and BmpipBr (0.8 mmol) were dissolved in 2 mL of EtOH. The solution was cooled from 70ºC to room temperature, allowing crystals to grow.",Single-crystal X-ray diffraction,A Bruker Smart Platform diffractometer with Apex I CCD detector and MoKα radiation (λ = 0.71073 Å) and an Oxford Xcalibur S diffractometer with Sapphire 3 CCD detector and MoKα radiation (λ = 0.71073 Å) were used.
10.1021/jacs.9b02365,Bis(1-butyl-1-methyl-piperidinium) tin bromide,C20H44Br4N2Sn,"Bmpip2SnBr4, Bis(1-butyl-1-methyl-piperidinium) tetrabromostannate(II)",C10H22N,"SnBr4, Tin bromide",bis(N-butyl-N-methyl-piperidinium) tin bromide,0,single crystal,,,,,,,,"tin(II) bromide SnBr2,(99.5%, Alfa Aesar, 25 g)),1-butyl-1-methylpiperidinium bromide (BmpipBr, >97%, TCI, 5g; 99%, IOLITEC, 50 g), DMF(anhydrous, 99.8%, Sigma-Aldrich, 100 ml), Et2O (99.5%, extra dry over molecular sieve, stabilized, AcroSeal, 100 ml)",Single crystals,"First, SnBr2 (0.4 mmol) and BmpipBr (0.8 mmol) were dissolved in 2 mL of EtOH. The solution was cooled from 70ºC to room temperature, allowing crystals to grow.",Melting point measurement,A BUCHI M-565 Melting point instrument was used to collect data.
10.1021/jacs.9b02365,Bis(1-butyl-1-methyl-piperidinium) tin bromide,C20H44Br4N2Sn,"Bmpip2SnBr4, Bis(1-butyl-1-methyl-piperidinium) tetrabromostannate(II)",C10H22N,"SnBr4, Tin bromide",bis(N-butyl-N-methyl-piperidinium) tin bromide,0,unknown,,,,,,,,"tin(II) bromide SnBr2,(99.5%, Alfa Aesar, 25 g)),1-butyl-1-methylpiperidinium bromide (BmpipBr, >97%, TCI, 5g; 99%, IOLITEC, 50 g), DMF(anhydrous, 99.8%, Sigma-Aldrich, 100 ml), Et2O (99.5%, extra dry over molecular sieve, stabilized, AcroSeal, 100 ml)",Single crystals,"First, SnBr2 (0.4 mmol) and BmpipBr (0.8 mmol) were dissolved in 2 mL of EtOH. The solution was cooled from 70ºC to room temperature, allowing crystals to grow.",Photoluminescence,"PL emission and excitation were collected with FluoroMax4-Plus-P (Horiba Jobin Yvon) or Fluorolog 3 (Horiba Jobin Yvon). The FluoroMax4-Plus-P was powered by 150 W, and the Fluorolog 3 was powered by 500 W Xenon lamps. The samples were photoexcited by a 35 ps, 405 nm pulsed diode laser."
10.1021/jacs.9b02365,Bis(1-butyl-1-methyl-piperidinium) tin bromide,C20H44Br4N2Sn,"Bmpip2SnBr4, Bis(1-butyl-1-methyl-piperidinium) tetrabromostannate(II)",C10H22N,"SnBr4, Tin bromide",bis(N-butyl-N-methyl-piperidinium) tin bromide,0,single crystal,,,,,,,,"tin(II) bromide SnBr2,(99.5%, Alfa Aesar, 25 g)),1-butyl-1-methylpiperidinium bromide (BmpipBr, >97%, TCI, 5g; 99%, IOLITEC, 50 g), DMF(anhydrous, 99.8%, Sigma-Aldrich, 100 ml), Et2O (99.5%, extra dry over molecular sieve, stabilized, AcroSeal, 100 ml)",single crystals,"First, SnBr2 (0.4 mmol) and BmpipBr (0.8 mmol) were dissolved in 2 mL of EtOH. The solution was cooled from 70ºC to room temperature, allowing crystals to grow.",Photoluminescence,"PL emission and excitation were collected with FluoroMax4-Plus-P (Horiba Jobin Yvon) or Fluorolog 3 (Horiba Jobin Yvon). The FluoroMax4-Plus-P was powered by 150 W, and the Fluorolog 3 was powered by 500 W Xenon lamps."
10.1021/jacs.9b02365,Bis(1-butyl-1-methyl-piperidinium) tin bromide,C20H44Br4N2Sn,"Bmpip2SnBr4, Bis(1-butyl-1-methyl-piperidinium) tetrabromostannate(II)",C10H22N,"SnBr4, Tin bromide",bis(N-butyl-N-methyl-piperidinium) tin bromide,0,single crystal,,,,,,,,"tin(II) bromide SnBr2,(99.5%, Alfa Aesar, 25 g)),1-butyl-1-methylpiperidinium bromide (BmpipBr, >97%, TCI, 5g; 99%, IOLITEC, 50 g), DMF(anhydrous, 99.8%, Sigma-Aldrich, 100 ml), Et2O (99.5%, extra dry over molecular sieve, stabilized, AcroSeal, 100 ml)",Single crystals,"First, SnBr2 (0.4 mmol) and BmpipBr (0.8 mmol) were dissolved in 2 mL of EtOH. The solution was cooled from 70ºC to room temperature, allowing crystals to grow.",PLQY measurement,"A Quantaurus-QY spectrometer, developed from Hamamatsu, was used."
10.1021/jacs.9b02365,Bis(1-butyl-1-methyl-piperidinium) tin bromide,C20H44Br4N2Sn,"Bmpip2SnBr4, Bis(1-butyl-1-methyl-piperidinium) tetrabromostannate(II)",C10H22N,"SnBr4, Tin bromide",bis(N-butyl-N-methyl-piperidinium) tin bromide,0,single crystal,,,,,,,,"tin(II) bromide SnBr2,(99.5%, Alfa Aesar, 25 g)),1-butyl-1-methylpiperidinium bromide (BmpipBr, >97%, TCI, 5g; 99%, IOLITEC, 50 g), DMF(anhydrous, 99.8%, Sigma-Aldrich, 100 ml), Et2O (99.5%, extra dry over molecular sieve, stabilized, AcroSeal, 100 ml)",Single crystals,"First, SnBr2 (0.4 mmol) and BmpipBr (0.8 mmol) were dissolved in 2 mL of EtOH. The solution was cooled from 70ºC to room temperature, allowing crystals to grow.",Photoluminescence and Photoluminescence excitation,"PL emission and excitation were collected with FluoroMax4-Plus-P (Horiba Jobin Yvon) or Fluorolog 3 (Horiba Jobin Yvon). The FluoroMax4-Plus-P was powered by 150 W, and the Fluorolog 3 was powered by 500 W Xenon lamps. The samples were photoexcited by a 35 ps, 405 nm pulsed diode laser."
10.1021/jacs.9b02365,Bis(1-butyl-1-methyl-piperidinium) germanium bromide,C20H44Br4GeN2,"Bmpip2GeBr4, Bis(1-butyl-1-methyl-piperidinium) tetrabromogermaniate(II)",C10H22N,"GeBr4, Germanium bromide",bis(N-butyl-N-methyl-piperidinium) germanium bromide,0,single crystal,,,,,,,,"germanium(II) bromide (GeBr2, 97%, Aldrich-Fine Chemicals, 5 g),1-butyl-1-methylpiperidinium bromide (BmpipBr, >97%, TCI, 5g; 99%, IOLITEC, 50 g), ethanol, EtOH (anhydrous, 99.8%, Acros Organics, 1 L)",single crystals,"First, GeBr2 (0.5 mmol) and BmpipBr (1 mmol) were dissolved in 3 mL of EtOH. Then, 2 mL of Et2O was added to the EtOH solution, and single crystals began to grow at the interface.",Single-crystal X-ray diffraction,A Bruker Smart Platform diffractometer with Apex I CCD detector and MoKα radiation (λ = 0.71073 Å) and an Oxford Xcalibur S diffractometer with Sapphire 3 CCD detector and MoKα radiation (λ = 0.71073 Å) were used.
10.1021/jacs.9b02365,Bis(1-butyl-1-methyl-piperidinium) germanium bromide,C20H44Br4GeN2,"Bmpip2GeBr4, Bis(1-butyl-1-methyl-piperidinium) tetrabromogermaniate(II)",C10H22N,"GeBr4, Germanium bromide",bis(N-butyl-N-methyl-piperidinium) germanium bromide,0,single crystal,,,,,,,,"germanium(II) bromide (GeBr2, 97%, Aldrich-Fine Chemicals, 5 g),1-butyl-1-methylpiperidinium bromide (BmpipBr, >97%, TCI, 5g; 99%, IOLITEC, 50 g), ethanol, EtOH (anhydrous, 99.8%, Acros Organics, 1 L)",single crystals,"First, GeBr2 (0.5 mmol) and BmpipBr (1 mmol) were dissolved in 3 mL of EtOH. Then, 2 mL of Et2O was added to the EtOH solution, and single crystals began to grow at the interface.",Photoluminescence,"PL emission and excitation were collected with FluoroMax4-Plus-P (Horiba Jobin Yvon) or Fluorolog 3 (Horiba Jobin Yvon). The FluoroMax4-Plus-P was powered by 150 W, and the Fluorolog 3 was powered by 500 W Xenon lamps."
10.1021/jacs.9b02365,Bis(1-butyl-1-methyl-piperidinium) germanium bromide,C20H44Br4GeN2,"Bmpip2GeBr4, Bis(1-butyl-1-methyl-piperidinium) tetrabromogermaniate(II)",C10H22N,"GeBr4, Germanium bromide",bis(N-butyl-N-methyl-piperidinium) germanium bromide,0,single crystal,,,,,,,,"germanium(II) bromide (GeBr2, 97%, Aldrich-Fine Chemicals, 5 g),1-butyl-1-methylpiperidinium bromide (BmpipBr, >97%, TCI, 5g; 99%, IOLITEC, 50 g), ethanol, EtOH (anhydrous, 99.8%, Acros Organics, 1 L)",single crystals,"First, GeBr2 (0.5 mmol) and BmpipBr (1 mmol) were dissolved in 3 mL of EtOH. Then, 2 mL of Et2O was added to the EtOH solution, and single crystals began to grow at the interface.",Photoluminescence and PL excitation,"PL emission and excitation were collected with FluoroMax4-Plus-P (Horiba Jobin Yvon) or Fluorolog 3 (Horiba Jobin Yvon). The FluoroMax4-Plus-P was powered by 150 W, and the Fluorolog 3 was powered by 500 W Xenon lamps. The samples were photoexcited by a 35 ps, 405 nm pulsed diode laser."
10.1021/jacs.9b02365,Bis(1-butyl-1-methyl-piperidinium) tin iodide,C20H44I4N2Sn,"Bmpip2SnI4, Bis(1-butyl-1-methyl-piperidinium) tetraiodostannate(II)",C10H22N,"SnI4, Tin iodide",bis(N-butyl-N-methyl-piperidinium) tin iodide,0,single crystal,,,,,,,,"tin(II) iodide (99%, Strem Chemicals, 25 g),1-butyl-1-methylpiperidinium iodide, BmpipI (>98%, IOLITEC, 50 g), acetone, γ-butyrolactone, GBL (99+%, Acros Organics, 1 L)",single crystals,"First, SnI2 (1 mmol) and BmpipI (2 mmol) were dissolved in GBL (4 mL). After acetone was added, beige powder resulted. Crystals were grown by cooling stock GBL to room temperature from 90ºC.",Photoluminescence,"PL emission and excitation were collected with FluoroMax4-Plus-P (Horiba Jobin Yvon) or Fluorolog 3 (Horiba Jobin Yvon). The FluoroMax4-Plus-P was powered by 150 W, and the Fluorolog 3 was powered by 500 W Xenon lamps."
10.1021/jacs.9b02365,Bis(1-butyl-1-methyl-piperidinium) tin iodide,C20H44I4N2Sn,"Bmpip2SnI4, Bis(1-butyl-1-methyl-piperidinium) tetraiodostannate(II)",C10H22N,"SnI4, Tin iodide",bis(N-butyl-N-methyl-piperidinium) tin iodide,0,single crystal,,,,,,,,"tin(II) iodide (99%, Strem Chemicals, 25 g),1-butyl-1-methylpiperidinium iodide, BmpipI (>98%, IOLITEC, 50 g), acetone, γ-butyrolactone, GBL (99+%, Acros Organics, 1 L)",single crystals,"First, SnI2 (1 mmol) and BmpipI (2 mmol) were dissolved in GBL (4 mL). After acetone was added, beige powder resulted. Crystals were grown by cooling stock GBL to room temperature from 90ºC.",Photoluminescence and PL excitation,"PL emission and excitation were collected with FluoroMax4-Plus-P (Horiba Jobin Yvon) or Fluorolog 3 (Horiba Jobin Yvon). The FluoroMax4-Plus-P was powered by 150 W, and the Fluorolog 3 was powered by 500 W Xenon lamps. The samples were photoexcited by a 35 ps, 405 nm pulsed diode laser."
10.1021/jacs.9b02365,Bis(1-butyl-1-methyl-piperidinium) tin iodide,C20H44I4N2Sn,"Bmpip2SnI4, Bis(1-butyl-1-methyl-piperidinium) tetraiodostannate(II)",C10H22N,"SnI4, Tin iodide",bis(N-butyl-N-methyl-piperidinium) tin iodide,0,single crystal,,,,,,,,"tin(II) iodide (99%, Strem Chemicals, 25 g),1-butyl-1-methylpiperidinium iodide, BmpipI (>98%, IOLITEC, 50 g), acetone, γ-butyrolactone, GBL (99+%, Acros Organics, 1 L)",single crystals,"First, SnI2 (1 mmol) and BmpipI (2 mmol) were dissolved in GBL (4 mL). After acetone was added, beige powder resulted. Crystals were grown by cooling stock GBL to room temperature from 90ºC.",PLQY measurements,"A Quantaurus-QY spectrometer, developed from Hamamatsu, was used."
10.1021/jacs.9b02909,"5,5'diylbis(amino-ethyl)-[2,2'-bithiophene] silver bismuth iodide",C12H16N2S2AgBiI8,"5,5'-bis(aminoethyl)-2,2'-bithiophene tetraiodoargentate(I) µ-diiodo tetraiodobismuthate(III), (AE2T)2AgBiI8, (C12H16S2N2)AgBiI8",C12H16N2S2,"AgBiI8, Silver bismuth iodide","5,5'-bis(aminoethyl)-2,2'-bithiophene silver(I) bismuth(III) iodide",2,single crystal,,,,,,,,"[AE2T].2HI (synthesized), BiI3, AgI, hydriodic acid (58 wt. % in H2O)",dark red [AE2T]2AgBiI8 single crystals,"Stoichiometric quantities of [AE2T].2HI (7.8 μmoles), BiI3 (3.9 μmoles) and AgI (3.9 μmoles) were dissolved in a mixture of 0.5 ml hydriodic acid (58 wt. % in H2O) and 2 ml deionized water at 100° C for 30 min. The solution was then slowly cooled to room temperature over 60 hrs. The as-obtained dark red crystals (~ 82 % yield) were filtered, washed with copious amounts of diethyl ether, dried in vacuum and stored in a N2 glove box for further characterization.",Single crystal X-ray diffraction,SC-XRD was performed with Mo-Kα radiation (λ=0.710 Å) using a Bruker APEX II CCD diffractometer operating at 50 kV and 30 mA.
