Repository: MasterAI-EAM/Darwin

# Darwin: A Tailored GPT for the Scientific Domain 🇦🇺
**Organization: [University of New South Wales（UNSW) AI4Science](https://www.masterai.com.au) & [GreenDynamics AI](https://www.greendynamics.com.au)**

Darwin is an open-source project dedicated to pretrain and fine-tune the LLaMA model on scientific literature and datasets. Specifically designed for the scientific domain with an emphasis on materials science, chemistry, and physics, Darwin integrates structured and unstructured scientific knowledge to enhance the efficacy of language models in scientific research.

File: dataset/Crystalline organic-inorganic compounds/DukeDB.csv (part 26 of 38)
doi,compound name,formula,group,organic,inorganic,iupac,dimensionality,sample type,code,level of theory,Exchange-correlation functional,k-point grid,level of relativity,basis set definition,numerical accuracy,synthesis starting materials,synthesis product,synthesis description,experimental method,experimental description
10.1021/jacs.9b02909,"5,5'diylbis(amino-ethyl)-[2,2'-bithiophene] silver bismuth iodide",C12H16N2S2AgBiI8,"5,5'-bis(aminoethyl)-2,2'-bithiophene tetraiodoargentate(I) µ-diiodo tetraiodobismuthate(III), (AE2T)2AgBiI8, (C12H16S2N2)AgBiI8",C12H16N2S2,"AgBiI8, Silver bismuth iodide","5,5'-bis(aminoethyl)-2,2'-bithiophene silver(I) bismuth(III) iodide",2,single crystal,,,,,,,,"[AE2T].2HI (synthesized), BiI3, AgI, hydriodic acid (58 wt. % in H2O)",dark red [AE2T]2AgBiI8 single crystals,"Stoichiometric quantities of [AE2T].2HI (7.8 μmoles), BiI3 (3.9 μmoles) and AgI (3.9 μmoles) were dissolved in a mixture of 0.5 ml hydriodic acid (58 wt. % in H2O) and 2 ml deionized water at 100° C for 30 min. The solution was then slowly cooled to room temperature over 60 hrs. The as-obtained dark red crystals (~ 82 % yield) were filtered, washed with copious amounts of diethyl ether, dried in vacuum and stored in a N2 glove box for further characterization.",Single crystal X-ray diffraction,SC-XRD was performed with Mo-Kα radiation (λ=0.710 Å) using a Bruker APEX II CCD diffractometer operating at 50 kV and 30 mA.
10.1021/jacs.9b02909,"5,5'diylbis(amino-ethyl)-[2,2'-bithiophene] silver bismuth iodide",C12H16N2S2AgBiI8,"5,5'-bis(aminoethyl)-2,2'-bithiophene tetraiodoargentate(I) µ-diiodo tetraiodobismuthate(III), (AE2T)2AgBiI8, (C12H16S2N2)AgBiI8",C12H16N2S2,"AgBiI8, Silver bismuth iodide","5,5'-bis(aminoethyl)-2,2'-bithiophene silver(I) bismuth(III) iodide",2,film,,,,,,,,"[AE2T].2HI, BiI3, Ag,  hydriodic acid (58 wt. % in H2O), anhydrous dimethylformamide",[AE2T]2AgBiI thin film,"Stoichiometric amounts of [AE2T].2HI (0.024 mmoles), BiI3 (0.012 mmoles) and AgI (0.012 mmoles) were dissolved in a mixture of 0.5 ml hydriodic acid (58 wt. % in H2O) and 4 ml deionized water at 100° C for 30 min. The solution was cooled to room temperature and the resulting dark red precipitate was collected by centrifugation, washed with diethyl ether, and dried in vacuum. The solid powder was dissolved in 80 μL of anhydrous dimethylformamide. 40 μL of the solution was spin-coated on pre-cleaned glass substrates at a spin speed of 1500 RPM for 30 s, and annealed at 150° C on a hot plate for 10 min in a N2-filled glove box.",UV-vis absorption,Shimadzu UV-3600 UV−vis-NIR spectrophotometer
10.1021/jacs.9b02909,"5,5'diylbis(amino-ethyl)-[2,2'-bithiophene] silver bismuth iodide",C12H16N2S2AgBiI8,"5,5'-bis(aminoethyl)-2,2'-bithiophene tetraiodoargentate(I) µ-diiodo tetraiodobismuthate(III), (AE2T)2AgBiI8, (C12H16S2N2)AgBiI8",C12H16N2S2,"AgBiI8, Silver bismuth iodide","5,5'-bis(aminoethyl)-2,2'-bithiophene silver(I) bismuth(III) iodide",2,film,,,,,,,,"[AE2T].2HI, BiI3, Ag, hydriodic acid (58 wt. % in H2O), anhydrous dimethylformamide",[AE2T]2AgBiI thin film,"Stoichiometric amounts of [AE2T].2HI (0.024 mmoles), BiI3 (0.012 mmoles) and AgI (0.012 mmoles) were dissolved in a mixture of 0.5 ml hydriodic acid (58 wt. % in H2O) and 4 ml deionized water at 100° C for 30 min. The solution was cooled to room temperature and the resulting dark red precipitate was collected by centrifugation, washed with diethyl ether, and dried in vacuum. The solid powder was dissolved in 80 μL of anhydrous dimethylformamide. 40 μL of the solution was spin-coated on pre-cleaned glass substrates at a spin speed of 1500 RPM for 30 s, and annealed at 150° C on a hot plate for 10 min in a N2-filled glove box.",UV-vis absorption,Shimadzu UV-3600 UV−vis-NIR spectrophotometer
10.1021/jacs.9b02909,"5,5'diylbis(amino-ethyl)-[2,2'-bithiophene] silver bismuth iodide",C12H16N2S2AgBiI8,"5,5'-bis(aminoethyl)-2,2'-bithiophene tetraiodoargentate(I) µ-diiodo tetraiodobismuthate(III), (AE2T)2AgBiI8, (C12H16S2N2)AgBiI8",C12H16N2S2,"AgBiI8, Silver bismuth iodide","5,5'-bis(aminoethyl)-2,2'-bithiophene silver(I) bismuth(III) iodide",2,film,,,,,,,,"[AE2T].2HI, BiI3, Ag, hydriodic acid (58 wt. % in H2O), anhydrous dimethylformamide",[AE2T]2AgBiI thin film,"Stoichiometric amounts of [AE2T].2HI (0.024 mmoles), BiI3 (0.012 mmoles) and AgI (0.012 mmoles) were dissolved in a mixture of 0.5 ml hydriodic acid (58 wt. % in H2O) and 4 ml deionized water at 100° C for 30 min. The solution was cooled to room temperature and the resulting dark red precipitate was collected by centrifugation, washed with diethyl ether, and dried in vacuum. The solid powder was dissolved in 80 μL of anhydrous dimethylformamide. 40 μL of the solution was spin-coated on pre-cleaned glass substrates at a spin speed of 1500 RPM for 30 s, and annealed at 150° C on a hot plate for 10 min in a N2-filled glove box.",,
10.1021/jacs.9b02909,"5,5'diylbis(amino-ethyl)-[2,2'-bithiophene] silver bismuth iodide",C12H16N2S2AgBiI8,"5,5'-bis(aminoethyl)-2,2'-bithiophene tetraiodoargentate(I) µ-diiodo tetraiodobismuthate(III), (AE2T)2AgBiI8, (C12H16S2N2)AgBiI8",C12H16N2S2,"AgBiI8, Silver bismuth iodide","5,5'-bis(aminoethyl)-2,2'-bithiophene silver(I) bismuth(III) iodide",2,single crystal,FHI-aims,DFT,"HSE06 α = 0.25, ω = 0.11/bohr",3x3x3,2nd variational non-self-consistent SOC,NAO,0.025 eV,,,,,
10.1021/jacs.9b02909,"5,5'diylbis(amino-ethyl)-[2,2'-bithiophene] silver bismuth iodide",C12H16N2S2AgBiI8,"5,5'-bis(aminoethyl)-2,2'-bithiophene tetraiodoargentate(I) µ-diiodo tetraiodobismuthate(III), (AE2T)2AgBiI8, (C12H16S2N2)AgBiI8",C12H16N2S2,"AgBiI8, Silver bismuth iodide","5,5'-bis(aminoethyl)-2,2'-bithiophene silver(I) bismuth(III) iodide",2,single crystal,FHI-aims,DFT,PBE+TS,2x5x5,atomic ZORA,NAO,0.005 eV/Angstrom,,,,,
10.1021/jacs.9b02909,"5,5'diylbis(amino-ethyl)-[2,2'-bithiophene] silver bismuth iodide",C12H16N2S2AgBiI8,"5,5'-bis(aminoethyl)-2,2'-bithiophene tetraiodoargentate(I) µ-diiodo tetraiodobismuthate(III), (AE2T)2AgBiI8, (C12H16S2N2)AgBiI8",C12H16N2S2,"AgBiI8, Silver bismuth iodide","5,5'-bis(aminoethyl)-2,2'-bithiophene silver(I) bismuth(III) iodide",2,single crystal,FHI-aims,DFT,"HSE06 α = 0.25, ω = 0.11/bohr",3x3x3,2nd variational non-self-consistent SOC,NAO,0.05 eV,,,,,
10.1021/jacs.9b02909,"5,5'diylbis(amino-ethyl)-[2,2'-bithiophene] silver bismuth iodide",C12H16N2S2AgBiI8,"5,5'-bis(aminoethyl)-2,2'-bithiophene tetraiodoargentate(I) µ-diiodo tetraiodobismuthate(III), (AE2T)2AgBiI8, (C12H16S2N2)AgBiI8",C12H16N2S2,"AgBiI8, Silver bismuth iodide","5,5'-bis(aminoethyl)-2,2'-bithiophene silver(I) bismuth(III) iodide",2,single crystal,FHI-aims,DFT,"HSE06 α = 0.25, ω = 0.11/bohr",3x3x3,2nd variational non-self-consistent SOC,NAO,0.05 eV,,,,,
10.1021/jacs.9b02909,"5,5'diylbis(amino-ethyl)-[2,2'-bithiophene] silver bismuth iodide",C12H16N2S2AgBiI8,"5,5'-bis(aminoethyl)-2,2'-bithiophene tetraiodoargentate(I) µ-diiodo tetraiodobismuthate(III), (AE2T)2AgBiI8, (C12H16S2N2)AgBiI8",C12H16N2S2,"AgBiI8, Silver bismuth iodide","5,5'-bis(aminoethyl)-2,2'-bithiophene silver(I) bismuth(III) iodide",2,single crystal,FHI-aims,DFT,"HSE06 α = 0.25, ω = 0.11/bohr",3x3x3,2nd variational non-self-consistent SOC,NAO,0.05,,,,,
10.1021/jacs.9b02909,Cesium silver bismuth chloride,Cs2AgBiCl6,Dicesium trichloroargentate(I) µ-dichloro trichlorobismuthate(III),None,"Cs2AgBiCl6, Cesium silver(I) bismuth(III) chloride",,3,single crystal,FHI-aims,DFT,PBE,30x30x30,2nd variational non-self-consistent SOC,NAO,0.05 eV,,,,,
10.1021/jacs.9b02909,Cesium silver bismuth chloride,Cs2AgBiCl6,Dicesium trichloroargentate(I) µ-dichloro trichlorobismuthate(III),None,"Cs2AgBiCl6, Cesium silver(I) bismuth(III) chloride",,3,single crystal,FHI-aims,DFT,PBE,30x30x30,2nd variational non-self-consistent SOC,NAO,0.05 eV,,,,,
10.1021/jacs.9b02909,"5,5'diylbis(amino-ethyl)-[2,2'-bithiophene] silver bismuth iodide",C12H16N2S2AgBiI8,"5,5'-bis(aminoethyl)-2,2'-bithiophene tetraiodoargentate(I) µ-diiodo tetraiodobismuthate(III), (AE2T)2AgBiI8, (C12H16S2N2)AgBiI8",C12H16N2S2,"AgBiI8, Silver bismuth iodide","5,5'-bis(aminoethyl)-2,2'-bithiophene silver(I) bismuth(III) iodide",3,single crystal,FHI-aims,density functional theory,"HSE06 α = 0.25, ω = 0.11/bohr",3x3x3,atomic ZORA with spin-orbit coupling,FHI-aims tight,,,,,,
10.1021/jacs.9b02909,"5,5'diylbis(amino-ethyl)-[2,2'-bithiophene] silver bismuth iodide",C12H16N2S2AgBiI8,"5,5'-bis(aminoethyl)-2,2'-bithiophene tetraiodoargentate(I) µ-diiodo tetraiodobismuthate(III), (AE2T)2AgBiI8, (C12H16S2N2)AgBiI8",C12H16N2S2,"AgBiI8, Silver bismuth iodide","5,5'-bis(aminoethyl)-2,2'-bithiophene silver(I) bismuth(III) iodide",3,single crystal,FHI-aims,density functional theory,"HSE06 α = 0.25, ω = 0.11/bohr",3x3x3,atomic ZORA with spin-orbit coupling,FHI-aims tight,,,,,,
10.1021/jacs.9b02909,Cesium silver bismuth chloride,Cs2AgBiCl6,Dicesium trichloroargentate(I) µ-dichloro trichlorobismuthate(III),None,"Cs2AgBiCl6, Cesium silver(I) bismuth(III) chloride",,2,single crystal,FHI-aims,DFT,PBE,8*8*8,atomic ZORA with SOC,,,,,,,
10.1021/jacs.9b02909,Cesium silver bismuth chloride,Cs2AgBiCl6,Dicesium trichloroargentate(I) µ-dichloro trichlorobismuthate(III),None,"Cs2AgBiCl6, Cesium silver(I) bismuth(III) chloride",,3,single crystal,Wien2K,DFT,PBE,1000,Koelling-Harmon approximation + SOC,,,,,,,
10.1021/jacs.9b02909,Bis(aminoethyl)-bithiophene lead iodide,C12H18N2S2PbI4,"5,5'-bis(aminoethyl)-2,2'-bithiophene tetraiodoplumbate(II), AE2TPbI4, (AEDT)PbI4, AEDTPbI4, C12H18S2N2PbI4",C12H18N2S2,"PbI4, Lead iodide","5,5'-bis(aminoethyl)-2,2'-bithiophene lead(II) iodide",3,single crystal,FHI-aims,density functional theory,"HSE06 α = 0.25, ω = 0.11/bohr",,atomic ZORA with spin-orbit-coupling,tight,,,,,,
10.1021/jacs.9b05124,Methylammonium lead iodide,CH3NH3PbI3,"Methanaminium triiodoplumbate(II), MAPI, (MA)PbI3, MAPbI3, (CH3NH3)PbI3",CH6N,"PbI3, Lead iodide",methanaminium lead(II) iodide,3,powder,,,,,,,,"PbCO3 (2.67 g, 0.01 mol), CH3(CH2)3NH3I (1.34 g, 0.0067 mol), CH3CH2NH3I (1.15 g, 0.0067 mol)","FEP, AFEP, PEP","Lead iodide hybrid perovskites, (BA)2,(EA)2Pb3I10, were synthesized in a concentrated HI solution (40 mL, 57%) that contained PbCO3, CH3(CH2)3NH3I, CH3CH2NH3I.","Temperature-cooling, Powder X-RAY Diffraction and Differential Scanning Calorimetry (DSC)","Crystals of the hydroiodic solutions were obtained via a temperature- cooling method using differential scanning calorimetry (DSC) measurements with a heating/cooling rate of 10 K/min. The DSC traced reversible thermal peaks at 322/315 K (T1) and 363/360 K (T2) in the heating/cooling mode. The preparation of the HI solutions performed at  50°C and kept at 4-6 °C above its preliminary saturated temperature. The temperature was then slowly lowered with a cooling rate of 0.5 K/day, which resulted in bulk dark-red crystals. In addition, a bright yellow solution was obtained from heating the synthesis of compound 1 in an HI solution.  These crystals were then verified via powder X-ray diffraction at room temperature. The temperature dependence of the dielectric constant was measured using the double-wave method to"
10.1021/jacs.9b06276,Bis(phenethylammonium) tin iodide,C16H24N2SnI4,"bis(phenylethanaminium) tetraiodostannate(II), (PEA)2SnI4, (C6H5CH2CH2NH3)2(SnI4)",C8H12N,"SnI4, Tin iodide",bis(phenylethanaminium) tin iodide,2,single crystal,VASP 5.4.4,DFT,,4x2x2,,PAW,,,,,,
10.1021/jacs.9b06276,"Bis(2-(3”, 4’-dimethyl-[2,2’:5’,2’:5”,2”’-quarter-thiophen]-5-yl)ethan-1-ammonium) tin iodide",C40H40NS4SnI4,"(4Tm)2SnI4, I16Sn4‚Ä¢8(C20H20NS4), Bis(2-(3‚Äù, 4‚Äô-dimethyl-[2,2‚Äô:5‚Äô,2‚Äô:5‚Äù,2‚Äù‚Äô-quarter-thiophen]-5-yl)ethan-1-ammonium) tetraiodostannate(II)",C20H20NS4,"SnI4, Tin iodide","Bis(2-(3”, 4’-dimethyl-[2,2’:5’,2’:5”,2”’-quarter-thiophen]-5-yl)ethan-1-ammonium) tin iodide",2,single crystal,,,,,,,,"tert-Butyl(2-(5-bromothiophen-2-yl)ethyl)carbamate, Pd2(dba)3, P(o-tol)¬3, tributyl(3,3”-dimethyl-[2,2’:5’,2”-terthiophen]-5-yl)stannane","thin, dark red/black plate-like crystals","The organic salt 4Tm-Boc was synthesized first by mixing tert-Butyl(2-(5-bromothiophen-2-yl)ethyl)carbamate (612 mg, 2 mmol), Pd2(dba)3 (37 mg, 2 mol%), P(o-tol)¬3 (49 mg, 8 mol%) and tributyl(3,3”-dimethyl-[2,2’:5’,2”-terthiophen]-5-yl)stannane (2.2 mmol) in a 100 mL Schlenk tube. The air was then replaced with argon, and toluene (20 mL) was added to the mixture. The mixture was stirred for 0.5 hours at 100º C, cooled to room temperature, water was added, and the solution was extracted via dichloromethane (DCM). The organic layers were combined, washed, and dried. 

Next, 4Tm-Boc (1 mmol) was dissolved in 20 mL methanol, aqueous HI solution was added, and the solution was stirred for 6 hours. Solid 4TmI salt resulted.

Single crystals of (4Tm)2SnI4 were obtained by dissolving stoichiometric amounts of 4TmI and SnI2 in gamma-bytrolactone (GBL) (0.1 M), and then performing vapor diffusion of chloroform and chlorobenzene. This yielded thin dark red/black plates.",Single-crystal X-Ray Diffraction,"A Bruker Quest diffractometer with kappa geometry, I-μ-S microsource X-ray tube (Cu Kα radiation, λ = 1.54178 Å), Photon2 CMOS area detector, and multilayer mirror for monochromatization was used. Data was scanned and corrected with APEX3, space groups were solved using XPREP in SHELXTL"
10.1021/jacs.9b06276,"Bis(2-(3”, 4’-dimethyl-[2,2’:5’,2’:5”,2”’-quarter-thiophen]-5-yl)ethan-1-ammonium) tin iodide",C40H40NS4SnI4,"(4Tm)2SnI4, I16Sn4‚Ä¢8(C20H20NS4), Bis(2-(3‚Äù, 4‚Äô-dimethyl-[2,2‚Äô:5‚Äô,2‚Äô:5‚Äù,2‚Äù‚Äô-quarter-thiophen]-5-yl)ethan-1-ammonium) tetraiodostannate(II)",C20H20NS4,"SnI4, Tin iodide","Bis(2-(3”, 4’-dimethyl-[2,2’:5’,2’:5”,2”’-quarter-thiophen]-5-yl)ethan-1-ammonium) tin iodide",2,single crystal,VASP version 5.4.4,DFT,,4x4x2,,PAW,,,,,,
10.1021/jacs.9b06276,"Bis(2-(3”, 4’-dimethyl-[2,2’:5’,2’:5”,2”’-quarter-thiophen]-5-yl)ethan-1-ammonium) tin iodide",C40H40NS4SnI4,"(4Tm)2SnI4, I16Sn4‚Ä¢8(C20H20NS4), Bis(2-(3‚Äù, 4‚Äô-dimethyl-[2,2‚Äô:5‚Äô,2‚Äô:5‚Äù,2‚Äù‚Äô-quarter-thiophen]-5-yl)ethan-1-ammonium) tetraiodostannate(II)",C20H20NS4,"SnI4, Tin iodide","Bis(2-(3”, 4’-dimethyl-[2,2’:5’,2’:5”,2”’-quarter-thiophen]-5-yl)ethan-1-ammonium) tin iodide",2,film,,,,,,,,"tert-Butyl(2-(5-bromothiophen-2-yl)ethyl)carbamate, Pd2(dba)3, P(o-tol)¬3, tributyl(3,3”-dimethyl-[2,2’:5’,2”-terthiophen]-5-yl)stannane",film,"The organic salt 4Tm-Boc was synthesized first by mixing tert-Butyl(2-(5-bromothiophen-2-yl)ethyl)carbamate (612 mg, 2 mmol), Pd2(dba)3 (37 mg, 2 mol%), P(o-tol)¬3 (49 mg, 8 mol%) and tributyl(3,3”-dimethyl-[2,2’:5’,2”-terthiophen]-5-yl)stannane (2.2 mmol) in a 100 mL Schlenk tube. The air was then replaced with argon, and toluene (20 mL) was added to the mixture. The mixture was stirred for 0.5 hours at 100º C, cooled to room temperature, water was added, and the solution was extracted via dichloromethane (DCM). The organic layers were combined, washed, and dried. Next, 4Tm-Boc (1 mmol) was dissolved in 20 mL methanol, aqueous HI solution was added, and the solution was stirred for 6 hours. Solid 4TmI salt resulted. Single crystals of (4Tm)2SnI4 were obtained by dissolving stoichiometric amounts of 4TmI and SnI2 in gamma-bytrolactone (GBL) (0.1 M), and then performing vapor diffusion of chloroform and chlorobenzene. This yielded thin dark red/black plates.

4TmI (53.0 mg, 100 μmol) and SnI2 (23.0 mg, 50 μmol) were dissolved in 1 mL of anhydrous DMF/DMSO (10/1) at 70 degrees C. The (4Tm)2SnI4 solution was allowed to cool to room temperature and was spin coated at 4000 rpm for 60 s on clean Si/SiO2 wafers or quartz slides. The films were annealed at 180 degrees C on a hot plate for 10 min in nitrogen.",Photoluminescence,
10.1021/jacs.9b06276,"Bis(2-(3”, 4’-dimethyl-[2,2’:5’,2’:5”,2”’-quarter-thiophen]-5-yl)ethan-1-ammonium) tin iodide",C40H40NS4SnI4,"(4Tm)2SnI4, I16Sn4‚Ä¢8(C20H20NS4), Bis(2-(3‚Äù, 4‚Äô-dimethyl-[2,2‚Äô:5‚Äô,2‚Äô:5‚Äù,2‚Äù‚Äô-quarter-thiophen]-5-yl)ethan-1-ammonium) tetraiodostannate(II)",C20H20NS4,"SnI4, Tin iodide","Bis(2-(3”, 4’-dimethyl-[2,2’:5’,2’:5”,2”’-quarter-thiophen]-5-yl)ethan-1-ammonium) tin iodide",2,film,,,,,,,,"tert-Butyl(2-(5-bromothiophen-2-yl)ethyl)carbamate, Pd2(dba)3, P(o-tol)¬3, tributyl(3,3”-dimethyl-[2,2’:5’,2”-terthiophen]-5-yl)stannane",film,"The organic salt 4Tm-Boc was synthesized first by mixing tert-Butyl(2-(5-bromothiophen-2-yl)ethyl)carbamate (612 mg, 2 mmol), Pd2(dba)3 (37 mg, 2 mol%), P(o-tol)¬3 (49 mg, 8 mol%) and tributyl(3,3”-dimethyl-[2,2’:5’,2”-terthiophen]-5-yl)stannane (2.2 mmol) in a 100 mL Schlenk tube. The air was then replaced with argon, and toluene (20 mL) was added to the mixture. The mixture was stirred for 0.5 hours at 100º C, cooled to room temperature, water was added, and the solution was extracted via dichloromethane (DCM). The organic layers were combined, washed, and dried. Next, 4Tm-Boc (1 mmol) was dissolved in 20 mL methanol, aqueous HI solution was added, and the solution was stirred for 6 hours. Solid 4TmI salt resulted. Single crystals of (4Tm)2SnI4 were obtained by dissolving stoichiometric amounts of 4TmI and SnI2 in gamma-bytrolactone (GBL) (0.1 M), and then performing vapor diffusion of chloroform and chlorobenzene. This yielded thin dark red/black plates. 4TmI (53.0 mg, 100 μmol) and SnI2 (23.0 mg, 50 μmol) were dissolved in 1 mL of anhydrous DMF/DMSO (10/1) at 70 degrees C. The (4Tm)2SnI4 solution was allowed to cool to room temperature and was spin coated at 4000 rpm for 60 s on clean Si/SiO2 wafers or quartz slides. The films were annealed at 180 degrees C on a hot plate for 10 min in nitrogen.",UV-vis absorption,Obtained using an Agilent UV-Vis-NIR Cary-5000 spectrometer in transmission mode.
10.1021/jacs.9b06276,Bis(phenethylammonium) tin iodide,C16H24N2SnI4,"bis(phenylethanaminium) tetraiodostannate(II), (PEA)2SnI4, (C6H5CH2CH2NH3)2(SnI4)",C8H12N,"SnI4, Tin iodide",bis(phenylethanaminium) tin iodide,2,single crystal,,,,,,,,"phenylethylammonium iodide (PEAI), tin (II) iodide (SnI2), gamma-bytrolactone (GBL)",Red plate-like crystals,"Single crystals of were obtained by dissolving stoichiometric amounts of the organic salt and SnI2 in gamma-bytrolactone (GBL) (0.1 M), and then performing vapor diffusion of chloroform and chlorobenzene.",Single-crystal X-Ray Diffraction,"A Bruker Quest diffractometer with kappa geometry, I-μ-S microsource X-ray tube (Cu Kα radiation, λ = 1.54178 Å), Photon2 CMOS area detector, and multilayer mirror for monochromatization was used. Data was scanned and corrected with APEX3, space groups were solved using XPREP in SHELXTL"
10.1021/jacs.9b06398,3-(aminomethyl)pyridinium lead iodide,C6H10N2PbI4,"(3AMPY)PbI4, (C6H10N2)PbI4, 3-(methanaminium)pyridinium tetraiodoplumbate(II)",C6H10N2,"PbI4, lead iodide",3-(methanaminium)pyridinium lead (II) iodide,2,single crystal,,,,,,,,"PbO, 3-(aminomethyl)pyridine (3AMPY), Aq. HI, Aq. H3PO2",Red plate-like (3AMPY)PbI4 crystal,"To a hot yellow solution of 0.5 mmol PbO in 2.5 ml Aq. HI at 240°C (hot-plate temperature), a solution of 0.5 mmol 3AMPY neutralized in 0.5 ml concentrated Aq. H3PO2 was added under stirring. Red plate-like crystals precipitate upon cooling the above to 120°C and further down to 80°C within 1 hr.",Single-crystal X-ray diffraction,The frames were collected using an STOE IPDS II or IPDS 2T diffractometer Mo Kα radiation (λ = 0.71073 Å) and operating at 50 kV and 40 mA.
10.1021/jacs.9b06398,3-(aminomethyl)pyridinium methylammonium lead iodide,C7H16N3Pb2I7,"(3AMPY)(MA)Pb2I7, (C7H16N3)Pb2I7, 3-(methanaminium)pyridinium methanaminium septaiodo diplumbate(II)","C6H10N2, CH6N","Pb2I7, Lead iodide",3-(methanaminium)pyridinium methanaminium lead iodide,2,single crystal,,,,,,,,"PbO, CH3NH3Cl, Aq. HI, Aq. H3PO2, 3-(aminomethyl)pyridine",Dark-red plate-like (3AMPY)(MA)Pb2I7 crystals,"To a hot yellow solution of 2 mmol PbO and 1 mmol CH3NH3Cl in 2.75 ml Aq. HI at 240°C (hot-plate temperature), a solution of 0.7 mmol 3-(aminomethyl)pyridine (3AMPY) neutralized in 0.5 ml concentrated. Aq. H3PO2 was added under stirring. Dark red plate-shaped crystals precipitate upon cooling the above to 120°C, and further down to 80°C within 1 hr.",Single-crystal X-ray diffraction,The frames were collected using an STOE IPDS II or IPDS 2T diffractometer Mo Kα radiation (λ = 0.71073 Å) and operating at 50 kV and 40 mA.
10.1021/jacs.9b06398,3-(aminomethyl)pyridinium bis(methylammonium) lead iodide,C8H22N4Pb3I10,"(3AMPY)(MA)2Pb3I10, (C8H22N4)Pb3I10, 3-(methanaminium)pyridinium bis(methanaminium) decaiodo triplumbate(II)","C6H10N2, CH6N","Pb3I10, Lead iodide",3-(methanaminium)pyridinium bis(methanaminium) lead iodide,2,single crystal,,,,,,,,"PbO, CH3NH3Cl, 3-(aminomethyl)pyridine, Aq. HI, Aq. H3PO2",Black plate-like (3AMPY)(MA)2Pb3I10 crystals,"To a hot yellow solution of 1.5 mmol PbO and 1 mmol CH3NH3Cl in 2.25 ml Aq. HI at 240°C (hot-plate temperature), a solution of 0.2 mmol 3-(aminomethyl)pyridine (3AMPY) neutralized in 0.5 ml concentrated Aq. H3PO2 was added under stirring. Black plate-shaped crystals precipitate upon cooling the above to 120°C, and further down to 80°C within 1 hr.",Single-crystal X-ray diffraction,The frames were collected using an STOE IPDS II or IPDS 2T diffractometer Mo Kα radiation (λ = 0.71073 Å) and operating at 50 kV and 40 mA.
10.1021/jacs.9b06398,3-(aminomethyl)pyridinium tris(methylammonium) lead iodide,C9H28N5Pb4I13,"(3AMPY)(MA)3Pb4I13, (C9H28N5)Pb4I13, 3-(methanaminium)pyridinium tris(methanaminium) tridecaiodo tetraplumbate(II)","C6H10N2, CH6N","Pb4I13, Lead iodide",3-(methanaminium)pyridinium tris(methanaminium) lead iodide,2,single crystal,,,,,,,,"PbO, CH3NH3Cl, 3-(aminomethyl)pyridine, Aq. HI, Aq. H3PO2",Black plate-like (3AMPY)(MA)3Pb4I13 crystals,"To a hot yellow solution of 2 mmol PbO and 1.5 mmol CH3NH3Cl in 3.25 ml Aq. HI at 240°C (hot-plate temperature), a solution of 0.15 mmol 3-(aminomethyl)pyridine (3AMPY) neutralized in 0.5 ml concentrated Aq. H3PO2 was added under stirring. Black plate-shaped crystals precipitate upon cooling the above to 120°C, and further down to 80°C within 1 hr.",Single-crystal X-ray diffraction,The frames were collected using an STOE IPDS II or IPDS 2T diffractometer Mo Kα radiation (λ = 0.71073 Å) and operating at 50 kV and 40 mA.
10.1021/jacs.9b06398,4-(aminomethyl)pyridinium lead iodide,C6H10N2PbI4,"(4AMPY)PbI4, (C6H10N2)PbI4, 4-(methanaminium)pyridinium tetraiodoplumbate(II)",C6H10N2,"PbI4, Lead iodide",4-(methanaminium)pyridinium lead (II) iodide,2,single crystal,,,,,,,,"PbO, 4-(aminomethyl)pyridine, Aq. HI, Aq. H3PO2",Red plate-like (4AMPY)PbI4 crystals,"To a hot yellow solution of 0.5 mmol PbO in 2 ml Aq. HI at 240°C (hot-plate temperature), a solution of 0.5 mmol 4-(aminomethyl)pyridine (4AMPY) neutralized in 0.4 ml concentrated Aq. H3PO2 was added under stirring. Orange plate-shaped crystals precipitate upon cooling the above to 120°C.",Single-crystal X-ray diffraction,The frames were collected using an STOE IPDS II or IPDS 2T diffractometer Mo Kα radiation (λ = 0.71073 Å) and operating at 50 kV and 40 mA.
10.1021/jacs.9b06398,4-(aminomethyl)pyridinium methylammonium lead iodide,C7H16N3Pb2I7,"(4AMPY)(MA)Pb2I7, (C7H16N3)Pb2I7, 4-(methanaminium)pyridinium methanaminium septaiodo diplumbate(II)","C6H10N2, CH6N","Pb2I7, Lead iodide",4-(methanaminium)pyridinium methanaminium lead iodide,2,single crystal,,,,,,,,"PbO, CH3NH3Cl, 4-(aminomethyl)pyridine, Aq. HI, Aq. H3PO2",Dark red plate-like (4AMPY)(MA)Pb2I7 crystals,"To a hot yellow solution of 2 mmol PbO and 1 mmol CH3NH3Cl in 2.75 ml Aq. HI at 240°C (hot-plate temperature), a solution of 0.6 mmol 4-(aminomethyl)pyridine (4AMPY) neutralized in 0.5 ml concentrated Aq. H3PO2 was added under stirring. Red plate-shaped crystals precipitate upon cooling the above to 120°C, and further down to 80°C within 1 hr.",Single-crystal X-ray diffraction,The frames were collected using an STOE IPDS II or IPDS 2T diffractometer Mo Kα radiation (λ = 0.71073 Å) and operating at 50 kV and 40 mA.
10.1021/jacs.9b06398,4-(aminomethyl)pyridinium bis(methylammonium) lead iodide,C8H22N4Pb3I10,"(4AMPY)(MA)2Pb3I10, (C8H22N4)Pb3I10, 4-(methanaminium)pyridinium bis(methanaminium) decaiodo triplumbate(II)","C6H10N2, CH6N","Pb3I10, Lead iodide",4-(methanaminium)pyridinium bis(methanaminium) lead iodide,2,single crystal,,,,,,,,"PbO, CH3NH3Cl, 4-(aminomethyl)pyridine, Aq. HI, Aq. H3PO2",Black plate-like (4AMPY)(MA)2Pb3I10 crystals,"To a hot yellow solution of 1.5 mmol PbO and 1 mmol CH3NH3Cl in 2.5 ml Aq. HI at 240°C (hot-plate temperature), a solution of 0.25 mmol 4-(aminomethyl)pyridine (4AMPY) neutralized in 0.5 ml concentrated Aq. H3PO2 was added under stirring. Dark red plate-shaped crystals precipitate upon cooling the above to 120°C, and further down to 80°C within 1 hr.",Single-crystal X-ray diffraction,The frames were collected using an STOE IPDS II or IPDS 2T diffractometer Mo Kα radiation (λ = 0.71073 Å) and operating at 50 kV and 40 mA.
10.1021/jacs.9b06398,4-(aminomethyl)pyridinium tris(methylammonium) lead iodide,C9H28N5Pb4I13,"(4AMPY)(MA)3Pb4I13, (C9H28N5)Pb4I13, 4-(methanaminium)pyridinium tris(methanaminium) tridecaiodo tetraplumbate(II)","C6H10N2, CH6N","Pb4I13, Lead iodide",4-(methanaminium)pyridinium tris(methanaminium) lead iodide,2,single crystal,,,,,,,,"PbO, CH3NH3Cl, 4-(aminomethyl)pyridine, Aq. HI, Aq. H3PO2",Black (4AMPY)(MA)3Pb4I13 crystals,"To a hot yellow solution of 2 mmol PbO and 1.5 mmol CH3NH3Cl in 3.25 ml Aq. HI at 240°C (hot-plate temperature), a solution of 0.14 mmol 4-(aminomethyl)pyridine (4AMPY) neutralized in 0.5 ml concentrated Aq. H3PO2 was added under stirring. Black plate-shaped crystals precipitate upon cooling the above to 120°C, and further down to 80°C within 1 hr.",Single-crystal X-ray diffraction,The frames were collected using an STOE IPDS II or IPDS 2T diffractometer Mo Kα radiation (λ = 0.71073 Å) and operating at 50 kV and 40 mA.
10.1021/jacs.9b06398,3-(aminomethyl)pyridinium lead iodide,C6H10N2PbI4,"(3AMPY)PbI4, (C6H10N2)PbI4, 3-(methanaminium)pyridinium tetraiodoplumbate(II)",C6H10N2,"PbI4, lead iodide",3-(methanaminium)pyridinium lead (II) iodide,2,single crystal,,,,,,,,"PbO, 3-(aminomethyl)pyridine (3AMPY), Aq. HI, Aq. H3PO2",Red plate-like (3AMPY)PbI4 crystal,"To a hot yellow solution of 0.5 mmol PbO in 2.5 ml Aq. HI at 240°C (hot-plate temperature), a solution of 0.5 mmol 3AMPY neutralized in 0.5 ml concentrated Aq. H3PO2 was added under stirring. Red plate-like crystals precipitate upon cooling the above to 120°C and further down to 80°C within 1 hr.",Single-crystal X-ray diffraction,The frames were collected using an STOE IPDS II or IPDS 2T diffractometer Mo Kα radiation (λ = 0.71073 Å) and operating at 50 kV and 40 mA.
10.1021/jacs.9b06398,3-(aminomethyl)pyridinium lead iodide,C6H10N2PbI4,"(3AMPY)PbI4, (C6H10N2)PbI4, 3-(methanaminium)pyridinium tetraiodoplumbate(II)",C6H10N2,"PbI4, lead iodide",3-(methanaminium)pyridinium lead (II) iodide,2,single crystal,,,,,,,,"PbO, 3-(aminomethyl)pyridine (3AMPY), Aq. HI, Aq. H3PO2",Red plate-like (3AMPY)PbI4 crystal,"To a hot yellow solution of 0.5 mmol PbO in 2.5 ml Aq. HI at 240°C (hot-plate temperature), a solution of 0.5 mmol 3AMPY neutralized in 0.5 ml concentrated Aq. H3PO2 was added under stirring. Red plate-like crystals precipitate upon cooling the above to 120°C and further down to 80°C within 1 hr.",Single-crystal X-ray diffraction,The frames were collected using an STOE IPDS II or IPDS 2T diffractometer Mo Kα radiation (λ = 0.71073 Å) and operating at 50 kV and 40 mA.
10.1021/jacs.9b07776,4-(aminomethyl)piperidinium lead iodide,C12H32I8N4Pb2,"DJP, (AMP)PbI4, 4-(methanaminium)piperidinium tetraiodoplumbate(II)",C6H16N2,"PbI4, Lead iodide",4-(methanaminium)piperidinium lead (II) iodide,2,single crystal,,,,,,,,"4-(aminomethyl)piperidine (AMP), HI (57 wt.% in water), PbO, H3PO2 (50 wt.%)",orange single-crystals,"AMPI2 was first prepared by reacting AMP with HI. Next, AMPI2 (185.0 mg, 0.500 mmol) and PbO (111.6 mg, 0.500 mmol) were dissolved in concentrated 4 mL HI. 0.5 mL H3PO2 was added and the vial was sealed and kept at 110º C for 1 hour. Over a time span of 30 hours, the vial cooled to room temperature.",Single Crystal X-ray diffraction,"A Bruker AXS D8 Venture Single Crystal X-ray Diffractometer with a Photon 100 CMOS active pixel sensor detector as well as a four-circle goniometer with Kappa geometry was used for SC-XRD. Software package APEX3 was used for data collection, reduction, and absorption correction. Structures were determined with the SHELXTL package."
10.1021/jacs.9b07776,4-(aminomethyl)piperidinium lead iodide,C12H32I8N4Pb2,"DJP, (AMP)PbI4, 4-(methanaminium)piperidinium tetraiodoplumbate(II)",C6H16N2,"PbI4, Lead iodide",4-(methanaminium)piperidinium lead (II) iodide,2,single crystal,,,,,,,,"4-(aminomethyl)piperidine (AMP), HI (57 wt.% in water), PbO, H3PO2 (50 wt.%)",orange single-crystals,"AMPI2 was first prepared by reacting AMP with HI. Next, AMPI2 (185.0 mg, 0.500 mmol) and PbO (111.6 mg, 0.500 mmol) were dissolved in concentrated 4 mL HI. 0.5 mL H3PO2 was added and the vial was sealed and kept at 110º C for 1 hour. Over a time span of 30 hours, the vial cooled to room temperature.",Single Crystal X-ray diffraction,"A Bruker AXS D8 Venture Single Crystal X-ray Diffractometer with a Photon 100 CMOS active pixel sensor detector as well as a four-circle goniometer with Kappa geometry was used for SC-XRD. Software package APEX3 was used for data collection, reduction, and absorption correction. Structures were determined with the SHELXTL package."
10.1021/jacs.9b07776,4-(aminomethyl)piperidinium lead iodide,C12H32I8N4Pb2,"DJP, (AMP)PbI4, 4-(methanaminium)piperidinium tetraiodoplumbate(II)",C6H16N2,"PbI4, Lead iodide",4-(methanaminium)piperidinium lead (II) iodide,2,single crystal,,,,,,,,"4-(aminomethyl)piperidine (AMP), HI (57 wt.% in water), PbO, H3PO2 (50 wt.%)",orange single-crystals,"AMPI2 was first prepared by reacting AMP with HI. Next, AMPI2 (185.0 mg, 0.500 mmol) and PbO (111.6 mg, 0.500 mmol) were dissolved in concentrated 4 mL HI. 0.5 mL H3PO2 was added and the vial was sealed and kept at 110º C for 1 hour. Over a time span of 30 hours, the vial cooled to room temperature.",Photoluminescence,The spectrum was recorded using a Horiba Fluorolog.
10.1021/jacs.9b07776,4-(aminomethyl)piperidinium lead iodide,C12H32I8N4Pb2,"DJP, (AMP)PbI4, 4-(methanaminium)piperidinium tetraiodoplumbate(II)",C6H16N2,"PbI4, Lead iodide",4-(methanaminium)piperidinium lead (II) iodide,2,powder,,,,,,,,"4-(aminomethyl)piperidine (AMP), HI (57 wt.% in water), PbO, H3PO2 (50 wt.%)",orange single-crystals,"AMPI2 was first prepared by reacting AMP with HI. Next, AMPI2 (185.0 mg, 0.500 mmol) and PbO (111.6 mg, 0.500 mmol) were dissolved in concentrated 4 mL HI. 0.5 mL H3PO2 was added and the vial was sealed and kept at 110º C for 1 hour. Over a time span of 30 hours, the vial cooled to room temperature.",UV-vis absorbance,Solid state diffuse reflectance UV-vis spectra were measured via a UV-2450-Shimadzu UV-visible spectrometer.
10.1021/jacs.9b07776,4-(aminomethyl)piperidinium lead iodide,C12H32I8N4Pb2,"DJP, (AMP)PbI4, 4-(methanaminium)piperidinium tetraiodoplumbate(II)",C6H16N2,"PbI4, Lead iodide",4-(methanaminium)piperidinium lead (II) iodide,2,single crystal,,,,,,,,"4-(aminomethyl)piperidine (AMP), HI (57 wt.% in water), PbO, H3PO2 (50 wt.%)",orange single-crystals,"AMPI2 was first prepared by reacting AMP with HI. Next, AMPI2 (185.0 mg, 0.500 mmol) and PbO (111.6 mg, 0.500 mmol) were dissolved in concentrated 4 mL HI. 0.5 mL H3PO2 was added and the vial was sealed and kept at 110º C for 1 hour. Over a time span of 30 hours, the vial cooled to room temperature.",Photoluminescence,The spectrum was recorded using a Horiba Fluorolog.
10.1021/jacs.9b07776,4-(aminomethyl)piperidinium lead iodide,C12H32I8N4Pb2,"DJP, (AMP)PbI4, 4-(methanaminium)piperidinium tetraiodoplumbate(II)",C6H16N2,"PbI4, Lead iodide",4-(methanaminium)piperidinium lead (II) iodide,2,single crystal,,,,,,,,"4-(aminomethyl)piperidine (AMP), HI (57 wt.% in water), PbO, H3PO2 (50 wt.%)",orange single-crystals,"AMPI2 was first prepared by reacting AMP with HI. Next, AMPI2 (185.0 mg, 0.500 mmol) and PbO (111.6 mg, 0.500 mmol) were dissolved in concentrated 4 mL HI. 0.5 mL H3PO2 was added and the vial was sealed and kept at 110º C for 1 hour. Over a time span of 30 hours, the vial cooled to room temperature.",Photoluminescence,The spectrum was recorded using a Horiba Fluorolog.
10.1021/jacs.9b07776,4-(aminomethyl)piperidinium lead iodide,C12H32I8N4Pb2,"DJP, (AMP)PbI4, 4-(methanaminium)piperidinium tetraiodoplumbate(II)",C6H16N2,"PbI4, Lead iodide",4-(methanaminium)piperidinium lead (II) iodide,2,powder,,,,,,,,"4-(aminomethyl)piperidine (AMP), HI (57 wt.% in water), PbO, H3PO2 (50 wt.%)",orange single-crystals,"AMPI2 was first prepared by reacting AMP with HI. Next, AMPI2 (185.0 mg, 0.500 mmol) and PbO (111.6 mg, 0.500 mmol) were dissolved in concentrated 4 mL HI. 0.5 mL H3PO2 was added and the vial was sealed and kept at 110º C for 1 hour. Over a time span of 30 hours, the vial cooled to room temperature.",UV-vis absorbance,Solid state diffuse reflectance UV-vis spectra were measured via a UV-2450-Shimadzu UV-visible spectrometer.
10.1021/jp503337a,Methylammonium lead iodide,CH3NH3PbI3,"Methanaminium triiodoplumbate(II), MAPI, (MA)PbI3, MAPbI3, (CH3NH3)PbI3",CH6N,"PbI3, Lead iodide",methanaminium lead(II) iodide,3,single crystal,,,,,,,,,,"Refer to experimental from J. Lumin. 1994, 60&61, 269−274.",Absorption spectra,"Experimental data taken from J. Lumin. 1994, 60&61, 269−274 recorded at 159 K (black line) and 212 K (blue line) and computed spectra for bound and continuum pair states, considering two-particle wave function and effective mass equations for electron and hole (expression 3 with γ = 0.03 eV and μ = 0.16me). Structural phase transition occurs at Tc = 162 K (black dashed line). Refer to Fig. 3 and plots from J. Lumin. 1994, 60&61, 269−274."
10.1038/ncomms11330,Methylammonium lead iodide,CH3NH3PbI3,"Methanaminium triiodoplumbate(II), MAPI, (MA)PbI3, MAPbI3, (CH3NH3)PbI3",CH6N,"PbI3, Lead iodide",methanaminium lead(II) iodide,3,film,,,,,,,,"PbI2, Si substrate, etc.",MAPbI3 Thin-film on Si,"Prepare PbI2 aqueous solution (0.1 g per 100 ml) at 80 °C and cool to room temperature, which leads to the formation of suspended PbI2 microplates. For the PL measurement samples, dip the Si substrates with 300nm SiO2 (with pre-fabricated markers by photolithography) into the aqueous solution for a few seconds. For the FET samples, define the 5 nm Cr/50nm Au (Pt) electrodes with channel lengths of 8 and 40 mm by photolithography followed by thermal evaporation and lift-off. Grow PbI2 microplates onto the pre-fabricated electrodes by randomly dispersion. Convert the prepared PbI2 microplates into CH3NH3PbI3 by vapour phase intercalation. Refer to source for more details.",Temperature-dependent transport measurement,"The thickness of the perovskite microplates was determined by tapping-mode atomic force microscopy (Vecco 5,000 system). TEM images and SAED patterns were acquired in an FEI Titan high-resolution transmission microscopy. 

Temperature-dependent FET device measurements were carried out in a probe station ((Lakeshore, TTP4) coupled with a precision source/measurement unit (Agilent B2902A). The scanning rate for the transport measurement is 20V/s and the devices were pre-biased at the opposite voltage for 30 s before each measurement.

Refer to Page 3; Page 4 figure 2."
10.1038/ncomms11330,Methylammonium lead iodide,CH3NH3PbI3,"Methanaminium triiodoplumbate(II), MAPI, (MA)PbI3, MAPbI3, (CH3NH3)PbI3",CH6N,"PbI3, Lead iodide",methanaminium lead(II) iodide,3,film,,,,,,,,"PbI2, Si substrate, etc.",MAPbI3 Thin-film on Si,"Prepare PbI2 aqueous solution (0.1 g per 100 ml) at 80 °C and cool to room temperature, which leads to the formation of suspended PbI2 microplates. For the PL measurement samples, dip the Si substrates with 300nm SiO2 (with pre-fabricated markers by photolithography) into the aqueous solution for a few seconds. For the FET samples, define the 5 nm Cr/50nm Au (Pt) electrodes with channel lengths of 8 and 40 mm by photolithography followed by thermal evaporation and lift-off. Grow PbI2 microplates onto the pre-fabricated electrodes by randomly dispersion. Convert the prepared PbI2 microplates into CH3NH3PbI3 by vapour phase intercalation. Refer to source for more details.",Temperature-dependent photoluminescence,"The thickness of the perovskite microplates was determined by tapping-mode atomic force microscopy (Vecco 5,000 system). TEM images and SAED patterns were acquired in an FEI Titan high-resolution transmission microscopy. 

The PL measurement was conducted under a confocal micro-Raman system (Horiba LABHR) equipped with a 600 g/mm grating in a backscattering configuration excited by an Ar ion laser (488 nm). For the low-temperature measurement, a liquid nitrogen continuous flow cryostat (Cryo Industry of America) was used to control the temperature from 77 to 300 K.

Keeping track of the P2/P1 intensity ratio. Increased P2/P1 intensity ratio with decreasing temperature (Fig. 5a and Supplementary Fig. 8)."
10.1038/ncomms14051,"N, N′-dimethylethylenediamine lead bromide",C4H14N2PbBr4,"N, N‚Ä≤-dimethylethylenediaminium tetrabromoplumbate(II), C4N2H14PbBr4",C4H14N2,"PbBr4, Lead bromide","N, N′-dimethylethylenediaminium lead (II) bromide",1,single crystal,,,,,,,,"Lead (II) bromide (PbBr2, 99.999%), N, N'-dimethylethylenediamine (99%), hydrobromic acid (HBr, 48 wt.% in H2O)",Colorless needle-like C4N2H14PbBr4 crystals,"In 10 ml HBr, PbBr2 (0.100 g, 0.27 mmol) and N, N' -dimethylethylenediamine (0.024 g, 0.27 mmol) were dissolved by sonication for 10 minutes. 1 mL of this solution was kept in a vapor diffusion chamber. Acetone was diffused into this solution for 24 h.",single-crystal X-ray diffraction,The data were collected on a Bruker SMART APEX II diffractometer using Mo Kα radiation (λ = 0.71073 Å).
10.1038/ncomms14051,"N, N′-dimethylethylenediamine lead bromide",C4H14N2PbBr4,"N, N‚Ä≤-dimethylethylenediaminium tetrabromoplumbate(II), C4N2H14PbBr4",C4H14N2,"PbBr4, Lead bromide","N, N′-dimethylethylenediaminium lead (II) bromide",1,single crystal,,,,,,,,"Lead (II) bromide (PbBr2, 99.999%), N, N'-dimethylethylenediamine (99%), hydrobromic acid (HBr, 48 wt.% in H2O)",Colorless needle-like C4N2H14PbBr4 crystals,"In 10 ml HBr, PbBr2 (0.100 g, 0.27 mmol) and N, N' -dimethylethylenediamine (0.024 g, 0.27 mmol) were dissolved by sonication for 10 minutes. 1 mL of this solution was kept in a vapor diffusion chamber. Acetone was diffused into this solution for 24 h.",single-crystal X-ray diffraction,The data were collected on a Bruker SMART APEX II diffractometer using Mo Kα radiation (λ = 0.71073 Å).
10.1038/ncomms4586,Methylammonium lead iodide,CH3NH3PbI3,"Methanaminium triiodoplumbate(II), MAPI, (MA)PbI3, MAPbI3, (CH3NH3)PbI3",CH6N,"PbI3, Lead iodide",methanaminium lead(II) iodide,3,film,,,,,,,,"MAI, PbI2, DMF, Si glass",MAPbI3 Thin-film on Si,"Dissolve methylammonium iodide and lead (II) iodide (Sigma-Aldrich) in anhydrous N,N-Dimethylformamide (DMF) at a 3:1 molar ratio of MAI to PbI2, with final concentrations of 2.64M methylammonium iodide. The perovskite layer was then formed by spin coating the precursor solutions directly on the glass substrate at 2,000 r.p.m. in air. The flat and thin meso samples were spin coated without dilution but mesoporous samples were spin coated from diluted (three parts in four) precursor solutions. After spin coating, anneal the CH3NH3PbI3 at 150°C for 15 min.",UV-Vis absorption,"Absorption measurements were performed using a spectrophotometer (Perkin Elmer Lambda 1050) and a continuous flow static exchange gas cryostat (Oxford Instruments Optistat CF). The cryostat consist of three chambers, one inside the other. The sample is housed inside the internal chamber filled with gaseous He. The cryogenic liquid (He) is fluxed inside the second chamber allowing temperature control of the He atmosphere of the sample chamber. Eventually, a third chamber is evacuated (~10^-5–10^-6 mbar) in order to assure thermal isolation from the external ambient. Refer to Fig. 1."
