Repository: MasterAI-EAM/Darwin

# Darwin: A Tailored GPT for the Scientific Domain 🇦🇺
**Organization: [University of New South Wales（UNSW) AI4Science](https://www.masterai.com.au) & [GreenDynamics AI](https://www.greendynamics.com.au)**

Darwin is an open-source project dedicated to pretrain and fine-tune the LLaMA model on scientific literature and datasets. Specifically designed for the scientific domain with an emphasis on materials science, chemistry, and physics, Darwin integrates structured and unstructured scientific knowledge to enhance the efficacy of language models in scientific research.

File: dataset/Crystalline organic-inorganic compounds/DukeDB.csv (part 27 of 38)
doi,compound name,formula,group,organic,inorganic,iupac,dimensionality,sample type,code,level of theory,Exchange-correlation functional,k-point grid,level of relativity,basis set definition,numerical accuracy,synthesis starting materials,synthesis product,synthesis description,experimental method,experimental description
10.1038/s41427-019-0131-0,Methylammonium lead chloride,CH6NPbCl3,"(CH3NH3)PbCl3 , (CH3NH3)PbCl3, MAPbCl3, (MA)PbCl3, Methylammonium trichloroplumbate(II)",CH6N,"PbCl3, Lead chloride",methanaminium lead (II) chloride,3,single crystal,,,,,,,,"MACl (TCI, >98.0%), PbCl2 (Aldrich, 98.0%), dimethyl sulfoxide (DMSO) (Wako), and N, N-dimethylformamide (DMF) (Wako)",Single crystalline colorless MAPbCl3 with the size of several hundred micrometers,"Optical trapping induced crystallization:
1:1 MACl/PbCl2 (1.0 M) were dissolved in DMSO: DMF solvent mixture (1:1, v-v) to prepare the precursor solution. The solution was centrifuged at 10,000 r.p.m for 5 min; the supernatant was used for further experiments. 
10 μL of the supernatant solution was used to prepare a thin layer (100-200 um thickness) in a laboratory-built sample chamber. A near-infrared (NIR) laser (Spectron Laser System, λ = 1064 nm) was focused onto the solution surface through an objective lens at 60 times magnification (Olympus UPlanFLN with a numerical aperture of 0.90).",Single crystal X-ray diffraction,The crystal was mounted on the glass capillary and fixed with epoxy resin. Crystallographic data were collected using a Rigaku RAXIS-RAPID diffractometer with Mo-Kα (λ = 0.71073 Å) radiation from a graphite monochromator. Structural refinements were performed using the full-matrix least-squares method on F2. The calculations were carried out with the Yadokari-XG software.
10.1038/s41467-019-08980-x,3-fluorophenethylammonium lead iodide,C16H22N2F2PbI4,"3-fluorophenethanaminium tetraiodoplumbate(II), mF1PEA2PbI4",C8H11NF,"PbI4, Lead iodide",3-fluorophenethanaminium lead (II) iodide,2,single crystal,,,,,,,,"PbI2 (99.9985%, from Alfa Aesar), HI, 3-fluorophenethylammonium iodide (synthesized)",Orange crystals,26.4 mg PbI2 and 30.7 mg 3-fluorophenethylammonium iodide were dissolved in 1 ml 57 wt% stabilized HI at 90°C. The solution was slowly cooled down to room temperature at a rate of 1°C/h and the solids were collected.,Single crystal X-ray diffraction,Bruker D8 Quest ECO diffractometer equipped with a microfocus Mo Kα radiation (λ=0.71073 Å) source and Photon 50 CMOS half-plate detector was used for SCXRD data collection at room temperature.
10.1038/s41467-019-08980-x,2-fluorophenethylammonium lead iodide,C16H22N2F2PbI4,"2-fluorophenethanaminium tetraiodoplumbate(II), oF1PEA2PbI4",C8H11NF,"PbI4, Lead iodide",2-fluorophenethanaminium lead (II) iodide,2,single crystal,,,,,,,,"PbI2 (99.9985%, from Alfa Aesar), HI, 2-fluorophenethylammonium iodide (synthesized)",Orange-yellow crystals,26.4 mg PbI2 and 30.7 mg 2-fluorophenethylammonium iodide were dissolved in 1 ml 57 wt% stabilized HI at 90°C. The solution was slowly cooled down to room temperature at a rate of 1°C/h and the solids were collected.,Single crystal X-ray diffraction,Bruker D8 Quest ECO diffractometer equipped with a microfocus  Mo Kα radiation (λ=0.71073 Å) source and Photon 50 CMOS half-plate detector was used for SCXRD data collection at room temperature.
10.1038/s41467-019-08980-x,4-fluorophenethylammonium lead iodide,C16H22N2F2PbI4,"4-fluorophenethanaminium tetraiodoplumbate(II), pF1PEA2PbI4",C8H11NF,"PbI4, Lead iodide",4-fluorophenethanaminium lead (II) iodide,2,single crystal,,,,,,,,"PbI2 (99.9985%, from Alfa Aesar), 4-fluorophenethylammonium iodide (synthesized), HI",Orange rectangular crystal,26.4 mg PbI2 and 30.7 mg 4-fluorophenethylammonium iodide were dissolved in 1.5 ml 57 wt% stabilized HI at 90°C. The solution was slowly cooled down to room temperature at a rate of 1°C/h and the solids were collected.,Single crystal X-ray diffraction,Bruker D8 Quest ECO diffractometer equipped with a microfocus Mo Kα radiation (λ=0.71073 Å) source and Photon 50 CMOS half-plate detector was used for SCXRD data collection at room temperature.
10.1038/s41467-020-18485-7,S-1-(1-naphthyl)ethylammonium lead bromide,C24H28N2PbBr4,"S-NEA2PbBr4, S-1-(1-naphthyl)ethanaminium tetrabromoplumbate(II)",C12H14N,"PbBr4, Lead bromide",S-1-(1-naphthyl)ethanaminium lead (II) bromide,2,single crystal,,,,,,,,"S-1-(1-naphthyl)ethylamine, PbBr2",S-1-(1-naphthyl)ethylammonium lead bromide,"A hot solution of PbBr2 (45 mg, 0.12 mmol) and S-1-(1-naphthyl)ethylamine (39 µL, 0.24 mmol ) in 0.5 ml aq. HBr and 1.2 ml deionized water in a sealed vial with an N2 atmosphere was slowly cooled from 95 °C to room temperature over 48 hr. The colorless, plate-like crystals were filtered, washed with diethyl ether, and vacuum-dried.",Single crystal X-ray diffraction,Single crystal X-ray diffraction (XRD) was performed at 298 K on a Rigaku XtaLAB Synergy-S diffractometer using Mo-Kα radiation (λ=0.710 Å) and X-ray tube operating at 50 kV and 30 mA.
10.1038/s41467-020-18485-7,R-1-(1-naphthyl)ethylammonium lead bromide,C24H28N2PbBr4,"R-NEA2PbBr4, R-1-(1-naphthyl)ethylammonium tetrabromoplumbate(II)",C12H14N,"PbBr4, Lead bromide",R-1-(1-naphthyl)ethanaminium lead (II) bromide,2,single crystal,,,,,,,,"R-1-(1-naphthyl)ethylamine, PbBr2",R-1-(1-naphthyl)ethylammonium lead bromide,"A hot solution of PbBr2 (45 mg, 0.12 mmol) and R-1-(1-naphthyl)ethylamine (39 µL, 0.24 mmol ) in 0.5 ml aq. HBr and 1.2 ml deionized water in a sealed vial with an N2 atmosphere was slowly cooled from 95 °C to room temperature over 48 hr. The colorless, plate-like crystals were filtered, washed with diethyl ether, and vacuum-dried.",Single crystal X-ray diffraction,Single crystal X-ray diffraction (XRD) was performed at 298 K on a Rigaku XtaLAB Synergy-S diffractometer using Mo-Kα radiation (λ=0.710 Å) and X-ray tube operating at 50 kV and 30 mA.
10.1038/s41467-020-18485-7,S-1-methyl benzylamine lead iodide,C16H24N2PbI4,"S-MBA2PbI4, S-MBPI, (S)-Œ±-methyl benzylamine lead iodide, S-1-methyl benzylaminium tetraiodoplumbate(II)",C8H12N,"PbI4, Lead iodide",S-1-methyl benzylaminium lead (II) iodide,2,single crystal,,,,,,,,"(S)-(−)-α-methyl benzylamine, PbI2",(S)-(−)-α-methyl benzylammonium lead iodide (S-MBA2PbI4),"Single crystals of S-MBPI were grown by slowly evaporating a solution of (S)-(−)-α-methyl benzylamine (25 µL, 0.2 mmol) and PbI2 (45 mg, 0.1 mmol) in 1 ml aq. HI and 1 ml methanol at room temperature under N2 atmosphere. The orange-red, needle-like crystals were filtered, washed with diethyl ether, and vacuum-dried.",Single crystal X-ray diffraction,Single crystal X-ray diffraction (XRD) was performed at 298 K on a Rigaku XtaLAB Synergy-S diffractometer using Mo-Kα radiation (λ=0.710 Å) and X-ray tube operating at 50 kV and 30 mA.
10.1038/s41467-020-18485-7,S-1-methyl benzylamine lead iodide,C16H24N2PbI4,"S-MBA2PbI4, S-MBPI, (S)-Œ±-methyl benzylamine lead iodide, S-1-methyl benzylaminium tetraiodoplumbate(II)",C8H12N,"PbI4, Lead iodide",S-1-methyl benzylaminium lead (II) iodide,2,single crystal,,,,,,,,"(S)-(−)-α-methyl benzylamine, PbI2",(S)-(−)-α-methyl benzylammonium lead iodide (S-MBA2PbI4),"Single crystals of S-MBPI were grown by slowly evaporating a solution of (S)-(−)-α-methyl benzylamine (25 µL, 0.2 mmol) and PbI2 (45 mg, 0.1 mmol) in 1 ml aq. HI and 1 ml methanol at room temperature under N2 atmosphere. The orange-red, needle-like crystals were filtered, washed with diethyl ether, and vacuum-dried.",Single crystal X-ray diffraction,Single crystal X-ray diffraction (XRD) was performed at 200 K on a Rigaku XtaLAB Synergy-S diffractometer using Mo-Kα radiation (λ=0.710 Å) and X-ray tube operating at 50 kV and 30 mA.
10.1038/s41467-020-18485-7,S-1-methyl benzylamine lead iodide,C16H24N2PbI4,"S-MBA2PbI4, S-MBPI, (S)-Œ±-methyl benzylamine lead iodide, S-1-methyl benzylaminium tetraiodoplumbate(II)",C8H12N,"PbI4, Lead iodide",S-1-methyl benzylaminium lead (II) iodide,2,single crystal,,,,,,,,"(S)-(−)-α-methyl benzylamine, PbI2",(S)-(−)-α-methyl benzylammonium lead iodide (S-MBA2PbI4),"Single crystals of S-MBPI were grown by slowly evaporating a solution of (S)-(−)-α-methyl benzylamine (25 µL, 0.2 mmol) and PbI2 (45 mg, 0.1 mmol) in 1 ml aq. HI and 1 ml methanol at room temperature under N2 atmosphere. The orange-red, needle-like crystals were filtered, washed with diethyl ether, and vacuum-dried.",Single crystal X-ray diffraction,Single crystal X-ray diffraction (XRD) was performed at 100 K on a Rigaku XtaLAB Synergy-S diffractometer using Mo-Kα radiation (λ=0.710 Å) and X-ray tube operating at 50 kV and 30 mA.
10.1038/s41467-020-18485-7,1-(1-naphthyl)ethylammonium lead bromide,C24H28N2PbBr4,"NEA2PbBr4, 1-1-NEA2PbBr4, racemic-NEA2PbBr4, 1-(1-naphthyl)ethylammonium tetrabromoplumbate(II)",C12H14N,"PbBr4, Lead bromide",1-(1-naphthyl)ethanaminium lead (II) bromide,2,single crystal,,,,,,,,"1-(1-naphthyl)ethylamine (98%), PbBr2",1-(1-naphthyl)ethylammoium lead bromide,"A hot solution of 1-(1-naphthyl)ethylamine (39 µL, 0.24 mmol ) and PbBr2 (45 mg, 0.12 mmol) in 0.5 ml of aq. HBr and 1.2 ml methanol is cooled from 95 °C to room temperature over 48 hr. The colorless plate-like crystals were filtered, washed with diethyl ether, and vacuum-dried.",Single crystal X-ray diffraction,Single crystal X-ray diffraction (XRD) was performed at 298 K on a Bruker APEX II CCD diffractometer using Mo-Kα radiation (λ=0.710 Å) and X-ray tube operating at 50 kV and 30 mA
10.1038/s41467-020-18485-7,S-1-(1-naphthyl)ethylammonium lead iodide,C24H28N2Pb2I6,"S-NEA2Pb2I6, S-C24H28N2Pb2I6, S-NPI, S-1-(1-naphthyl)ethylammonium hexaiodo diplumbate(II)",C12H14N,"Pb2I6, Lead iodide",S-1-(1-naphthyl)ethanaminium lead iodide,1,single crystal,,,,,,,,"(S)-(−)-1-(1-naphthyl)ethylamine (≥99%), PbI2",S-NEA2Pb2I6 (S-NPI),"Single crystals of 1D S-NEA2Pb2I6 (S-NPI) were obtained by cooling a hot aq. HI solution of S-1-(1-naphthyl)ethylamine (0.25 mmol) and PbI2 (0.125 mmol) from  90 °C to room-temperature in 48 hr. The pale-yellow, needle-like crystals were filtered, washed with diethyl ether, and vacuum-dried.",Single crystal X-ray diffraction,Single crystal X-ray diffraction (XRD) was performed at 298 K on a Bruker APEX II CCD diffractometer using Mo-Kα radiation (λ=0.710 Å) and X-ray tube operating at 50 kV and 30 mA
10.1038/s41467-020-18485-7,1-(1-naphthyl)ethylammonium lead bromide,C24H28N2PbBr4,"NEA2PbBr4, 1-1-NEA2PbBr4, racemic-NEA2PbBr4, 1-(1-naphthyl)ethylammonium tetrabromoplumbate(II)",C12H14N,"PbBr4, Lead bromide",1-(1-naphthyl)ethanaminium lead (II) bromide,2,single crystal,FHI-aims,DFT,PBE,2×4×4,atomic ZORA,NAO,,,,,,
10.1038/s41467-020-18485-7,S-1-(1-naphthyl)ethylammonium lead bromide,C24H28N2PbBr4,"S-NEA2PbBr4, S-1-(1-naphthyl)ethanaminium tetrabromoplumbate(II)",C12H14N,"PbBr4, Lead bromide",S-1-(1-naphthyl)ethanaminium lead (II) bromide,2,single crystal,FHI-aims,DFT,PBE,2×4×4,atomic ZORA,NAO,,,,,,
10.1038/s41467-020-18485-7,S-1-(1-naphthyl)ethylammonium lead bromide,C24H28N2PbBr4,"S-NEA2PbBr4, S-1-(1-naphthyl)ethanaminium tetrabromoplumbate(II)",C12H14N,"PbBr4, Lead bromide",S-1-(1-naphthyl)ethanaminium lead (II) bromide,2,single crystal,FHI-aims,DFT,HSE06,3×4×4,atomic ZORA with SOC,NAO,,,,,,
10.1038/s41467-020-18485-7,R-1-(1-naphthyl)ethylammonium lead bromide,C24H28N2PbBr4,"R-NEA2PbBr4, R-1-(1-naphthyl)ethylammonium tetrabromoplumbate(II)",C12H14N,"PbBr4, Lead bromide",R-1-(1-naphthyl)ethanaminium lead (II) bromide,2,single crystal,FHI-aims,DFT,PBE,2×4×4,atomic ZORA,NAO,,,,,,
10.1038/s41467-020-18485-7,R-1-(1-naphthyl)ethylammonium lead bromide,C24H28N2PbBr4,"R-NEA2PbBr4, R-1-(1-naphthyl)ethylammonium tetrabromoplumbate(II)",C12H14N,"PbBr4, Lead bromide",R-1-(1-naphthyl)ethanaminium lead (II) bromide,2,single crystal,FHI-aims,DFT,HSE06,3×4×4,atomic ZORA with SOC,NAO,,,,,,
10.1038/s41467-020-18485-7,1-(1-naphthyl)ethylammonium lead bromide,C24H28N2PbBr4,"NEA2PbBr4, 1-1-NEA2PbBr4, racemic-NEA2PbBr4, 1-(1-naphthyl)ethylammonium tetrabromoplumbate(II)",C12H14N,"PbBr4, Lead bromide",1-(1-naphthyl)ethanaminium lead (II) bromide,2,single crystal,FHI-aims,DFT,PBE,2×4×4,atomic ZORA,NAO,,,,,,
10.1038/s41467-020-18485-7,1-(1-naphthyl)ethylammonium lead bromide,C24H28N2PbBr4,"NEA2PbBr4, 1-1-NEA2PbBr4, racemic-NEA2PbBr4, 1-(1-naphthyl)ethylammonium tetrabromoplumbate(II)",C12H14N,"PbBr4, Lead bromide",1-(1-naphthyl)ethanaminium lead (II) bromide,2,single crystal,FHI-aims,DFT,HSE06,3×4×4,atomic ZORA with SOC,NAO,,,,,,
10.1038/s41467-020-18485-7,S-1-methyl benzylamine lead iodide,C16H24N2PbI4,"S-MBA2PbI4, S-MBPI, (S)-Œ±-methyl benzylamine lead iodide, S-1-methyl benzylaminium tetraiodoplumbate(II)",C8H12N,"PbI4, Lead iodide",S-1-methyl benzylaminium lead (II) iodide,2,single crystal,FHI-aims,DFT,PBE,2×4×4,atomic ZORA,NAO,,,,,,
10.1038/s41467-020-18485-7,S-1-methyl benzylamine lead iodide,C16H24N2PbI4,"S-MBA2PbI4, S-MBPI, (S)-Œ±-methyl benzylamine lead iodide, S-1-methyl benzylaminium tetraiodoplumbate(II)",C8H12N,"PbI4, Lead iodide",S-1-methyl benzylaminium lead (II) iodide,2,single crystal,FHI-aims,DFT,HSE06,3×4×4,atomic ZORA with SOC,NAO,,,,,,
10.1038/s41467-021-25149-7,R-4-Cl-MBA2PbBr4,(C8H11ClN)2PbBr4,"(R)-4-chloro-Œ±-methylbenzylammonium lead bromide, (R)-1-(4-chlorophenyl)ethylammonium lead bromide, (R)-1-(4-chlorophenyl)ethylammonium tetrabromoplumbate(II)",C8H11ClN,"PbBr4, Lead bromide",None,2,single crystal,,,,,,,,"(R)-4-chloro-a-methylbenzylamine (97%), PbBr2, Aq. HBr (48 wt.% in H2O, ≥ 99.99%)",R-4-Cl-MBA2PbBr4,"Plate-like, colorless crystals were grown by slowly cooling a hot Aq. HBr solution of 0.122 mol of PbBr2 and 0.244 mmol of organic amine from 95ºC to room temperature over 60 hours. The as-obtained single-crystals were filtered, washed thoroughly with diethyl ether, and vacuum-dried.",Single crystal X-ray diffraction,Single crystal X-ray diffraction (XRD) was performed at 298 K on a Rigaku XtaLAB Synergy-S diffractometer using Mo-Kα radiation (λ=0.710 Å) and an X-ray tube operating at 50 kV and 30 mA.
10.1038/s41467-021-25149-7,S-1-Me-HA2PbI4,(C7H18N)2PbI4,"(S)-1-methylhexylammonium lead iodide, (S)-1-methylhexylammonium tetraiodoplumbate(II)",C7H18N,"PbI4, Lead iodide",None,2,single crystal,,,,,,,,"(S)-(+)-1-methyl hexylamine or (S)-(+)-2-Aminoheptane (99%), PbI2, Aq. HI (57 wt. % in H2O, distilled, stabilized, 99.95%)",S-1-Me-HA2PbI4,"Orange crystals were grown by slowly cooling a hot Aq. HI solution of 0.122 mol of PbI2 and 0.244 mmol of organic amine from 95ºC to room temperature over 60 hours. The as-obtained single-crystals were filtered, washed thoroughly with diethyl ether, and vacuum-dried.",Single crystal X-ray diffraction,Single crystal X-ray diffraction (XRD) was performed at 298 K on a Rigaku XtaLAB Synergy-S diffractometer using Mo-Kα radiation (λ=0.710 Å) and an X-ray tube operating at 50 kV and 30 mA.
10.1038/s41467-021-25149-7,S-2-Me-BuA2PbBr4,(C5H14N)2PbBr4,"(S)-2-methylbutylammonium lead bromide, (S)-2-methylbutylammonium tetrabromoplumbate(II)",C5H14N,"PbBr4, Lead bromide",None,2,single crystal,,,,,,,,"(S)-(−)-2-Methylbutylamine (95%), PbBr2, Aq. HBr (48 wt.% in H2O, ≥ 99.99%)",S-2-Me-BuA2PbBr4,"Plate-like, colorless crystals were grown by slowly cooling a hot Aq. HBr solution of 0.122 mol of PbBr2 and 0.244 mmol of organic amine from 95ºC to room temperature over 60 hours. The as-obtained single-crystals were filtered, washed thoroughly with diethyl ether, and vacuum-dried.",Single crystal X-ray diffraction,Single crystal X-ray diffraction (XRD) was performed at 298 K on a Rigaku XtaLAB Synergy-S diffractometer using Mo-Kα radiation (λ=0.710 Å) and an X-ray tube operating at 50 kV and 30 mA.
10.1038/s41467-021-25149-7,S-4-NO2-MBA2PbBr4.H2O,(C8H11N2O2)2PbBr4.H2O,"(S)-Œ±-Methyl-4-nitrobenzylammonium lead bromide, (S)-4-nitro-Œ±-methylbenzylammonium lead bromide, (S)-4-nitro-Œ±-methylbenzylammonium tetrabromoplumbate(II)",C8H11N2O2,"PbBr4, Lead bromide",None,2,single crystal,,,,,,,,"(S)-α-Methyl-4-nitrobenzylamine hydrochloride or (S)-4-nitro-α-methylbenzylamine hydrochloride [‘S-4-NO2-MBA∙HCl’, 97%], PbBr2,  Aq. HBr (48 wt.% in H2O, ≥ 99.99%)",S-4-NO2-MBA2PbBr4.H2O,"Plate-like, colorless single-crystals of [S-4-NO2-MBA]2PbBr4 were grown by slowly evaporating a solution of 0.122 mmol of PbBr2 and 0.244 mmol of S-4-NO2-MBA∙HCl in 0.5 ml Aq. HBr and 1.7 ml methanol at room temperature in the ambient atmosphere.",Single crystal X-ray diffraction,Single-crystal X-ray diffraction (XRD) was performed at 298 K on a Rigaku XtaLAB Synergy-S diffractometer using Mo-Kα radiation (λ=0.710 Å) and an X-ray tube operating at 50 kV and 30 mA.
10.1038/s41467-021-25149-7,S-4-NH3-MBAPbI4,(C8H14N2)PbI4,"(S)-4-ammonio-Œ±-methylbenzylammonium lead iodide, (S)-4-ammonio-Œ±-methylbenzylammonium tetraiodoplumbate(II)",C8H14N2,"PbI4, Lead iodide",None,2,single crystal,,,,,,,,"(S)-α-Methyl-4-nitrobenzylamine hydrochloride (97%), PbI2, Aq. HI (57 wt. % in H2O, distilled, stabilized, 99.95%), Aq. H3PO2 (50 wt.% in H2O)",S-4-NH3-MBA2PbI4,"Single-crystals of S-4-NH3-MBAPbI4 were grown by slowly cooling a hot solution of 0.245 mmol of PbI2, and 0.49 mmol of S-4-NO2-MBA∙HCl in 0.2 ml of Aq. HI and 0.1 ml of Aq. H3PO2  from 85°C to room temperature over 5 hrs. The as-obtained single-crystals were filtered, washed thoroughly with diethyl ether, and vacuum-dried.",Single crystal X-ray diffraction,Single crystal X-ray diffraction (XRD) was performed at 298 K on a Rigaku XtaLAB Synergy-S diffractometer using Mo-Kα radiation (λ=0.710 Å) and an X-ray tube operating at 50 kV and 30 mA.
10.1038/s41557-019-0354-2,Bis(ethylammoniumbithiophene) lead iodide,C20H24N2S4PbI4,"(2T)2PbI4, (C10H12NS2)2PbI4, bis(5-ethanaminium-2,2'-bithiophene) tetraiodoplumbate(II)",C10H12NS2,"PbI4, Lead iodide","bis(5-ethanaminium-2,2'-bithiophene) lead (II) iodide",2,film,,,,,,,,"As-synthesized 2T, PbI2, anhydrous dimethyl formamide (DMF) ((CH3)2NCH), anhydrous chlorobenzene (CB) (C6H5Cl), Si/SiO2 wafer",Thin film,"The entire procedure was performed inside a nitrogen-filled glove box. 2T (100 μmol) and PbI2 (23.0 mg, 50 μmol) were dissolved in 0.25 mL of anhydrous DMF at 70 °C. The cooled DMF solution was spin-coated at 2000 rpm for 60 s. The film forms after the solvent dry off.",Steady-state Photoluminescence,A home-built confocal micro-photoluminescence setup was used to record the PL spectrum.
10.1038/s41557-019-0354-2,Bis(ethylammoniumbithiophene) lead iodide,C20H24N2S4PbI4,"(2T)2PbI4, (C10H12NS2)2PbI4, bis(5-ethanaminium-2,2'-bithiophene) tetraiodoplumbate(II)",C10H12NS2,"PbI4, Lead iodide","bis(5-ethanaminium-2,2'-bithiophene) lead (II) iodide",2,film,,,,,,,,"As-synthesized 2T, PbI2, anhydrous dimethyl formamide (DMF) ((CH3)2NCH), anhydrous chlorobenzene (CB) (C6H5Cl), Si/SiO2 wafer",Thin film,"The entire procedure was performed inside a nitrogen-filled glove box. 2T (100 μmol) and PbI2 (23.0 mg, 50 μmol) were dissolved in 0.25 mL of anhydrous DMF at 70 °C. The cooled DMF solution was spin-coated at 2000 rpm for 60 s. The film forms after the solvent dry off.",Steady-state Photoluminescence,A home-built confocal micro-photoluminescence setup was used to record the PL spectrum.
10.1038/s41557-019-0354-2,Bis(ethylammoniumdimethylquaterthiophene) lead iodide,C40H40N2S8PbI4,"(4Tm)2PbI4, (C20H20NS4)2PbI4, 2(C20H20NS4) ¬∑I3Pb¬∑I, 5-ethanaminium-4',3'''dimethyl-2,2‚Äò:5‚Äò,2‚Äò‚Äò:5‚Äò‚Äò,2‚Äò‚Äò‚Äò-quaterthiophene tetraiodoplumbate(II)",C20H20NS4,"PbI4, Lead iodide","5-ethanaminium-4',3'''dimethyl-2,2‘:5‘,2‘‘:5‘‘,2‘‘‘-quaterthiophene tin iodide",2,single crystal,,,,,,,,"As-synthesized 4Tm, PbI2, anhydrous dimethyl formamide (DMF) ((CH3)2NCH), anhydrous chlorobenzene (CB) (C6H5Cl), Si/SiO2",orange plate-like crystals,"Solution and thin film growth experiments were prepared and executed inside of a nitrogen-filled glove box with oxygen and water levels less than 1 ppm. Inside a 4 mL vial, as-synthesized 4Tm (10.6 mg, 20  µmol) and PbI2(4.6 mg, 10 µmol) were dissolved in a mixture of DMF (1 mL) and CB (1 mL). 
To obtain single crystals, the solution in DMF was diffused with chloroform and chlorobenzene vapor. This resulted in thin orange-red plates.",Single Crystal X-Ray Diffraction,"Data were collected using a Bruker AXS D8 Quest CMOS diffractometer, an I-mu-S microsource X-ray tube with Cu Kα radiation (λ = 1.54178 Å), Goebel mirror, and a Photon2 CMOS area detector. Data was collected and analyzed at 150 K. Files were scaled and corrected using APEX3."
10.1038/s41557-019-0354-2,Bis(ethylammoniumdimethylquaterthiophene) lead iodide,C40H40N2S8PbI4,"(4Tm)2PbI4, (C20H20NS4)2PbI4, 2(C20H20NS4) ¬∑I3Pb¬∑I, 5-ethanaminium-4',3'''dimethyl-2,2‚Äò:5‚Äò,2‚Äò‚Äò:5‚Äò‚Äò,2‚Äò‚Äò‚Äò-quaterthiophene tetraiodoplumbate(II)",C20H20NS4,"PbI4, Lead iodide","5-ethanaminium-4',3'''dimethyl-2,2‘:5‘,2‘‘:5‘‘,2‘‘‘-quaterthiophene tin iodide",2,film,,,,,,,,"As-synthesized 4Tm, PbI2, anhydrous dimethyl formamide (DMF) ((CH3)2NCH), anhydrous chlorobenzene (CB) (C6H5Cl), Si/SiO2",orange crystals,"Solution and thin film growth experiments were prepared and executed inside of a nitrogen-filled glove box with oxygen and water levels less than 1 ppm. Inside a 4 mL vial, as-synthesized 4Tm (10.6 mg, 20 µmol) and PbI2(4.6 mg, 10 µmol) were dissolved in a mixture of DMF (1 mL) and CB (1 mL). Afterward, the solution was diluted 60 times with acetonitrile/chlorobenzene (1:2:5 volume ratio). The solution was diluted 5 more times with either CB or CB/acetonitrile (3:1 volume ratio). Next, the Si/SiO2 substrates were then cleaned via ultrasonication in isopropanol, water, acetone, and isopropanol again. Substrates were dried by a nitrogen gun, transported into the glove box, and preheated to 80º C. The prepared, diluted solution was then dropped onto the Si/SiO2 substrate, 10 mL at a time, and dried at 80ºC. Thin sheets of (4Tm)2PbI4 grew spontaneously within 10 minutes. To obtain single crystals, the solution in DMF was diffused with chloroform and chlorobenzene vapor. This resulted in thin orange-red plates.",Absorption spectra was obtained by using an Agilent UV-Vis-NIR Cary-5000 spectrometer.,"Absorption correction was performed with Multi-scan SADABS 2016/2: Krause, L., Herbst-Irmer, R., Sheldrick G.M. & Stalke D., J. Appl. Cryst. 48 (2015) 3-10."
10.1038/s41557-019-0354-2,Bis(ethylammoniumdimethylquaterthiophene) lead iodide,C40H40N2S8PbI4,"(4Tm)2PbI4, (C20H20NS4)2PbI4, 2(C20H20NS4) ¬∑I3Pb¬∑I, 5-ethanaminium-4',3'''dimethyl-2,2‚Äò:5‚Äò,2‚Äò‚Äò:5‚Äò‚Äò,2‚Äò‚Äò‚Äò-quaterthiophene tetraiodoplumbate(II)",C20H20NS4,"PbI4, Lead iodide","5-ethanaminium-4',3'''dimethyl-2,2‘:5‘,2‘‘:5‘‘,2‘‘‘-quaterthiophene tin iodide",2,film,,,,,,,,"As-synthesized 4Tm, PbI2, anhydrous dimethyl formamide (DMF) ((CH3)2NCH), anhydrous chlorobenzene (CB) (C6H5Cl), Si/SiO2 wafer",Thin film,"The entire procedure was performed inside a nitrogen-filled glove box. 4Tm (53.0 mg, 100 μmol) and PbI2 (23.0 mg, 50 μmol) were dissolved in 0.25 mL of anhydrous DMF at 70 °C. The cooled DMF solution was spin-coated at 2000 rpm for 60 s. The film was annealed at 200 °C on a hot plate for 10 min.",Ultraviolet photoelectron spectroscopy (UPS) + Cyclic voltametry (CV),UPS was recorded using Kratos Axis Ultra DLD spectrometer with He I radiation (21.2 eV) at pass energy (PE) of 5 eV. CV was recorded using a CHI660 electrochemical analyzer.
10.1038/s41557-019-0354-2,Bis(ethylammoniumbithiophene) lead iodide,C20H24N2S4PbI4,"(2T)2PbI4, (C10H12NS2)2PbI4, bis(5-ethanaminium-2,2'-bithiophene) tetraiodoplumbate(II)",C10H12NS2,"PbI4, Lead iodide","bis(5-ethanaminium-2,2'-bithiophene) lead (II) iodide",2,film,,,,,,,,"As-synthesized 2T, PbI2, anhydrous dimethyl formamide (DMF) ((CH3)2NCH), anhydrous chlorobenzene (CB) (C6H5Cl), Si/SiO2 wafer",Thin film,"The entire procedure was performed inside a nitrogen-filled glove box. 2T (100 μmol) and PbI2 (23.0 mg, 50 μmol) were dissolved in 0.25 mL of anhydrous DMF at 70 °C. The cooled DMF solution was spin-coated at 2000 rpm for 60 s. The film forms after the solvent dry off.",UV-vis absorption,Absorption spectra was obtained by using an Agilent UV-Vis-NIR Cary-5000 spectrometer.
10.1038/s41557-019-0354-2,Bis(ethylammoniumdimethylquaterthiophenecarbonitrile) lead iodide,C40H36N6S8PbI4,"(4TCNm)2PbI4, (C20H18N3S4)2PbI4, 5-ethanaminium-4',3'''dimethyl-2,2‚Äò:5‚Äò,2‚Äò‚Äò:5‚Äò‚Äò,2‚Äò‚Äò‚Äò-quaterthiophene-3'',4''-dicarbonitrile tetraiodoplumbate(II) ",C20H18N3S4,"PbI4, Lead iodide","5-ethanaminium-4',3'''dimethyl-2,2‘:5‘,2‘‘:5‘‘,2‘‘‘-quaterthiophene-3'',4''-dicarbonitrile",2,film,,,,,,,,"As-synthesized 4TCNm, PbI2, anhydrous dimethyl formamide (DMF) ((CH3)2NCH), anhydrous chlorobenzene (CB) (C6H5Cl), Si/SiO2 wafer",Thin film,"The entire procedure was performed inside a nitrogen-filled glove box. 4TCNm (100 μmol) and PbI2 (23.0 mg, 50 μmol) were dissolved in 0.25 mL of anhydrous DMF at 70 °C. The cooled DMF solution was spin-coated at 2000 rpm for 60 s. The film was annealed at 180 °C on a hot plate for 10 min.",Ultraviolet photoelectron spectroscopy (UPS) + Cyclic voltametry (CV),UPS was recorded using Kratos Axis Ultra DLD spectrometer with He I radiation (21.2 eV) at pass energy (PE) of 5 eV. CV was recorded using a CHI660 electrochemical analyzer.
10.1038/s41557-019-0354-2,Bis(ethylammoniumdimethylquaterthiophenecarbonitrile) lead iodide,C40H36N6S8PbI4,"(4TCNm)2PbI4, (C20H18N3S4)2PbI4, 5-ethanaminium-4',3'''dimethyl-2,2‚Äò:5‚Äò,2‚Äò‚Äò:5‚Äò‚Äò,2‚Äò‚Äò‚Äò-quaterthiophene-3'',4''-dicarbonitrile tetraiodoplumbate(II) ",C20H18N3S4,"PbI4, Lead iodide","5-ethanaminium-4',3'''dimethyl-2,2‘:5‘,2‘‘:5‘‘,2‘‘‘-quaterthiophene-3'',4''-dicarbonitrile",2,film,,,,,,,,"As-synthesized 4TCNm, PbI2, anhydrous dimethyl formamide (DMF) ((CH3)2NCH), anhydrous chlorobenzene (CB) (C6H5Cl), Si/SiO2",Yellow solid,"Solution and thin film growth experiments were prepared and executed inside of a nitrogen-filled glove box with oxygen and water levels less than 1 ppm. Inside a 4 mL vial, as-synthesized 4TCNm (10.6 mg, 20 µmol) and PbI2(4.6 mg, 10 µmol) were dissolved in a mixture of DMF (1 mL) and CB (1 mL). Afterward, the solution was diluted 60 times with acetonitrile/chlorobenzene (1:2:5 volume ratio). The solution was diluted 5 more times with either CB or CB/acetonitrile (3:1 volume ratio). Next, the Si/SiO2 substrates were then cleaned via ultrasonication in isopropanol, water, acetone, and isopropanol again. Substrates were dried by a nitrogen gun, transported into the glove box, and preheated to 80º C. The prepared, diluted solution was then dropped onto the Si/SiO2 substrate, 10 mL at a time, and dried at 80ºC. Thin sheets of (4TCNm)2PbI4 grew spontaneously within 10 minutes. Thin polycrystalline films were annealed at 100º. Though the organic ligand was too large (and approaching the extent of the perovskite’s lattice), a yellow solid product resulted.",Absorption spectra was obtained by using an Agilent UV-Vis-NIR Cary-5000 spectrometer.,"Absorption correction was performed with Multi-scan SADABS 2016/2: Krause, L., Herbst-Irmer, R., Sheldrick G.M. & Stalke D., J. Appl. Cryst. 48 (2015) 3-10."
10.1038/s41557-019-0354-2,bis(BTm) lead iodide,C24H22NS4PbI4,"(BTm)2PbI4, I8Pb2¬∑4(C24H22NS4), (BTm)2PbI4",C24H22NS4,"PbI4, Lead iodide","2-(4'-methyl-5'-(7-(3-methylthiophen-2-yl)benzo[c][1,2,5]thiadiazol-4-yl)-[2,2'-bithiophen]-5-yl)ethan-1-aminium lead (II) iodide",2,film,,,,,,,,"As-synthesized BTm, PbI2, anhydrous dimethyl formamide (DMF) ((CH3)2NCH), anhydrous chlorobenzene (CB) (C6H5Cl), Si/SiO2 wafer",Thin film,"The entire procedure was performed inside a nitrogen-filled glove box. BTm (100 μmol) and PbI2 (23.0 mg, 50 μmol) were dissolved in 0.25 mL of anhydrous DMF at 70 °C. The cooled DMF solution was spin-coated at 2000 rpm for 60 s. The film was annealed on a hot plate for 10 min.",Ultraviolet photoelectron spectroscopy (UPS) + Cyclic voltametry (CV),UPS was recorded using Kratos Axis Ultra DLD spectrometer with He I radiation (21.2 eV) at pass energy (PE) of 5 eV. CV was recorded using a CHI660 electrochemical analyzer.
10.1038/s41557-019-0354-2,bis(BTm) lead iodide,C24H22NS4PbI4,"(BTm)2PbI4, I8Pb2¬∑4(C24H22NS4), (BTm)2PbI4",C24H22NS4,"PbI4, Lead iodide","2-(4'-methyl-5'-(7-(3-methylthiophen-2-yl)benzo[c][1,2,5]thiadiazol-4-yl)-[2,2'-bithiophen]-5-yl)ethan-1-aminium lead (II) iodide",2,film,,,,,,,,"As-synthesized BTm, PbI2, anhydrous dimethyl formamide (DMF) ((CH3)2NCH), anhydrous chlorobenzene (CB) (C6H5Cl), Si/SiO2 wafer",Thin film,"The entire procedure was performed inside a nitrogen-filled glove box. BTm (100 μmol) and PbI2 (23.0 mg, 50 μmol) were dissolved in 0.25 mL of anhydrous DMF at 70 °C. The cooled DMF solution was spin-coated at 2000 rpm for 60 s. The film was annealed on a hot plate for 10 min.",UV-vis absorption,Absorption spectra was obtained by using an Agilent UV-Vis-NIR Cary-5000 spectrometer.
10.1038/s41557-019-0354-2,bis(BTm) lead iodide,C24H22NS4PbI4,"(BTm)2PbI4, I8Pb2¬∑4(C24H22NS4), (BTm)2PbI4",C24H22NS4,"PbI4, Lead iodide","2-(4'-methyl-5'-(7-(3-methylthiophen-2-yl)benzo[c][1,2,5]thiadiazol-4-yl)-[2,2'-bithiophen]-5-yl)ethan-1-aminium lead (II) iodide",2,film,,,,,,,,"As-synthesized BTm, PbI2, anhydrous dimethyl formamide (DMF) ((CH3)2NCH), anhydrous chlorobenzene (CB) (C6H5Cl), Si/SiO2 wafer",Thin film,"The entire procedure was performed inside a nitrogen-filled glove box. BTm (100 μmol) and PbI2 (23.0 mg, 50 μmol) were dissolved in 0.25 mL of anhydrous DMF at 70 °C. The cooled DMF solution was spin-coated at 2000 rpm for 60 s. The film was annealed on a hot plate for 10 min.",Steady-state Photoluminescence,A home-built confocal micro-photoluminescence setup was used to record the PL spectrum.
10.1038/s41557-019-0354-2,bis(BTm) lead iodide,C24H22NS4PbI4,"(BTm)2PbI4, I8Pb2¬∑4(C24H22NS4), (BTm)2PbI4",C24H22NS4,"PbI4, Lead iodide","2-(4'-methyl-5'-(7-(3-methylthiophen-2-yl)benzo[c][1,2,5]thiadiazol-4-yl)-[2,2'-bithiophen]-5-yl)ethan-1-aminium lead (II) iodide",2,single crystal,,,,,,,,"As-synthesized BTm, PbI2, anhydrous dimethyl formamide (DMF) ((CH3)2NCH), anhydrous chlorobenzene (CB) (C6H5Cl)",red plates,"Solution and thin film growth experiments were prepared and executed inside of a nitrogen-filled glove box with oxygen and water levels less than 1 ppm. Inside a 4 mL vial, as-synthesized BTm (10.6 mg, 20  µmol) and PbI2(4.6 mg, 10 µmol) were dissolved in a mixture of DMF (1 mL). To obtain single crystals, the solution in DMF was diffused with chloroform and chlorobenzene vapor. This resulted in thin orange-red plates.",Single Crystal X-Ray Diffraction,"Data were collected using a Bruker AXS D8 Quest CMOS diffractometer with PhotonII charge-integrating pixel array detector (CPAD), an I-µ-S microsource X-ray tube (Cu K???? radiation, ????=1.54178 Å), Goebel mirror, and a Photon2 CMOS area detector. Data was collected and analyzed at 150 K. Files were scaled and corrected using APEX3."
10.1038/s41557-019-0354-2,Bis(ethylammoniumbithiophene) lead iodide,C20H24N2S4PbI4,"(2T)2PbI4, (C10H12NS2)2PbI4, bis(5-ethanaminium-2,2'-bithiophene) tetraiodoplumbate(II)",C10H12NS2,"PbI4, Lead iodide","bis(5-ethanaminium-2,2'-bithiophene) lead (II) iodide",2,single crystal,,,,,,,,"As-synthesized 2T, PbI2, anhydrous dimethyl formamide (DMF) ((CH3)2NCH), anhydrous chlorobenzene (CB) (C6H5Cl)",orange-red plates,"Solution and thin film growth experiments were prepared and executed inside of a nitrogen-filled glove box with oxygen and water levels less than 1 ppm. Inside a 4 mL vial, as-synthesized 2T (10.6 mg, 20  µmol) and PbI2(4.6 mg, 10 µmol) were dissolved in a mixture of DMF (1 mL).

To obtain single crystals, the solution in DMF was diffused with chloroform and chlorobenzene vapor. This resulted in thin orange-red plates.",Single Crystal X-Ray Diffraction,"Data was collected via a Bruker AXS D8 Quest diffractometer, a sealed tube X-ray radiation source with Mo Kα radiation (λ = 0.71073 Å), and a triumph curved graphite crystal monochromator. Data was collected and analyzed at 150 K. Files were scaled and corrected using APEX3."
10.1038/s41557-020-0488-2,Bis(naphthaleneoxybutylammonium) lead iodide,"(C14H18ON)2PbI4, C28H36O2N2PbI4","(Nap-O-Bu-NH3)2PbI4, (naphthalene-O-butyl-NH3)2PbI4, bis(naphthaleneoxybutylaminium) tetraiodoplumbate(II)",C14H18ON,"PbI4, Lead iodide",bis(naphthaleneoxybutylaminium) lead (II) iodide,2,single crystal,,,,,,,,"Dichloromethane (DCM), γ-butyrolactone (GBL), organic ammonium iodide salt, lead iodide",Plate-like crystals,"In 2:1 molar ratio of the organic ammonium iodide salt:lead iodide was dissolved in γ-butyrolactone. The solution was filtered through a 0.45-µm polytetrafluoroethylene filter. 100 µl of the filtrate was taken in a 1.5 ml glass vial. The vial was sealed inside a 20 mL vial with 2-5 mL DCM, causing crystals to precipitate within 24 hours.",Single-crystal X-ray diffraction,"A Kappa Apex3 diffractometer was used at room temperature to perform SCXRD. The ShelXS and ShelXT programs were used to solve the structure, and the ShelXL refinement program was used to refine it, all within the Olex2 software package."
10.1038/s41557-020-0488-2,Bis(naphthaleneoxyhexylammonium) lead iodide,(C16H22ON)2PbI4,"(Nap-O-Hex-NH3)2PbI4, (naphthalene-O-hexyl-NH3)2PbI4, bis(naphthaleneoxyhexylaminium) tetraiodoplumbate(II)",C16H22ON,"PbI4, Lead iodide",bis(naphthaleneoxyhexylaminium) lead (II) iodide,2,single crystal,,,,,,,,"Dichloromethane (DCM), γ-butyrolactone (GBL), organic ammonium iodide salt, lead iodide",Plate-like crystals,"In 2:1 molar ratio of the organic ammonium iodide salt:lead iodide was dissolved in γ-butyrolactone. The solution was filtered through a 0.45-µm polytetrafluoroethylene filter. 100 µl of the filtrate was taken in a 1.5 ml glass vial. The vial was sealed inside a 20 mL vial with 2-5 mL DCM, causing crystals to precipitate within 24 hours.",Single-crystal X-ray diffraction,"A Kappa Apex3 diffractometer was used at room temperature to perform SCXRD. The ShelXS and ShelXT programs were used to solve the structure, and the ShelXL refinement program was used to refine it, all within the Olex2 software package."
10.1038/s41557-020-0488-2,Bis(5-methoxynaphthaleneoxyethylammonium) lead iodide,(C13H16O2N)2PbI4,"(MeO-Nap-O-Et-NH3)2PbI4, (methoxy-naphthalene-O-ethyl-NH3)2PbI4, bis(methoxynaphthaleneoxyethylaminium) tetraiodoplumbate(II)",C13H16O2N,"PbI4, Lead iodide",bis(5-methoxynaphthaleneoxyethylaminium) lead (II) iodide,2,single crystal,,,,,,,,"Dichloromethane (DCM), γ-butyrolactone (GBL), organic ammonium iodide salt, lead iodide",Plate-like crystals,"In 2:1 molar ratio of the organic ammonium iodide salt:lead iodide was dissolved in γ-butyrolactone. The solution was filtered through a 0.45-µm polytetrafluoroethylene filter. 100 µl of the filtrate was taken in a 1.5 ml glass vial. The vial was sealed inside a 20 mL vial with 2-5 mL DCM, causing crystals to precipitate within 24 hours.",Single-crystal X-ray diffraction,"A Kappa Apex3 diffractometer was used at room temperature to perform SCXRD. The ShelXS and ShelXT programs were used to solve the structure, and the ShelXL refinement program was used to refine it, all within the Olex2 software package."
10.1038/s41557-020-0488-2,Bis(5-methoxynaphthaleneoxybutylammonium) lead iodide,(C15H20O2N)2PbI4,"(MeO-Nap-O-Bu-NH3)2PbI4, (methoxy-naphthalene-O-butyl-NH3)2PbI4, bis(methoxynaphthaleneoxybutylaminium) tetraiodoplumbate(II)",C15H20O2N,"PbI4, Lead iodide",bis(5-methoxynaphthaleneoxybutylaminium) lead (II) iodide,2,single crystal,,,,,,,,"Dichloromethane (DCM), γ-butyrolactone (GBL), organic ammonium iodide salt, lead iodide",Plate-like crystals,"In 2:1 molar ratio of the organic ammonium iodide salt:lead iodide was dissolved in γ-butyrolactone. The solution was filtered through a 0.45-µm polytetrafluoroethylene filter.  100 µl of the filtrate was taken in a 1.5 ml glass vial. The vial was sealed inside a 20 mL vial with 2-5 mL DCM, causing crystals to precipitate within 24 hours.",Single-crystal X-ray diffraction,"A Kappa Apex3 diffractometer was used at room temperature to perform SCXRD. The ShelXS and ShelXT programs were used to solve the structure, and the ShelXL refinement program was used to refine it, all within the Olex2 software package."
10.1038/s41557-020-0488-2,Bis(5-methoxynaphthaleneoxyhexylammonium) lead iodide,(C17H24O2N)2PbI4,"(MeO-Nap-O-Hex-NH3)2PbI4, (methoxy-naphthalene-O-hexyl-NH3)2PbI4, bis(methoxynaphthaleneoxyhexylaminium) tetraiodoplumbate(II)",C17H24O2N,"PbI4, Lead iodide",bis(5-methoxynaphthaleneoxyhexylaminium) lead (II) iodide,2,single crystal,,,,,,,,"Dichloromethane (DCM), γ-butyrolactone (GBL), organic ammonium iodide salt, lead iodide",Plate-like crystals,"In 2:1 molar ratio of the organic ammonium iodide salt:lead iodide was dissolved in γ-butyrolactone. The solution was filtered through a 0.45-µm polytetrafluoroethylene filter. 100 µl of the filtrate was taken in a 1.5 ml glass vial. The vial was sealed inside a 20 mL vial with 2-5 mL DCM, causing crystals to precipitate within 24 hours.",Single-crystal X-ray diffraction,"A Kappa Apex3 diffractometer was used at room temperature to perform SCXRD. The ShelXS and ShelXT programs were used to solve the structure, and the ShelXL refinement program was used to refine it, all within the Olex2 software package."
10.1038/s41557-020-0488-2,Bis(pentachloro-phenyloxypropylammonium) lead iodide,(Cl5C9H9ON)2PbI4,"(C6Cl5-O-Pr-NH3)2PBI4, (C6Cl5-O-propyl-NH3)2PbI4, bis(pentachloro-phenyloxypropylaminium) tetraiodoplumbate(II)",Cl5C9H9ON,"PbI4, Lead iodide",bis(pentachloro-phenyloxypropylaminium) lead (II) iodide,2,single crystal,,,,,,,,"Dichloromethane (DCM), γ-butyrolactone (GBL), organic ammonium iodide salt, lead iodide",Plate-like crystals,"In 2:1 molar ratio of the organic ammonium iodide salt:lead iodide was dissolved in γ-butyrolactone. The solution was filtered through a 0.45-µm polytetrafluoroethylene filter. 100 µl of the filtrate was taken in a 1.5 ml glass vial. The vial was sealed inside a 20 mL vial with 2-5 mL DCM, causing crystals to precipitate within 24 hours.",Single-crystal X-ray diffraction,"A Kappa Apex3 diffractometer was used at room temperature to perform SCXRD. The ShelXS and ShelXT programs were used to solve the structure, and the ShelXL refinement program was used to refine it, all within the Olex2 software package."
10.1038/s41557-020-0488-2,Bis(5-methoxynaphthaleneoxyethylammonium) lead iodide,(C13H16O2N)2PbI4,"(MeO-Nap-O-Et-NH3)2PbI4, (methoxy-naphthalene-O-ethyl-NH3)2PbI4, bis(methoxynaphthaleneoxyethylaminium) tetraiodoplumbate(II)",C13H16O2N,"PbI4, Lead iodide",bis(5-methoxynaphthaleneoxyethylaminium) lead (II) iodide,2,film,,,,,,,,"Dichloromethane (DCM), γ-butyrolactone (GBL), organic ammonium iodide salt, lead iodide, DMF, DMSO",Thin film on glass substrate,"In 2:1 molar ratio of the organic ammonium iodide salt:lead iodide was dissolved in γ-butyrolactone. The solution was filtered through a 0.45-µm polytetrafluoroethylene filter. 100 µl of the filtrate was taken in a 1.5 ml glass vial. The vial was sealed inside a 20 mL vial with 2-5 mL DCM, causing crystals to precipitate within 24 hours. The crystals were first dissolved in 50/50 DMF and DMSO at 60 degrees Celsius for 20 minutes. The solutions were then cooled and spin-coated onto glass slides at the spin rate of 2000 rpm, followed by annealing on a hot plate at 100 degrees Celsius for 10 minutes.",UV-vis absorption,A PerkinElmer LAMBDA 1050 instrument was used to directly measure the UV-vis absorption spectroscopy.
