Repository: MasterAI-EAM/Darwin

# Darwin: A Tailored GPT for the Scientific Domain 🇦🇺
**Organization: [University of New South Wales（UNSW) AI4Science](https://www.masterai.com.au) & [GreenDynamics AI](https://www.greendynamics.com.au)**

Darwin is an open-source project dedicated to pretrain and fine-tune the LLaMA model on scientific literature and datasets. Specifically designed for the scientific domain with an emphasis on materials science, chemistry, and physics, Darwin integrates structured and unstructured scientific knowledge to enhance the efficacy of language models in scientific research.

File: dataset/Crystalline organic-inorganic compounds/DukeDB.csv (part 28 of 38)
doi,compound name,formula,group,organic,inorganic,iupac,dimensionality,sample type,code,level of theory,Exchange-correlation functional,k-point grid,level of relativity,basis set definition,numerical accuracy,synthesis starting materials,synthesis product,synthesis description,experimental method,experimental description
10.1038/s41557-020-0488-2,Bis(5-methoxynaphthaleneoxybutylammonium) lead iodide,(C15H20O2N)2PbI4,"(MeO-Nap-O-Bu-NH3)2PbI4, (methoxy-naphthalene-O-butyl-NH3)2PbI4, bis(methoxynaphthaleneoxybutylaminium) tetraiodoplumbate(II)",C15H20O2N,"PbI4, Lead iodide",bis(5-methoxynaphthaleneoxybutylaminium) lead (II) iodide,2,film,,,,,,,,"Dichloromethane (DCM), γ-butyrolactone (GBL), organic ammonium iodide salt, lead iodide, DMF, DMSO",Thin film on glass substrate,"In 2:1 molar ratio of the organic ammonium iodide salt:lead iodide was dissolved in γ-butyrolactone. The solution was filtered through a 0.45-µm polytetrafluoroethylene filter. 100 µl of the filtrate was taken in a 1.5 ml glass vial. The vial was sealed inside a 20 mL vial with 2-5 mL DCM, causing crystals to precipitate within 24 hours.  The crystals were first dissolved in 50/50 DMF and DMSO at 60 degrees Celsius for 20 minutes. The solutions were then cooled and spin-coated onto glass slides at the spin rate of 2000 rpm, followed by annealing on a hot plate at 100 degrees Celsius for 10 minutes.",UV-vis absorption,A PerkinElmer LAMBDA 1050 instrument was used to directly measure the UV-vis absorption spectroscopy.
10.1038/s41557-020-0488-2,Bis(5-methoxynaphthaleneoxyhexylammonium) lead iodide,(C17H24O2N)2PbI4,"(MeO-Nap-O-Hex-NH3)2PbI4, (methoxy-naphthalene-O-hexyl-NH3)2PbI4, bis(methoxynaphthaleneoxyhexylaminium) tetraiodoplumbate(II)",C17H24O2N,"PbI4, Lead iodide",bis(5-methoxynaphthaleneoxyhexylaminium) lead (II) iodide,2,film,,,,,,,,"Dichloromethane (DCM), γ-butyrolactone (GBL), organic ammonium iodide salt, lead iodide, DMF, DMSO",Thin film on glass substrate,"In 2:1 molar ratio of the organic ammonium iodide salt:lead iodide was dissolved in γ-butyrolactone. The solution was filtered through a 0.45-µm polytetrafluoroethylene filter. 100 µl of the filtrate was taken in a 1.5 ml glass vial. The vial was sealed inside a 20 mL vial with 2-5 mL DCM, causing crystals to precipitate within 24 hours. The crystals were first dissolved in 50/50 DMF and DMSO at 60 degrees Celsius for 20 minutes. The solutions were then cooled and spin-coated onto glass slides at the spin rate of 2000 rpm, followed by annealing on a hot plate at 100 degrees Celsius for 10 minutes.",UV-vis absorption,A PerkinElmer LAMBDA 1050 instrument was used to directly measure the UV-vis absorption spectroscopy.
10.1038/s41557-020-0488-2,Bis(pentachloro-phenyloxypropylammonium) lead iodide,(Cl5C9H9ON)2PbI4,"(C6Cl5-O-Pr-NH3)2PBI4, (C6Cl5-O-propyl-NH3)2PbI4, bis(pentachloro-phenyloxypropylaminium) tetraiodoplumbate(II)",Cl5C9H9ON,"PbI4, Lead iodide",bis(pentachloro-phenyloxypropylaminium) lead (II) iodide,2,film,,,,,,,,"Dichloromethane (DCM), γ-butyrolactone (GBL), organic ammonium iodide salt, lead iodide, DMF, DMSO",Thin film on glass substrate,"In 2:1 molar ratio of the organic ammonium iodide salt:lead iodide was dissolved in γ-butyrolactone. The solution was filtered through a 0.45-µm polytetrafluoroethylene filter. 100 µl of the filtrate was taken in a 1.5 ml glass vial. The vial was sealed inside a 20 mL vial with 2-5 mL DCM, causing crystals to precipitate within 24 hours. The crystals were first dissolved in 50/50 DMF and DMSO at 60 degrees Celsius for 20 minutes. The solutions were then cooled and spin-coated onto glass slides at the spin rate of 2000 rpm, followed by annealing on a hot plate at 100 degrees Celsius for 10 minutes.",UV-vis absorption,A PerkinElmer LAMBDA 1050 instrument was used to directly measure the UV-vis absorption spectroscopy.
10.1038/s41563-018-0081-x,Bis(phenylethylammonium) lead bromide,C16H24N2PbBr4,"bis(2-phenylethan-1-aminium) tetrabromoplumbate(II), (PEA)2PbBr4, (C6H5C2H4NH3)2PbBr4, (C8H12N)2PbBr4, PEA lead bromide, (PEA) lead bromide",C8H12N,"PbBr4, Lead bromide",bis(2-phenylethan-1-aminium) lead(II) bromide,2,single crystal,,,,,,,,"PbBr2, PEABr, DMF, DMSO, Diethyl Ether, Chloroform",(PEA)2PbBr4 single crystal,"PbBr2 and PEABr with molar ratio of 1:2 were dissolved into a mixed solvent of DMF and DMSO (30-60%) in a 20ml vial. The vial was put in a sealed larger vail with 40 ml antisolvent (diethyl ether or chloroform). After several days at room temperature, single crystal  (PEA)2PbBr4 will be obtianed, which was rinsed with antisolvent for 3 times and dried at vacuum.",Single crystal X-ray diffraction,A P4 Bruker diffractometer with Bruker SMART 1 K CCD (charge-coupled device) detector and a rotating anode utilizing Mo KR radiation (λ = 0.710 73 Å) was used to measure  SCXRD data. OLEX2 was used to fitting refinement of single-crystal structures.
10.1038/s41563-018-0081-x,Bis(phenylethylammonium) lead bromide,C16H24N2PbBr4,"bis(2-phenylethan-1-aminium) tetrabromoplumbate(II), (PEA)2PbBr4, (C6H5C2H4NH3)2PbBr4, (C8H12N)2PbBr4, PEA lead bromide, (PEA) lead bromide",C8H12N,"PbBr4, Lead bromide",bis(2-phenylethan-1-aminium) lead(II) bromide,2,single crystal,,,,,,,,"PbBr2, PEABr, DMF, DMSO, Diethyl Ether, Chloroform",(PEA)2PbBr4 single crystal,"PbBr2 and PEABr with molar ratio of 1:2 were dissolved into a mixed solvent of DMF and DMSO (30-60%) in a 20ml vial. The vial was put in a sealed larger vail with 40 ml antisolvent (diethyl ether or chloroform). After several days at room temperature, single crystal  (PEA)2PbBr4 will be obtianed, which was rinsed with antisolvent for 3 times and dried at vacuum.",Single crystal X-ray diffraction,A P4 Bruker diffractometer with Bruker SMART 1 K CCD (charge-coupled device) detector and a rotating anode utilizing Mo KR radiation (λ = 0.710 73 Å) was used to measure  SCXRD data. OLEX2 was used to fitting refinement of single-crystal structures.
10.1038/s41586-020-2219-7,Bis(ethylammoniumbithiophene) tin iodide,(2T)2SnI4,"(2T)2SnI4, bis(ethylammoniumbithiophene) tetraiodostannate(II)",C5H7NS,"SnI4, Tin iodide",bis(ethylammoniumbithiophene) tin iodide,2,nanoform,,,,,,,,"2T•HI(2T: bithiophenylethylammonium), tin iodide (SnI2), dimethylformide (DMF), anhydrous chlorobenzene (CB), SiO2 (300 nm)/Si substrates",<5 layers thick crystal,The process was carried out inside an N2-filled glovebox. 10 μmol of SnI2 and 20 μmol of 2T.HI were dissolved in 2 ml of DMF/CB co-solvent (1:1 v/v). The stock solution was then diluted 120 times by CB/AN/DCB co-solvent (2.5:1:0.01 volume ratio). 5–10 μl of the diluted solution was added onto the pre-cleaned substrate. CB vapor was allowed to be diffused at 70 °C for 10-30 min.,Photoluminescence,The PL spectrum was recorded using the SpectraPro HRS-300 spectrometer.
10.1038/s41586-020-2219-7,Bis(ethylammoniumbithiophene) lead iodide,C20H24N2S4PbI4,"(2T)2PbI4, (C10H12NS2)2PbI4, bis(5-ethanaminium-2,2'-bithiophene) tetraiodoplumbate(II)",C10H12NS2,"PbI4, Lead iodide","bis(5-ethanaminium-2,2'-bithiophene) lead (II) iodide",2,single crystal,,,,,,,,"2T•HI(2T: bithiophenylethylammonium), lead iodide (PbI2), dimethylformide (DMF), anhydrous chlorobenzene (CB)",sheet-like crystals,"10 μmol of PbI2 and 20 μmol of 2T•HI were dissolved in 2 mL of DMF/CB co-solvent (1:1 ration). This resulted in 5 mM of stock solution. This solution was diluted 120 times by CB/An/DCB cosolvent (9.5:1:0.01 volume ratio). Only 5-10 μmol was placed on a growth substrate SiO2, at the bottom of a glass vial and was later transferred to another vial with 3 mL of CB. This was placed on a 70º hot plate. Growth took 10-30 minutes.",Single Crystal X-Ray Diffraction,"Bruker AXS D8 Quest CMOS diffractometer with kappa geometry, an I-μ-S microsource X-ray tube, multilayer Göbel mirror, and Photon2 CMOS was used. Data was collected with Cu Kα radiation (λ = 1.54178 Å)."
10.1038/s41586-020-2219-7,Bis(bithiophenylethylammonium) lead bromide,Br8Pb2•4(C10H12NS2),"(2T)2PbBr4, bis(bithiophenylethylammonium) tetrabromoplumbate(II)",C5H7NS,"PbBr4, Lead bromide",bis(bithiophenylethylammonium) lead (II) bromide,2,single crystal,,,,,,,,"2T•HBr (2T: bithiophenylethylammonium), lead bromide (PbBr2), dimethylformide (DMF), anhydrous chlorobenzene (CB)",sheet-like crystals,"10 μmol of PbBr2 and 20 μmol of 2T•HBr were dissolved in 2 mL of DMF/CB co-solvent (1:1 ratio). This resulted in 5 mM of stock solution. This solution was diluted 120 times by CB/An/DCB cosolvent (2.5:1:0.01 volume ratio). Only 5-10 μmol was placed on a growth substrate SiO2, at the bottom of a glass vial and was later transferred to another vial with 3 mL of CB. This was placed on a 70º hot plate. Growth took 10-30 minutes.",Single Crystal X-Ray Diffraction,"Bruker AXS D8 Quest CMOS diffractometer with kappa geometry, an I-μ-S microsource X-ray tube, multilayer Göbel mirror, and Photon2 CMOS was used. Data was collected with Cu Kα radiation (λ = 1.54178 Å)."
10.1038/s41586-020-2219-7,Bis(ethylammoniumdimethylquaterthiophene) lead iodide,C40H40N2S8PbI4,"(4Tm)2PbI4, (C20H20NS4)2PbI4, 2(C20H20NS4) ¬∑I3Pb¬∑I, 5-ethanaminium-4',3'''dimethyl-2,2‚Äò:5‚Äò,2‚Äò‚Äò:5‚Äò‚Äò,2‚Äò‚Äò‚Äò-quaterthiophene tetraiodoplumbate(II)",C20H20NS4,"PbI4, Lead iodide","5-ethanaminium-4',3'''dimethyl-2,2‘:5‘,2‘‘:5‘‘,2‘‘‘-quaterthiophene tin iodide",2,single crystal,,,,,,,,"4Tm•HI(4Tm: quaterthiophenylethylammonium), lead iodide (PbI2), dimethylformide (DMF), anhydrous chlorobenzene (CB)",sheet-like crystals,"10 μmol of PbI2 and 20 μmol of 4Tm•HI were dissolved in 2 mL of DMF/CB co-solvent (1:1 ration). This resulted in 5 mM of stock solution. This solution was diluted 240 times by CB/An/DCB cosolvent (3.9:1:0.01 volume ratio). Only 5-10 μmol was placed on a growth substrate SiO2, at the bottom of a glass vial and was later transferred to another vial with 3 mL of CB. This was placed on a 90º hot plate. Growth took 10-30 minutes.",Single Crystal X-Ray Diffraction,"Bruker AXS D8 Quest CMOS diffractometer with kappa geometry, an I-μ-S microsource X-ray tube, multilayer Göbel mirror, and Photon2 CMOS was used. Data was collected with Cu Kα radiation (λ = 1.54178 Å)."
10.1038/s41598-019-49926-z,Methylammonium lead chloride,CH6NPbCl3,"(CH3NH3)PbCl3 , (CH3NH3)PbCl3, MAPbCl3, (MA)PbCl3, Methylammonium trichloroplumbate(II)",CH6N,"PbCl3, Lead chloride",methanaminium lead (II) chloride,3,single crystal,,,,,,,,"Lead chloride (PbCl2, 99.999%, Alfa Aesar), methylammonium hydrochloride (CH3NH3Cl, 99%, Alfa Aesar), dimethylformamide (DMF) (C3H7NO, 99.5%, Merck KGaA), and dimethyl sulfoxide (DMSO) (C2H6OS, 99.7%, Sigma-Aldrich)",MAPbCl3 single crystals of size ~2.5 mm × 2 mm × 1 mm,"0.2228 gm of CH3NH3Cl was dissolved in a 3.3 mL DMSO: DMF (1:1) solution using an ultrasonic bath for 10 minutes under an N2 atmosphere at room temperature. In 3 mL of the prepared CH3NH3Cl/DMSO:DMF (1:1) solution, 0.8343 g PbCl2 was added. The mixture was stirred for 20 min until the solution becomes transparent. The solution was filtered using PVDF filter. The filtrate was transferred in a vial and kept in an oil bath undisturbed at 50 °C for 6 ~8 h. After the formation of the crystals, they were dried with a nitrogen gun.",Photoluminescence measurement at 300 K,"PL spectrum was recorded with a HORIBA iHR-550 spectrometer, liquid-nitrogen cooled CCD detector, and semiconductor laser operated at 266 nm."
10.1038/s41598-019-49926-z,Methylammonium lead chloride,CH6NPbCl3,"(CH3NH3)PbCl3 , (CH3NH3)PbCl3, MAPbCl3, (MA)PbCl3, Methylammonium trichloroplumbate(II)",CH6N,"PbCl3, Lead chloride",methanaminium lead (II) chloride,3,single crystal,,,,,,,,"Lead chloride (PbCl2, 99.999%, Alfa Aesar), methylammonium hydrochloride (CH3NH3Cl, 99%, Alfa Aesar), dimethylformamide (DMF) (C3H7NO, 99.5%, Merck KGaA), and dimethyl sulfoxide (DMSO) (C2H6OS, 99.7%, Sigma-Aldrich)",MAPbCl3 single crystals of size ~2.5 mm × 2 mm × 1 mm,"0.2228 gm of CH3NH3Cl was dissolved in a 3.3 mL DMSO: DMF (1:1) solution using an ultrasonic bath for 10 minutes under an N2 atmosphere at room temperature. In 3 mL of the prepared CH3NH3Cl/DMSO:DMF (1:1) solution, 0.8343 g PbCl2 was added. The mixture was stirred for 20 min until the solution becomes transparent. The solution was filtered using PVDF filter. The filtrate was transferred in a vial and kept in an oil bath undisturbed at 50 °C for 6 ~8 h. After the formation of the crystals, they were dried with a nitrogen gun.",UV-Vis absorption,"The spectrum was recorded using a combination of a HOROBA iHR-550 spectrometer, Xenon lamp, and liquid-nitrogen cooled CCD detector"
10.1038/s41598-019-49926-z,Methylammonium lead chloride,CH6NPbCl3,"(CH3NH3)PbCl3 , (CH3NH3)PbCl3, MAPbCl3, (MA)PbCl3, Methylammonium trichloroplumbate(II)",CH6N,"PbCl3, Lead chloride",methanaminium lead (II) chloride,3,single crystal,,,,,,,,"Lead chloride (PbCl2, 99.999%, Alfa Aesar), methylammonium hydrochloride (CH3NH3Cl, 99%, Alfa Aesar), dimethylformamide (DMF) (C3H7NO, 99.5%, Merck KGaA), and dimethyl sulfoxide (DMSO) (C2H6OS, 99.7%, Sigma-Aldrich)",MAPbCl3 single crystals of size ~2.5 mm × 2 mm × 1 mm,"0.2228 gm of CH3NH3Cl was dissolved in a 3.3 mL DMSO: DMF (1:1) solution using an ultrasonic bath for 10 minutes under an N2 atmosphere at room temperature. In 3 mL of the prepared CH3NH3Cl/DMSO:DMF (1:1) solution, 0.8343 g PbCl2 was added. The mixture was stirred for 20 min until the solution becomes transparent. The solution was filtered using PVDF filter. The filtrate was transferred in a vial and kept in an oil bath undisturbed at 50 °C for 6 ~8 h. After the formation of the crystals, they were dried with a nitrogen gun.",Photoluminescence measurement at 300 K,"PL spectrum was recorded with a HORIBA iHR-550 spectrometer, liquid-nitrogen cooled CCD detector, and semiconductor laser operated at 266 nm."
10.1038/srep35685,Methylammonium lead iodide,CH3NH3PbI3,"Methanaminium triiodoplumbate(II), MAPI, (MA)PbI3, MAPbI3, (CH3NH3)PbI3",CH6N,"PbI3, Lead iodide",methanaminium lead(II) iodide,3,single crystal,VASP,DFT,PBE-GGA,7x5x7,Non-relativistic,Plane-wave with cutoff 900 eV,"Tolerance for energy minimization 10e-9 eV/atom.
interatomic forces after relaxation were below 0.005 eV/Å, and the stresses were below 0.05 GPa",,,,,
10.1038/srep35685,Methylammonium lead iodide,CH3NH3PbI3,"Methanaminium triiodoplumbate(II), MAPI, (MA)PbI3, MAPbI3, (CH3NH3)PbI3",CH6N,"PbI3, Lead iodide",methanaminium lead(II) iodide,3,single crystal,VASP,DFT,PBE-GGA,2x5x7,Non-relativistic,Plane-wave with cutoff 900 eV,Tolerance: 10e-9 eV,,,,,
10.1038/srep35685,Methylammonium lead iodide,CH3NH3PbI3,"Methanaminium triiodoplumbate(II), MAPI, (MA)PbI3, MAPbI3, (CH3NH3)PbI3",CH6N,"PbI3, Lead iodide",methanaminium lead(II) iodide,3,powder,,,,,,,,"CD3ND2DCl (Sigma-Aldrich, 98 atom % D), DI, D2O, PbI2 (Acros Organics)",Black d6-MAPbI3 powder,"Dissolve 1.0 g of CD3ND2DCl in 15 g of 16% DI in D2O (made by dissolving 5 g DI gas in 25 g D2O) and pump to dryness to yield CD3ND2DI. 

Add material to 6 g of lead iodide and mix in ~25mL of DMF. Upon stirring, obtain pale yellow clear solution. Warm resulting solution and stir overnight in a N2 glove box. 

Evaporate solution to dryness under vacuum and wash the resulting black solution with dichloromethane and n-propanol. Isolate using suction drying. Anneal solid in nitrogen in the glove box at 140 °C for 1hr to remove residual solvent. Expect to yield 7.95 g of d6-MAPbI3 (97% yield).",Neutron diffraction,"Samples were loaded into 8mm diameter vanadium cans in a helium glove- box for analysis on the POWGEN diffractometer situated at the Spallation Neutron Source, Oak Ridge National Laboratory. The sample size was ~5.5 g for the d6-MAPbI. The analyses of the POWGEN data were carried out using the TOPAS refinement package for Rietveld. Refer to SI: Supplementary Table 1 and Additional dataset; CCDC."
10.1038/srep35685,Methylammonium lead iodide,CH3NH3PbI3,"Methanaminium triiodoplumbate(II), MAPI, (MA)PbI3, MAPbI3, (CH3NH3)PbI3",CH6N,"PbI3, Lead iodide",methanaminium lead(II) iodide,3,powder,,,,,,,,"CD3ND2DCl (Sigma-Aldrich, 98 atom % D), DI, D2O, PbI2 (Acros Organics)",Black d6-MAPbI3 powder,"Dissolve 1.0 g of CD3ND2DCl in 15 g of 16% DI in D2O (made by dissolving 5 g DI gas in 25 g D2O) and pump to dryness to yield CD3ND2DI.

Add material to 6 g of lead iodide and mix in ~25mL of DMF. Upon stirring, obtain pale yellow clear solution. Warm resulting solution and stir overnight in a N2 glove box.

Evaporate solution to dryness under vacuum and wash the resulting black solution with dichloromethane and n-propanol. Isolate using suction drying. Anneal solid in nitrogen in the glove box at 140 °C for 1hr to remove residual solvent. Expect to yield 7.95 g of d6-MAPbI3 (97% yield).",Neutron diffraction,"Samples were loaded into 8mm diameter vanadium cans in a helium glove- box for analysis on the POWGEN diffractometer situated at the Spallation Neutron Source, Oak Ridge National Laboratory. The sample size was ~5.5 g for the d6-MAPbI. The analyses of the POWGEN data were carried out using the TOPAS refinement package for Rietveld. Refer to SI: Supplementary Table 4 and Additional dataset; CCDC."
10.1038/srep35685,Methylammonium lead iodide,CH3NH3PbI3,"Methanaminium triiodoplumbate(II), MAPI, (MA)PbI3, MAPbI3, (CH3NH3)PbI3",CH6N,"PbI3, Lead iodide",methanaminium lead(II) iodide,3,powder,,,,,,,,"CD3ND2DCl (Sigma-Aldrich, 98 atom % D), DI, D2O, PbI2 (Acros Organics)",Black d6-MAPbI3 powder,"Dissolve 1.0 g of CD3ND2DCl in 15 g of 16% DI in D2O (made by dissolving 5 g DI gas in 25 g D2O) and pump to dryness to yield CD3ND2DI. 

Add material to 6 g of lead iodide and mix in ~25mL of DMF. Upon stirring, obtain pale yellow clear solution. Warm resulting solution and stir overnight in a N2 glove box. 

Evaporate solution to dryness under vacuum and wash the resulting black solution with dichloromethane and n-propanol. Isolate using suction drying. Anneal solid in nitrogen in the glove box at 140 °C for 1hr to remove residual solvent. Expect to yield 7.95 g of d6-MAPbI3 (97% yield).",Neutron diffraction,"Samples were loaded into 8mm diameter vanadium cans in a helium glove- box for analysis on the POWGEN diffractometer situated at the Spallation Neutron Source, Oak Ridge National Laboratory. The sample size was ~5.5 g for the d6-MAPbI. The analyses of the POWGEN data were carried out using the TOPAS refinement package for Rietveld. Refer to SI: Supplementary Table 5."
10.1038/srep35685,Methylammonium lead iodide,CH3NH3PbI3,"Methanaminium triiodoplumbate(II), MAPI, (MA)PbI3, MAPbI3, (CH3NH3)PbI3",CH6N,"PbI3, Lead iodide",methanaminium lead(II) iodide,3,powder,,,,,,,,"CD3NH2 (Sigma-Aldrich, 99 atom % D)",CD3NH3PbI3,"The CD3NH3PbI3 was prepared using CD3NH2 that was 99 atom % D. 

Synthesis perovskite using a similar method as 4-a.",Neutron diffraction,"Samples were loaded into 8mm diameter vanadium cans in a helium glove- box for analysis on the POWGEN diffractometer situated at the Spallation Neutron Source, Oak Ridge National Laboratory. The analyses of the POWGEN data were carried out using the TOPAS refinement package for Rietveld. Refer to Additional dataset; CCDC."
10.1038/srep35685,Methylammonium lead iodide,CH3NH3PbI3,"Methanaminium triiodoplumbate(II), MAPI, (MA)PbI3, MAPbI3, (CH3NH3)PbI3",CH6N,"PbI3, Lead iodide",methanaminium lead(II) iodide,3,powder,,,,,,,,"CH3NH2, HI, D2O",CH3ND3PbI3,"Preparation of CH3ND3I:
React methylamine gas with HI to yield methyl ammonium iodide. Exchange the two H atoms attached to the nitrogen atoms with D by dissolving the salt in 10 ml D2O (99 atom % D), drying under vacuum, and then repeating two more times. The resulting CH3ND3I was estimated to be better than 98 atom% D on the ammonium group. 

Synthesis perovskite using a similar method as 4-a.",Neutron diffraction,"Samples were loaded into 8mm diameter vanadium cans in a helium glove- box for analysis on the POWGEN diffractometer situated at the Spallation Neutron Source, Oak Ridge National Laboratory. The analyses of the POWGEN data were carried out using the TOPAS refinement package for Rietveld. Refer to Additional dataset; CCDC."
10.1038/srep35685,Methylammonium lead iodide,CH3NH3PbI3,"Methanaminium triiodoplumbate(II), MAPI, (MA)PbI3, MAPbI3, (CH3NH3)PbI3",CH6N,"PbI3, Lead iodide",methanaminium lead(II) iodide,3,powder,,,,,,,,"CD3ND2DCl (Sigma-Aldrich, 98 atom % D), DI, D2O, PbI2 (Acros Organics)",Black d6-MAPbI3 Powder,"Dissolve 1.0 g of CD3ND2DCl in 15 g of 16% DI in D2O (made by dissolving 5 g DI gas in 25 g D2O) and pump to dryness to yield CD3ND2DI. 

Add material to 6 g of lead iodide and mix in ~25mL of DMF. Upon stirring, obtain pale yellow clear solution. Warm resulting solution and stir overnight in a N2 glove box. 

Evaporate solution to dryness under vacuum and wash the resulting black solution with dichloromethane and n-propanol. Isolate using suction drying. Anneal solid in nitrogen in the glove box at 140 °C for 1hr to remove residual solvent. Expect to yield 7.95 g of d6-MAPbI3 (97% yield).",Neutron diffraction,"Samples were loaded into 8mm diameter vanadium cans in a helium glove- box for analysis on the POWGEN diffractometer situated at the Spallation Neutron Source, Oak Ridge National Laboratory. The analyses of the POWGEN data were carried out using the TOPAS refinement package for Rietveld. Heating and cooling rates were 1K/min. Refer to Page 10 Table 2."
10.1038/srep35685,Methylammonium lead iodide,CH3NH3PbI3,"Methanaminium triiodoplumbate(II), MAPI, (MA)PbI3, MAPbI3, (CH3NH3)PbI3",CH6N,"PbI3, Lead iodide",methanaminium lead(II) iodide,3,powder,,,,,,,,"CD3ND2DCl (Sigma-Aldrich, 98 atom % D), DI, D2O, PbI2 (Acros Organics)",Black d6-MAPbI3 Powder,"Dissolve 1.0 g of CD3ND2DCl in 15 g of 16% DI in D2O (made by dissolving 5 g DI gas in 25 g D2O) and pump to dryness to yield CD3ND2DI. 

Add material to 6 g of lead iodide and mix in ~25mL of DMF. Upon stirring, obtain pale yellow clear solution. Warm resulting solution and stir overnight in a N2 glove box. 

Evaporate solution to dryness under vacuum and wash the resulting black solution with dichloromethane and n-propanol. Isolate using suction drying. Anneal solid in nitrogen in the glove box at 140 °C for 1hr to remove residual solvent. Expect to yield 7.95 g of d6-MAPbI3 (97% yield).",Synchrotron X-ray powder diffraction,"The X-ray powder diffraction measurements were performed  on the bending magnet station at DND-CAT sector 5 of the Advanced Photon Source. The X-ray wavelength used was 0.40012(2) Å, selected to reduce X-ray absorption by the sample to an acceptable level. Temperatures were equilibrated for ~10 min after 1 K changes. Refer to Page 10 Table 2."
10.1038/srep35685,Methylammonium lead iodide,CH3NH3PbI3,"Methanaminium triiodoplumbate(II), MAPI, (MA)PbI3, MAPbI3, (CH3NH3)PbI3",CH6N,"PbI3, Lead iodide",methanaminium lead(II) iodide,3,powder,,,,,,,,CH3ND3I,Black CH3ND3PbI3 Powder,"Preparation of CH3ND3I: React methylamine gas with HI to yield methyl ammonium iodide. Exchange the two H atoms attached to the nitrogen atoms with D by dissolving the salt in 10 ml D2O (99 atom % D), drying under vacuum, and then repeating two more times. The resulting CH3ND3I was estimated to be better than 98 atom% D on the ammonium group. 

Add material to ~6 g of lead iodide and mix in ~25mL of DMF. Upon stirring, obtain pale yellow clear solution. Warm resulting solution and stir overnight in a N2 glove box. 

Evaporate solution to dryness under vacuum and wash the resulting black solution with dichloromethane and n-propanol. Isolate using suction drying. Anneal solid in nitrogen in the glove box at 140 °C for 1hr to remove residual solvent.",Neutron diffraction,"Samples were loaded into 8mm diameter vanadium cans in a helium glove-box for analysis on the POWGEN diffractometer situated at the Spallation Neutron Source, Oak Ridge National Laboratory. The analyses of the POWGEN data were carried out using the TOPAS refinement package for Rietveld. Heating and cooling rates were 1K/min. Refer to Page 10 Table 2."
10.1038/srep35685,Methylammonium lead iodide,CH3NH3PbI3,"Methanaminium triiodoplumbate(II), MAPI, (MA)PbI3, MAPbI3, (CH3NH3)PbI3",CH6N,"PbI3, Lead iodide",methanaminium lead(II) iodide,3,powder,,,,,,,,,Black MAPbI3 Powder,Not explicitly stated in article. But assume close to synthesis methods of the deuterated compounds. Refer to the related data sets.,Synchrotron X-ray powder diffraction,"The X-ray powder diffraction measurements were performed  on the bending magnet station at DND-CAT sector 5 of the Advanced Photon Source. The X-ray wavelength used was 0.40012(2) Å, selected to reduce X-ray absorption by the sample to an acceptable level. Temperatures were equilibrated for ~10 min after 1 K changes. Refer to Page 10 Table 2."
10.1039/A608415J,"1,4-phenyldiammonium lead iodide tetrahydrofuran",C6H10N2Pb2I6 3THF,"1,4-benzenediaminium fluorolane bis(triiodoplumbate(II)), (C6H10N2)Pb2I6¬∑3THF",C6H10N2,"Pb2I6, Lead iodide","1,4-benzenediaminium fluorolane lead iodide",1,single crystal,,,,,,,,"p-nitroaniline, PbI2, HI (aq)/acetonitrile, THF",Orange parallelepiped crystals,"React p-nitroaniline (0.59 g, 4.33 mmol) and lead(ii) iodide (1.00 g, 2.17 mmol) in 8 ml of concentrated 57 mass % aqueous hydriodic acid diluted with acetonitrile. Warm resulting solution to 60 °C and slowly cool to 20 °C during which the solution turns dark red-brown, and brown precipitate forms. Collect the precipitate and redissolve in tetrahydrofuran (THF) at 60 °C. Slowly cool the resulting solution from 60 to -10°C over 7 days.",Single-crystal X-ray diffraction,"Monochromated Mo-Ka radiation, a stream of dry N2 gas at -50 °C."
10.1039/B205543K,Bis(2-thienylmethylammonium) methylammonium lead iodide,C11H22N3SPb2I7,"(C4H3SCH2NH3)2(CH3NH3)Pb2I7, bis(2-thienylmethanaminium) methanaminium septaiodo diplumbate(II)","C5H8NS, CH6N","Pb2I7, Lead iodide",bis(2-thienylmethanaminium) methanaminium lead iodide,2,single crystal,,,,,,,,"C4H3SCH2NH2, HI, PbI2",Red plate-like crystals,"Under an argon atmosphere, stoichiometric quantities of PbI2 (0.4 mmol) and C4H3SCH2NH2 were mixed in a concentrated HI solution (8 mL) by heating at 60 °C. Slow cooling of the solution, forms the crystals.",Single crystal X-ray diffraction,Frames were collected using an Enraf Nonius CAD4 diffractometer and using Mo Kα (λ = 0.71073 Å) radiation.
10.1039/B205543K,Bis(2-thienylmethylammonium) methylammonium lead iodide,C11H22N3SPb2I7,"(C4H3SCH2NH3)2(CH3NH3)Pb2I7, bis(2-thienylmethanaminium) methanaminium septaiodo diplumbate(II)","C5H8NS, CH6N","Pb2I7, Lead iodide",bis(2-thienylmethanaminium) methanaminium lead iodide,2,single crystal,,,,,,,,"C4H3SCH2NH2, HI, PbI2",Red plate-like crystals,"Under an argon atmosphere, stoichiometric quantities of PbI2 (0.4 mmol) and C4H3SCH2NH2 were mixed in a concentrated HI solution (8 mL) by heating at 60 °C. Slow cooling of the solution, formed the crystals.",Photoluminescence,
10.1039/b406671e,"1,4-phenylendiammonium copper chloride",C6H10N2CuCl4,"1,4-phenylendiaminium tetrachlorocuprate(II), (H2C6H4(NH2)2)CuCl4",C6H10N2,"CuCl4, Copper chloride","1,4-phenylendiaminium copper (II) chloride",2,single crystal,,,,,,,,"1,4-Phenylenediamine, ethyl ether, CuCl2, HCl",Small yellow plates,"Dissolve 1,4-Phenylenediamine (18 mg, 0.17 mmol) in 2 ml of ethyl ether and layer on a solution of CuCl2 (13 mg, 0.10 mmol) dissolved in 5 mL concentrated hydrochloric acid. Allow for solvent diffusion over a period of several days.",Single-crystal X-ray diffraction,Nonius KappaCCD diffractometer using graphite-monochromated Mo Kα radiation.
10.1039/b406671e,"1,4-phenylendiammonium lead chloride",C6H10N2Pb2Cl6,"1,4-phenylendiaminium trichloroplumbate(II), (H2C6H4(NH2)2)(PbCl3)2",C6H10N2,"PbCl3, Lead chloride","1,4-phenylendiaminium lead (II) chloride",1,single crystal,,,,,,,,"1,4-Phenylenediamine, ethyl ether, PbCl2, HCl",Colourless plates,"Dissolve 1,4-Phenylenediamine (18 mg, 0.17 mmol) in 2 ml of ethyl ether and layer on a solution of PbCl2 (31 mg, 0.11 mmol) dissolved in 5 mL concentrated hydrochloric acid. Allow crystal formation after several days.",Single-crystal X-ray diffraction,Nonius KappaCCD diffractometer using graphite-monochromated Mo Kα radiation.
10.1039/b406671e,Bis(p-biphenylamine) copper chloride,C24H24N2CuCl4,"bis(1,1'biphenyl-4-aminium) tetrachlorocuprate(II), (HC6H4(NH2)(C6H5))2CuCl4",C12H12N,"CuCl4, Copper chloride","bis(1,1'biphenyl-4-aminium) copper (II) chloride",2,single crystal,,,,,,,,"CuCl2, HCl, ethyl ether, p-biphenylamine",Pale yellow prisms,"Dissolve CuCl2 (17 mg, 0.13 mmol) in 5 mL concentrated hydrochloric acid. Add a 2 ml ethyl ether solution of p-biphenylamine (16 mg, 0.10 mmol) as a top layer. Allow solvent diffusion over two weeks.",Single-crystal X-ray diffraction,Nonius KappaCCD diffractometer using graphite-monochromated Mo Kα radiation.
10.1039/b406671e,Benzidine copper chloride,C12H14N2CuCl4,"1,1'-biphenyl-4,4'-diaminium tetrachlorocuprate(II), (H2(C6H4)2(NH2)2)CuCl4",C12H14N2,"CuCl4, Copper chloride","1,1'-biphenyl-4,4'-diaminium copper (II) chloride",2,single crystal,,,,,,,,"CuCl2, HCl, ethyl ether, benzidine",Pale yellow plates,"Dissolve CuCl2 (25 mg, 0.19 mmol) in 8 mL concentrated hydrochloric acid. Add a 5 ml ethyl ether solution of benzidine (20 mg, 0.11 mmol) as a top layer. Allow solvent diffusion over several days.",Single-crystal X-ray diffraction,Nonius KappaCCD diffractometer using graphite-monochromated Mo Kα radiation.
10.1039/b406671e,Bis(benzidine) lead chloride,C24H28N4PbCl6,"bis(1,1'-biphenyl-4,4'-diaminium) hexachloroplumbate(II), (H2(C6H4)2(NH2)2)2PbCl6",C12H14N2,"PbCl6, Lead chloride","bis(1,1'-biphenyl-4,4'-diaminium) lead chloride",0,single crystal,,,,,,,,"PbCl2, HCl, ethyl ether, benzidine",Colourless needles,"Dissolve PbCl2 (55 mg, 0.20 mmol) in 8 mL concentrated hydrochloric acid. Add a 5 ml ethyl ether solution of benzidine (19 mg, 0.11 mmol) as a top layer. Allow solvent diffusion over several days.",Single-crystal X-ray diffraction,Nonius KappaCCD diffractometer using graphite-monochromated Mo Kα radiation.
10.1039/b606987h,bismethylbenzylammonium lead iodide,C16H24N2PbI4,"(MBA)2PbI4, Œ±-methylbenzylammonium lead, (C6H5CH(CH3)NH3)2PbI4 iodide, 1-phenylethylammonium lead iodide, bismethylbenzylaminium tetraiodoplumbate(II)",C8H12N,"PbI4, Lead iodide",bismethylbenzylaminium lead (II) iodide,2,single crystal,,,,,,,,"PbO, (R/S)-MBA ((R/S)-methylbenzylamine / (R/S)-1-phenylethylamine), HI",Orange plate-like crystals,"PbO and R- or S-C6H5C2H4NH2 were added to HI. The solution fully dissolved after refluxing at 100 degrees Celsius for 3 hours. It was then cooled slowly over four days, over which time orange crystals began precipitating below 60 degrees.",Single-crystal X-ray diffraction,"A Bruker SMART 1K CCD area detector diffractometer was used with monocrhomated Mo Kalpha radiation. Omega-scans of width 0.3 degrees were used to collect the data, and data reduction was performed with the SAINT+ program, version 6.02. Face indexed absorption corrections were performed with the XPREP program. The crystal structure was solved at -100 degrees Celsius using the SHELXS-97 program."
10.1039/B618196A,Bis(cyclopropylammonium) lead iodide,(C3H5NH3)2PbI4,"Cyclopropylammonium lead iodide, bis(cyclopropylaminium) tetraiodoplumbate(II)",C3NH8,"PbI4, Lead iodide",bis(cyclopropylaminium) lead (II) iodide,2,single crystal,,,,,,,,"PbI2, HI, C3H5NH2",Yellow crystals,"PbI2 was dissolved in HI and then the organic cyclic amine was added. A precipitate was immediately formed and was re-dissolved by refluxing for 1-12 hours. The solution was then cooled slowly to room temperature, causing crystals to precipitate.",Single-crystal X-ray diffraction,"A Bruker SMART 1K CCD area detector diffractometer using Mo Kalpha radiation was used to collect the SCXRD data. Omega-scans of width 0.3 degrees were used. The SAINT+ program, version 6.02, was used to carry out the data reduction and the XPREP program was used to carry out face indexed absorption corrections. The structure was solved with the SHELXS-97 program and was refined with the SHELXL-97 program by full matrix least-squares minimization."
10.1039/B618196A,Bis(cyclobutylammonium) lead iodide,(C4H7NH3)2PbI4,"Cyclobutylammonium lead iodide, bis(cyclobutylaminium) tetraiodoplumbate(II)",C4H10N,"PbI4, Lead iodide",bis(cyclobutylaminium) lead (II) iodide,2,single crystal,,,,,,,,"PbI2, HI, C4H7NH2",Orange crystals,"PbI2 was dissolved in HI and then the organic cyclic amine was added. A precipitate was immediately formed and was re-dissolved by refluxing for 1-12 hours. The solution was then cooled slowly to room temperature, causing crystals to precipitate.",Single-crystal X-ray diffraction,"A Bruker SMART 1K CCD area detector diffractometer using Mo Kalpha radiation was used to collect the SCXRD data. Omega-scans of width 0.3 degrees were used. The SAINT+ program, version 6.02, was used to carry out the data reduction and the XPREP program was used to carry out face indexed absorption corrections. The structure was solved with the SHELXS-97 program and was refined with the SHELXL-97 program by full matrix least-squares minimization."
10.1039/B618196A,Bis(cyclopentylammonium) lead iodide,(C5H9NH3)2PbI4,"Cyclopentylammonium lead iodide, bis(cyclopentylaminium) tetraiodoplumbate(II)",C5NH12,"PbI4, Lead iodide",bis(cyclopentylaminium) lead (II) iodide,2,single crystal,,,,,,,,"PbI2, HI, C5H9NH2",Orange crystals,"PbI2 was dissolved in HI and then the organic cyclic amine was added. A precipitate was immediately formed and was re-dissolved by refluxing for 1-12 hours. The solution was then cooled slowly to room temperature, causing crystals to precipitate.",Single-crystal X-ray diffraction,"A Bruker SMART 1K CCD area detector diffractometer using Mo Kalpha radiation was used to collect the SCXRD data. Omega-scans of width 0.3 degrees were used. The SAINT+ program, version 6.02, was used to carry out the data reduction and the XPREP program was used to carry out face indexed absorption corrections. The structure was solved with the SHELXS-97 program and was refined with the SHELXL-97 program by full matrix least-squares minimization."
10.1039/B618196A,Bis(cyclohexylammonium) lead iodide,(C6H14N)2PbI4,"(CHA)2PbI4, bis(cyclohexylaminium) tetraiodoplumbate(II)",C6H14N,"PbI4, Lead iodide",bis(cyclohexylaminium) lead (II) iodide,2,single crystal,,,,,,,,"PbI2, HI, C6H11NH2",Orange crystals,"PbI2 was dissolved in HI and then the organic cyclic amine was added. A precipitate was immediately formed and was re-dissolved by refluxing for 1-12 hours. The solution was then cooled slowly to room temperature, causing crystals to precipitate.",Single-crystal X-ray diffraction,"A Bruker SMART 1K CCD area detector diffractometer using Mo Kalpha radiation was used to collect the SCXRD data. Omega-scans of width 0.3 degrees were used. The SAINT+ program, version 6.02, was used to carry out the data reduction and the XPREP program was used to carry out face indexed absorption corrections. The structure was solved with the SHELXS-97 program and was refined with the SHELXL-97 program by full matrix least-squares minimization."
10.1039/B618196A,Tris(cycloheptylammonium) lead iodide,(C7H13NH3)3PbI4,"Cycloheptylammonium lead iodide, tris(cycloheptylaminium) tetraiodoplumbate(II)",C7H13NH3,"PbI4, Lead iodide",tris(cycloheptylaminium) lead (II) iodide,1,single crystal,,,,,,,,"PbI2, HI, C7H13NH2",Yellow crystals,"PbI2 was dissolved in HI and then the organic cyclic amine was added. A precipitate was immediately formed and was re-dissolved by refluxing for 1-12 hours. The solution was then cooled slowly to room temperature, causing crystals to precipitate.",Single-crystal X-ray diffraction,"A Bruker SMART 1K CCD area detector diffractometer using Mo Kalpha radiation was used to collect the SCXRD data. Omega-scans of width 0.3 degrees were used. The SAINT+ program, version 6.02, was used to carry out the data reduction and the XPREP program was used to carry out face indexed absorption corrections. The structure was solved with the SHELXS-97 program and was refined with the SHELXL-97 program by full matrix least-squares minimization."
10.1039/B618196A,Cyclooctylammonium lead iodide,(C8H15NH3)PbI4,"Cyclooctylammonium lead iodide, cyclooctylaminium tetraiodoplumbate(II)",C8H15NH3,"PbI4, Lead iodide",cyclooctylaminium lead (II) iodide,1,single crystal,,,,,,,,"PbI2, HI, C8H15NH2",Yellow crystals,"PbI2 was dissolved in HI and then the organic cyclic amine was added. A precipitate was immediately formed and was re-dissolved by refluxing for 1-12 hours. The solution was then cooled slowly to room temperature, causing crystals to precipitate.",Single-crystal X-ray diffraction,"A Bruker SMART 1K CCD area detector diffractometer using Mo Kalpha radiation was used to collect the SCXRD data. Omega-scans of width 0.3 degrees were used. The SAINT+ program, version 6.02, was used to carry out the data reduction and the XPREP program was used to carry out face indexed absorption corrections. The structure was solved with the SHELXS-97 program and was refined with the SHELXL-97 program by full matrix least-squares minimization."
10.1039/b805417g,bis(1-Dodecylammonium) lead iodide,C24H56N2PbI4,"bis(dodecane-1-aminium) tetraiodoplumbate(II), (C12H25NH3)2PbI4",C12H28N,"PbI4, Lead iodide",bis(dodecane-1-aminium) lead (II) iodide,2,single crystal,,,,,,,,"PbI2, 47% HI, C12H25NH2, methanol, ethyl acetate",yellow plate-like crystal,0.048 g PbI2 (0.104 mmol) was added into 3 mL 47% HI. Then 0.030 g C12H25NH2 (0.162 mmol) was added into the above solution. The formed precipitation then dissolved into methanol (5 mL)–ethyl acetate (3 mL) mixture. The yellow single crystals were obtained by slow evaporation over a number of days.,Single crystal X-ray diffraction,"A Bruker Apex II CCD diffractometer with graphite-monochromated Mo-Ka radiation (λ = 0.71073 Å) was used to get diffraction data.
SAINT-NT16 was used to do data reduction and cell refinement.  XPREP16 was used to determine space groups.  WinGx17 Suite by direct methods using SHELXS9718 was used to resolve structure and the structure refinement was done by full-matrix least squares/difference Fourier techniques using SHELXL97."
10.1039/b805417g,bis(1-Dodecylammonium) lead iodide,C24H56N2PbI4,"bis(dodecane-1-aminium) tetraiodoplumbate(II), (C12H25NH3)2PbI4",C12H28N,"PbI4, Lead iodide",bis(dodecane-1-aminium) lead (II) iodide,2,single crystal,,,,,,,,"PbI2, 47% HI, C12H25NH2, methanol, ethyl acetate",Orange plate-like crystal,0.048 g PbI2 (0.104 mmol) was added into 3 mL 47% HI. Then 0.030 g C12H25NH2 (0.162 mmol) was added into the above solution. The formed precipitation then dissolved into methanol (5 mL)–ethyl acetate (3 mL) mixture. The yellow single crystals were obtained by slow evaporation over a number of days. The crystals undergo a phase-transition at higher temperature to obtain the orange monoclinic phase.,Single crystal X-ray diffraction,"A Bruker Apex II CCD diffractometer with graphite-monochromated Mo-Ka radiation (λ = 0.71073 Å) was used to get diffraction data.
SAINT-NT16 was used to do data reduction and cell refinement.  XPREP16 was used to determine space groups.  WinGx17 Suite by direct methods using SHELXS9718 was used to resolve structure and the structure refinement was done by full-matrix least squares/difference Fourier techniques using SHELXL97."
