Repository: MasterAI-EAM/Darwin

# Darwin: A Tailored GPT for the Scientific Domain 🇦🇺
**Organization: [University of New South Wales（UNSW) AI4Science](https://www.masterai.com.au) & [GreenDynamics AI](https://www.greendynamics.com.au)**

Darwin is an open-source project dedicated to pretrain and fine-tune the LLaMA model on scientific literature and datasets. Specifically designed for the scientific domain with an emphasis on materials science, chemistry, and physics, Darwin integrates structured and unstructured scientific knowledge to enhance the efficacy of language models in scientific research.

File: dataset/Crystalline organic-inorganic compounds/DukeDB.csv (part 29 of 38)
doi,compound name,formula,group,organic,inorganic,iupac,dimensionality,sample type,code,level of theory,Exchange-correlation functional,k-point grid,level of relativity,basis set definition,numerical accuracy,synthesis starting materials,synthesis product,synthesis description,experimental method,experimental description
10.1039/b805417g,bis(1-tetradecylammonium) lead iodide,C28H64N2PbI4,"bis(tetradecane-1-aminium) tetraiodoplumbate(II), (C14H29NH3)2PbI4",C14H32N,"PbI4, Lead iodide",bis(tetradecane-1-aminium) lead (II) iodide,2,single crystal,,,,,,,,"PbI2, 47% HI,  C14H29NH2, ethyl acetate",yellow plate-like crystal,"0.015 g PbI2 (0.104 mmol) was added  into 1 mL 47% HI. Then, 0.010 g C14H29NH2 (0.047 mmol) was added to the above solution. The formed precipitation was then dissolved into 5 mL ethyl acetate. The yellow single crystals were obtained by slow evaporation over a number of days.",Single crystal X-ray diffraction,A Bruker Apex II CCD diffractometer with graphite-monochromated Mo-Ka radiation (λ = 0.71073 Å) was used to get diffraction data. SAINT-NT16 was used to do data reduction and cell refinement. XPREP16 was used to determine space groups. WinGx17 Suite by direct methods using SHELXS9718 was used to resolve structure and the structure refinement was done by full-matrix least squares/difference Fourier techniques using SHELXL97.
10.1039/b805417g,bis(1-tetradecylammonium) lead iodide,C28H64N2PbI4,"bis(tetradecane-1-aminium) tetraiodoplumbate(II), (C14H29NH3)2PbI4",C14H32N,"PbI4, Lead iodide",bis(tetradecane-1-aminium) lead (II) iodide,2,single crystal,,,,,,,,"PbI2, 47% HI,  C14H29NH2, ethyl acetate",Red plate-like crystal,"0.015 g PbI2 (0.104 mmol) was added  into 1 mL 47% HI. Then, 0.010 g C14H29NH2 (0.047 mmol) was added to the above solution. The formed precipitation was then dissolved into 5 mL ethyl acetate. The yellow single crystals were obtained by slow evaporation over a number of days. The crystals undergo a phase transition at a higher temperature to obtain the red monoclinic phase.",Single crystal X-ray diffraction,A Bruker Apex II CCD diffractometer with graphite-monochromated Mo-Ka radiation (λ = 0.71073 Å) was used to get diffraction data. SAINT-NT16 was used to do data reduction and cell refinement. XPREP16 was used to determine space groups. WinGx17 Suite by direct methods using SHELXS9718 was used to resolve structure and the structure refinement was done by full-matrix least squares/difference Fourier techniques using SHELXL97.
10.1039/b805417g,bis(1-hexadecylammonium) lead iodide,C32H72N2PbI4,"bis(hexadecane-1-aminium) tetraiodoplumbate(II), (C16H33NH3)2PbI4",C16H36N,"PbI4, Lead iodide",bis(hexadecane-1-aminium) lead (II) iodide,2,single crystal,,,,,,,,"PbI2, 47% HI,  C14H29NH2, ethyl acetate",yellow plate-like crystal,"0.062 g PbI2 (0.134 mmol) was added into 1 mL 47% HI. Then, 0.009 g C16H33NH2 (0.037 mmol) was added to the above solution. The formed precipitation was then dissolved into 8 mL ethyl acetate. The yellow single crystals were obtained by slow evaporation over a number of days.",Single crystal X-ray diffraction,A Bruker Apex II CCD diffractometer with graphite-monochromated Mo-Ka radiation (λ = 0.71073 Å) was used to get diffraction data. SAINT-NT16 was used to do data reduction and cell refinement. XPREP16 was used to determine space groups. WinGx17 Suite by direct methods using SHELXS9718 was used to resolve structure and the structure refinement was done by full-matrix least squares/difference Fourier techniques using SHELXL97.
10.1039/b805417g,bis(1-hexadecylammonium) lead iodide,C32H72N2PbI4,"bis(hexadecane-1-aminium) tetraiodoplumbate(II), (C16H33NH3)2PbI4",C16H36N,"PbI4, Lead iodide",bis(hexadecane-1-aminium) lead (II) iodide,2,single crystal,,,,,,,,"PbI2, 47% HI,  C14H29NH2, ethyl acetate",Red plate-like crystal,"0.062 g PbI2 (0.134 mmol) was added into 1 mL 47% HI. Then, 0.009 g C16H33NH2 (0.037 mmol) was added to the above solution. The formed precipitation was then dissolved into 8 mL ethyl acetate. The yellow single crystals were obtained by slow evaporation over a number of days. The crystals undergo a phase transition at a higher temperature to obtain the red monoclinic phase.",Single crystal X-ray diffraction,A Bruker Apex II CCD diffractometer with graphite-monochromated Mo-Ka radiation (λ = 0.71073 Å) was used to get diffraction data. SAINT-NT16 was used to do data reduction and cell refinement. XPREP16 was used to determine space groups. WinGx17 Suite by direct methods using SHELXS9718 was used to resolve structure and the structure refinement was done by full-matrix least squares/difference Fourier techniques using SHELXL97.
10.1039/b805417g,bis(1-octadecylammonium) lead iodide,C36H80N2PbI4,"bis(octadecane-1-aminium) tetraiodoplumbate(II), (C18H37NH3)2[PbI4]",C18H40N,"PbI4, Lead iodide",bis(octadecane-1-aminium) lead (II) iodide,2,single crystal,,,,,,,,"PbI2, 47% HI,  C14H29NH2, ethyl acetate",yellow plate-like crystal,"0.033g PbI2 (0.072 mmol) was added  into 1 mL 47% HI. Then, 0.008 g C18H37NH2 (0.030 mmol) was added to the above solution. The formed precipitation was then dissolved into 15 mL ethyl acetate. The yellow single crystals were obtained by slow evaporation over a number of days.",Single crystal X-ray diffraction,A Bruker Apex II CCD diffractometer with graphite-monochromated Mo-Ka radiation (λ = 0.71073 Å) was used to get diffraction data. SAINT-NT16 was used to do data reduction and cell refinement. XPREP16 was used to determine space groups. WinGx17 Suite by direct methods using SHELXS9718 was used to resolve structure and the structure refinement was done by full-matrix least squares/difference Fourier techniques using SHELXL97.
10.1039/b805417g,bis(1-octadecylammonium) lead iodide,C36H80N2PbI4,"bis(octadecane-1-aminium) tetraiodoplumbate(II), (C18H37NH3)2[PbI4]",C18H40N,"PbI4, Lead iodide",bis(octadecane-1-aminium) lead (II) iodide,2,single crystal,,,,,,,,"PbI2, 47% HI,  C14H29NH2, ethyl acetate",orange-reddish plate-like crystal,"0.033g PbI2 (0.072 mmol) was added into 1 mL 47% HI. Then, 0.008 g C18H37NH2 (0.030 mmol) was added to the above solution. The formed precipitation was then dissolved into 15 mL ethyl acetate. The yellow single crystals were obtained by slow evaporation over a number of days. The crystals undergo a phase transition at a higher temperature to obtain the orange-red monoclinic phase.",Single crystal X-ray diffraction,A Bruker Apex II CCD diffractometer with graphite-monochromated Mo-Ka radiation (λ = 0.71073 Å) was used to get diffraction data. SAINT-NT16 was used to do data reduction and cell refinement. XPREP16 was used to determine space groups. WinGx17 Suite by direct methods using SHELXS9718 was used to resolve structure and the structure refinement was done by full-matrix least squares/difference Fourier techniques using SHELXL97.
10.1039/B819455F,Bis(cyclopropylammonium) lead bromide,(C3H5NH3)2PbBr4,"Cyclopropylammonium lead bromide, bis(cyclopropylaminium) tetrabromoplumbate(II)",C3H5NH3,"PbBr4, Lead bromide",bis(cyclopropylaminium) lead (II) bromide,2,single crystal,,,,,,,,"PbBr2, HBr, C3H5NH2",Colorless crystals,"PbBr2 was dissolved in an HBr solution. Then, the cyclic amine was added and immediately resulted in the precipitation of a solid, which was re-dissolved by refluxing for 1-12 hours. The solution was then cooled slowly to room temperature, causing crystals to precipitate.",Single-crystal X-ray diffraction,"A Bruker SMART 1K CCD area detector diffractometer using Mo Kalpha radiation was used to collect the SCXRD data. Omega-scans of width 0.3 degrees were used. The SAINT+ program, version 6.02, was used to perform data reduction and the XPREP program was used to perform face indexed absorption corrections. The SHELXS-97 program was used for solving the structure, and the SHELXL-97 program was used to refine it by full matrix least-squares minimization."
10.1039/B819455F,Bis(cyclobutylammonium) lead bromide,(C4H7NH3)2PbBr4,"Cyclobutylammonium lead bromide, bis(cyclobutylaminium) tetrabromoplumbate(II)",C4H7NH3,"PbBr4, Lead bromide",bis(cyclobutylaminium) lead (II) bromide,2,single crystal,,,,,,,,"PbBr2, HBr, C4H7NH2",Colorless crystals,"PbBr2 was dissolved in an HBr solution. Then, the cyclic amine was added and immediately resulted in the precipitation of a solid, which was re-dissolved by refluxing for 1-12 hours. The solution was then cooled slowly to room temperature, causing crystals to precipitate.",Single-crystal X-ray diffraction,"A Bruker SMART 1K CCD area detector diffractometer using Mo Kalpha radiation was used to collect the SCXRD data. Omega-scans of width 0.3 degrees were used. The SAINT+ program, version 6.02, was used to perform data reduction and the XPREP program was used to perform face indexed absorption corrections. The SHELXS-97 program was used for solving the structure, and the SHELXL-97 program was used to refine it by full matrix least-squares minimization."
10.1039/B819455F,Bis(cyclopentylammonium) lead bromide,(C5H9NH3)2PbBr4,"Cyclopentylammonium lead bromide, bis(cyclopentylaminium) tetrabromoplumbate(II)",C5H9NH3,"PbBr4, Lead bromide",bis(cyclopentylaminium) lead (II) bromide,2,single crystal,,,,,,,,"PbBr2, HBr, C5H9NH2",Colorless crystals,"PbBr2 was dissolved in an HBr solution. Then, the cyclic amine was added and immediately resulted in the precipitation of a solid, which was re-dissolved by refluxing for 1-12 hours. The solution was then cooled slowly to room temperature, causing crystals to precipitate.",Single-crystal X-ray diffraction,"A Bruker SMART 1K CCD area detector diffractometer using Mo Kalpha radiation was used to collect the SCXRD data. Omega-scans of width 0.3 degrees were used. The SAINT+ program, version 6.02, was used to perform data reduction and the XPREP program was used to perform face indexed absorption corrections. The SHELXS-97 program was used for solving the structure, and the SHELXL-97 program was used to refine it by full matrix least-squares minimization."
10.1039/B819455F,Bis(cyclohexylammonium) lead bromide,(C6H14N)2PbBr4,"(CHA)2PbBr4, bis(cyclohexylaminium) tetrabromoplumbate(II)",C6H14N,"PbBr4, Lead bromide",bis(cyclohexylaminium) lead (II) bromide,2,single crystal,,,,,,,,"PbBr2, HBr, C6H11NH2",Orange crystals,"PbBr2 was dissolved in an HBr solution. Then, the cyclic amine was added and immediately resulted in the precipitation of a solid, which was re-dissolved by refluxing for 1-12 hours. The solution was then cooled slowly to room temperature, causing crystals to precipitate.",Single-crystal X-ray diffraction,"A Bruker SMART 1K CCD area detector diffractometer using Mo Kalpha radiation was used to collect the SCXRD data. Omega-scans of width 0.3 degrees were used. The SAINT+ program, version 6.02, was used to perform data reduction and the XPREP program was used to perform face indexed absorption corrections. The SHELXS-97 program was used for solving the structure, and the SHELXL-97 program was used to refine it by full matrix least-squares minimization."
10.1039/B819455F,Tris(cycloheptylammonium) lead bromide,(C7H13NH3)3PbBr4,"Cycloheptylammonium lead bromide, tris(cycloheptylaminium) tetrabromoplumbate(II)",C7H13NH3,"PbBr4, Lead bromide",tris(cycloheptylaminium) lead (II) bromide,1,single crystal,,,,,,,,"PbBr2, HBr, C7H13NH2",Colorless crystals,"PbBr2 was dissolved in an HBr solution. Then, the cyclic amine was added and immediately resulted in the precipitation of a solid, which was re-dissolved by refluxing for 1-12 hours. The solution was then cooled slowly to room temperature, causing crystals to precipitate.",Single-crystal X-ray diffraction,"A Bruker SMART 1K CCD area detector diffractometer using Mo Kalpha radiation was used to collect the SCXRD data. Omega-scans of width 0.3 degrees were used. The SAINT+ program, version 6.02, was used to perform data reduction and the XPREP program was used to perform face indexed absorption corrections. The SHELXS-97 program was used for solving the structure, and the SHELXL-97 program was used to refine it by full matrix least-squares minimization."
10.1039/B819455F,Cyclooctylammonium lead bromide,(C8H15NH3)PbBr4,Cyclooctylammonium tetrabromoplumbate(II),C8H15NH3,"PbBr4, Lead bromide",cyclooctylaminium lead (II) bromide,1,single crystal,,,,,,,,"PbBr2, HBr, C8H15NH2",Colorless crystals,"PbBr2 was dissolved in an HBr solution. Then, the cyclic amine was added and immediately resulted in the precipitation of a solid, which was re-dissolved by refluxing for 1-12 hours. The solution was then cooled slowly to room temperature, causing crystals to precipitate.",Single-crystal X-ray diffraction,"A Bruker SMART 1K CCD area detector diffractometer using Mo Kalpha radiation was used to collect the SCXRD data. Omega-scans of width 0.3 degrees were used. The SAINT+ program, version 6.02, was used to perform data reduction and the XPREP program was used to perform face indexed absorption corrections. The SHELXS-97 program was used for solving the structure, and the SHELXL-97 program was used to refine it by full matrix least-squares minimization."
10.1039/B819455F,Bis(cyclopropylammonium) lead chloride,(C3H5NH3)2PbCl4,"Cyclopropylammonium lead chloride, bis(cyclopropylaminium) tetrachloroplumbate(II)",C3H5NH3,"PbCl4, Lead chloride",bis(cyclopropylaminium) lead (II) chloride,2,single crystal,,,,,,,,"PbCl2, HCl, C3H5NH2",Colorless crystals,"PbCl2 was dissolved in an HCl solution. Then, the cyclic amine was added and immediately resulted in the precipitation of a solid, which was re-dissolved by refluxing for 1-12 hours. The solution was then cooled slowly to room temperature, causing crystals to precipitate.",Single-crystal X-ray diffraction,"A Bruker SMART 1K CCD area detector diffractometer using Mo Kalpha radiation was used to collect the SCXRD data. Omega-scans of width 0.3 degrees were used. The SAINT+ program, version 6.02, was used to perform data reduction and the XPREP program was used to perform face indexed absorption corrections. The SHELXS-97 program was used for solving the structure, and the SHELXL-97 program was used to refine it by full matrix least-squares minimization."
10.1039/B819455F,Bis(cyclobutylammonium) lead chloride,(C4H7NH3)2PbCl4,"Cyclobutylammonium lead chloride, bis(cyclobutylaminium) tetrachloroplumbate(II)",C4H7NH3,"PbCl4, Lead chloride",bis(cyclobutylaminium) lead (II) chloride,2,single crystal,,,,,,,,"PbCl2, HCl, C4H7NH2",Colorless crystals,"PbCl2 was dissolved in an HCl solution. Then, the cyclic amine was added and immediately resulted in the precipitation of a solid, which was re-dissolved by refluxing for 1-12 hours. The solution was then cooled slowly to room temperature, causing crystals to precipitate.",Single-crystal X-ray diffraction,"A Bruker SMART 1K CCD area detector diffractometer using Mo Kalpha radiation was used to collect the SCXRD data. Omega-scans of width 0.3 degrees were used. The SAINT+ program, version 6.02, was used to perform data reduction and the XPREP program was used to perform face indexed absorption corrections. The SHELXS-97 program was used for solving the structure, and the SHELXL-97 program was used to refine it by full matrix least-squares minimization."
10.1039/B819455F,Bis(cyclopentylammonium) lead chloride,(C5H9NH3)2PbCl4,"Cyclopentylammonium lead chloride, bis(cyclopentylaminium) tetrachloroplumbate(II)",C5H9NH3,"PbCl4, Lead chloride",bis(cyclopentylaminium) lead (II) chloride,2,single crystal,,,,,,,,"PbCl2, HCl, C5H9NH2",Colorless crystals,"PbCl2 was dissolved in an HCl solution. Then, the cyclic amine was added and immediately resulted in the precipitation of a solid, which was re-dissolved by refluxing for 1-12 hours. The solution was then cooled slowly to room temperature, causing crystals to precipitate.",Single-crystal X-ray diffraction,"A Bruker SMART 1K CCD area detector diffractometer using Mo Kalpha radiation was used to collect the SCXRD data. Omega-scans of width 0.3 degrees were used. The SAINT+ program, version 6.02, was used to perform data reduction and the XPREP program was used to perform face indexed absorption corrections. The SHELXS-97 program was used for solving the structure, and the SHELXL-97 program was used to refine it by full matrix least-squares minimization."
10.1039/B819455F,Bis(cyclohexylammonium) lead chloride,(C6H11NH3)2PbCl4,"Cyclohexylammonium lead chloride, bis(cyclohexylaminium) tetrachloroplumbate(II)",C6H11NH3,"PbCl4, Lead chloride",bis(cyclohexylaminium) lead (II) chloride,2,single crystal,,,,,,,,"PbCl2, HCl, C6H11NH2",Colorless crystals,"PbCl2 was dissolved in an HCl solution. Then, the cyclic amine was added and immediately resulted in the precipitation of a solid, which was re-dissolved by refluxing for 1-12 hours. The solution was then cooled slowly to room temperature, causing crystals to precipitate.",Single-crystal X-ray diffraction,"A Bruker SMART 1K CCD area detector diffractometer using Mo Kalpha radiation was used to collect the SCXRD data. Omega-scans of width 0.3 degrees were used. The SAINT+ program, version 6.02, was used to perform data reduction and the XPREP program was used to perform face indexed absorption corrections. The SHELXS-97 program was used for solving the structure, and the SHELXL-97 program was used to refine it by full matrix least-squares minimization."
10.1039/B819455F,Tris(cycloheptylammonium) lead chloride,(C7H13NH3)3PbCl4,"Cycloheptylammonium lead chloride, tris(cycloheptylaminium) tetrachloroplumbate(II)",C7H13NH3,"PbCl4, Lead chloride",tris(cycloheptylaminium) lead (II) chloride,1,single crystal,,,,,,,,"PbCl2, HCl, C7H13NH2",Colorless crystals,"PbCl2 was dissolved in an HCl solution. Then, the cyclic amine was added and immediately resulted in the precipitation of a solid, which was re-dissolved by refluxing for 1-12 hours. The solution was then cooled slowly to room temperature, causing crystals to precipitate.",Single-crystal X-ray diffraction,"A Bruker SMART 1K CCD area detector diffractometer using Mo Kalpha radiation was used to collect the SCXRD data. Omega-scans of width 0.3 degrees were used. The SAINT+ program, version 6.02, was used to perform data reduction and the XPREP program was used to perform face indexed absorption corrections. The SHELXS-97 program was used for solving the structure, and the SHELXL-97 program was used to refine it by full matrix least-squares minimization."
10.1039/B819455F,Cyclooctylammonium lead chloride,(C8H15NH3)PbCl4,Cyclooctylammonium tetrachloroplumbate(II),C8H15NH3,"PbCl4, Lead chloride",cyclooctylaminium lead (II) chloride,2,single crystal,,,,,,,,"PbCl2, HCl, C8H15NH2",Colorless crystals,"PbCl2 was dissolved in an HCl solution. Then, the cyclic amine was added and immediately resulted in the precipitation of a solid, which was re-dissolved by refluxing for 1-12 hours. The solution was then cooled slowly to room temperature, causing crystals to precipitate.",Single-crystal X-ray diffraction,"A Bruker SMART 1K CCD area detector diffractometer using Mo Kalpha radiation was used to collect the SCXRD data. Omega-scans of width 0.3 degrees were used. The SAINT+ program, version 6.02, was used to perform data reduction and the XPREP program was used to perform face indexed absorption corrections. The SHELXS-97 program was used for solving the structure, and the SHELXL-97 program was used to refine it by full matrix least-squares minimization."
10.1039/B917824D,Bis(3-propanolammonium) lead iodide,C6H20N2O2PbI4,"(HO(CH2)3NH3)2PbI4, bis(3-propanolaminium) tetraiodoplumbate(II)",C3H10NO,"PbI4, Lead iodide",bis(3-propanolaminium) lead (II) iodide,2,single crystal,,,,,,,,"PbI2, HI(47%), propanolamine (HOC3H6NH2)",Red crystals,PbI2 (0.495 mmol; 0.228 gm) was dissolved in 1 mL HI solution. Then HOC3H6NH2 (1.70 mmol; 0.128 g) was added and was dissolved by refluxing the solution for one hour at 90 degrees Celsius. Red crystals were then grown by cooling the solution at 2 degrees per hour to -7 degrees.,Single-crystal X-ray diffraction,A Bruker SMART 1K CCD area detector diffractometer using Mo Kalpha radiation was used to measure SCXRD at 173 K. Omega-scans of width 0.3 degrees were used. The SAINT+ version 6.02 program was used for data reduction and the XPREP program was used for absorption corrections. SHELXS-97 was used to directly solve the structure. SHELXL-97 was used for refinement of the structure.
10.1039/B917824D,Bis(2-iodoethylammonium) lead iodide,C4H14N2PbI6,"2-iodoethylammonium lead iodide, (I(CH2)2NH3)2PbI4, bis(2-iodoethylaminium) tetraiodoplumbate(II)",C2H7NI,"PbI4, Lead iodide",bis(2-iodoethylaminium) lead (II) iodide,2,single crystal,,,,,,,,"PbI2, HI(47%), ethanol amine (HOC2H4NH2)",Yellow crystals,"PbI2 (0.434 mmol; 0.2 g) was dissolved in 2 mL HI solution. Then HOC2H4NH2 (0.798 mmol; 0.036 g) was added and was dissolved by refluxing for 12 hours. It is assumed that there was a substitution reaction that took place where the amine had an alcohol group substituted with an iodide atom. The solution was then cooled at 2 degrees Celsius per hour to room temperature, causing yellow crystals to precipitate.",Single-crystal X-ray diffraction,A Bruker SMART 1K CCD area detector diffractometer using Mo Kalpha radiation was used to measure SCXRD at 173 K. Omega-scans of width 0.3 degrees were used. The SAINT+ version 6.02 program was used for data reduction and the XPREP program was used for absorption corrections. SHELXS-97 was used to directly solve the structure. SHELXL-97 was used for refinement of the structure.
10.1039/B917824D,Bis(3-iodopropylammonium) lead iodide,C6H18N2PbI6,"(I(CH2)3NH3)2PbI4, bis(3-iodopropylaminium) tetraiodoplumbate(II), Bis(PIA)PbI4, (IPA)2PbI4",C3H9NI,"PbI4, Lead iodide",bis(3-iodopropylaminium) lead (II) iodide,2,single crystal,,,,,,,,"PbI2, HI(47%), propanolamine (HOC3H6NH2)",Yellow crystals,"PbI2 (0.610 mmol; 0.281 g) was dissolved in 1.5 mL HI solution. Then HOC3H6NH2 (0.945 mmol; 0.071 g) was added and was dissolved by refluxing for 2 hours at 90 degrees Celsius. It is assumed that there was a substitution reaction that took place where the amine had an alcohol group substituted with an iodide atom. The solution was then cooled at 2 degrees Celsius per hour to room temperature, causing yellow crystals to precipitate.",Single-crystal X-ray diffraction,A Bruker SMART 1K CCD area detector diffractometer using Mo Kalpha radiation was used to measure SCXRD at 173 K. Omega-scans of width 0.3 degrees were used. The SAINT+ version 6.02 program was used for data reduction and the XPREP program was used for absorption corrections. SHELXS-97 was used to directly solve the structure. SHELXL-97 was used for refinement of the structure.
10.1039/B917824D,Bis(4-iodobutylammonium) lead iodide,C8H22N2PbI6,"(I(CH2)4NH3)2PbI4, bis(4-iodobutylaminium) tetraiodoplumbate(II)",C4H11NI,"PbI4, Lead iodide",bis(4-iodobutylaminium) lead (II) iodide,2,single crystal,,,,,,,,"PbI2, HI(47%), butanolamine (HOC4H8NH2), ethyl acetate",Yellow crystals,PbI2 (0.178 mmol; 0.082 g) was dissolved in 1 mL HI solution. Then HOC4H8NH2 (0.449 mmol; 0.040 g) was added. The precipitate was dissolved at 3 mL ethyl acetate and was kept undisturbed at room temperature. It is assumed that there was a substitution reaction that took place where the amine had an alcohol group substituted with an iodide atom.,Single-crystal X-ray diffraction,A Bruker SMART 1K CCD area detector diffractometer using Mo Kalpha radiation was used to measure SCXRD at 173 K. Omega-scans of width 0.3 degrees were used. The SAINT+ version 6.02 program was used for data reduction and the XPREP program was used for absorption corrections. SHELXS-97 was used to directly solve the structure. SHELXL-97 was used for refinement of the structure.
10.1039/B917824D,Bis(5-iodopentylammonium) lead iodide,C10H26N2PbI6,"(I(CH2)5NH3)2PbI4, bis(5-iodopentylaminium) tetraiodoplumbate(II)",C5H13NI,"PbI4, Lead iodide",bis(5-iodopentylaminium) lead (II) iodide,2,single crystal,,,,,,,,"PbI2, HI(47%), pentanolamine (HOC5H10NH2)",Orange crystals,"PbI2 (0.325 mmol; 0.236 g) was dissolved in 2 mL HI solution. Then HOC5H10NH2 (1.26 mmol; 0.130 g) was added. The precipitate was dissolved at room temperature via ultrasound. It is assumed that there was a substitution reaction that took place where the amine had an alcohol group substituted with an iodide atom. The solution was then cooled in a fridge to 5 degrees Celsius, causing orange crystals to precipitate.",Single-crystal X-ray diffraction,A Bruker SMART 1K CCD area detector diffractometer using Mo Kalpha radiation was used to measure SCXRD at 173 K. Omega-scans of width 0.3 degrees were used. The SAINT+ version 6.02 program was used for data reduction and the XPREP program was used for absorption corrections. SHELXS-97 was used to directly solve the structure. SHELXL-97 was used for refinement of the structure.
10.1039/B917824D,Bis(6-iodohexylammonium) lead iodide,C12H30N2PbI6,"(I(CH2)6NH3)2PbI4, bis(6-iodohexylaminium) tetraiodoplumbate(II)",C6H15NI,"PbI4, Lead iodide",bis(6-iodohexylaminium) lead (II) iodide,2,single crystal,,,,,,,,"PbI2, HI (47%), hexanolamine (HOC6H12NH2)",Orange crystals,"PbI2 (0.434 mmol; 0.200 g) was dissolved in 2 mL HI solution. Then HOC6H12NH2 (0.922 mmol; 0.108 g) was added. The precipitate was dissolved at room temperature via ultrasound. It is assumed that there was a substitution reaction that took place where the amine had an alcohol group substituted with an iodide atom. The solution was then cooled in a fridge to 5 degrees Celsius, causing orange crystals to precipitate.",Single-crystal X-ray diffraction,A Bruker SMART 1K CCD area detector diffractometer using Mo Kalpha radiation was used to measure SCXRD at 173 K. Omega-scans of width 0.3 degrees were used. The SAINT+ version 6.02 program was used for data reduction and the XPREP program was used for absorption corrections. SHELXS-97 was used to directly solve the structure. SHELXL-97 was used for refinement of the structure.
10.1039/B917824D,Bis(2-bromoethylammonium) lead iodide,C4H14N2Br2PbI4,"2-bromoethylammonium lead iodide, (Br(CH2)2NH3)2PbI4, bis(2-bromoethylaminium) tetraiodoplumbate(II)",C2H7NBr,"PbI4, Lead iodide",bis(2-bromoethylaminium) lead (II) iodide,2,single crystal,,,,,,,,"PbI2, HI, BrC2H4NH2·HBr",Red crystals,"PbI2 (0.113 mmol; 0.052 g)  was dissolved in 2 mL HI solution. Then BrC2H4NH2·HBr (0.376 mmol; 0.077 g) was added. The precipitate was dissolved at room temperature via ultrasound. The solution was then cooled in a fridge to 5 degrees Celsius, causing red crystals to precipitate.",Single-crystal X-ray diffraction,A Bruker SMART 1K CCD area detector diffractometer using Mo Kalpha radiation was used to measure SCXRD at 173 K. Omega-scans of width 0.3 degrees were used. The SAINT+ version 6.02 program was used for data reduction and the XPREP program was used for absorption corrections. SHELXS-97 was used to directly solve the structure. SHELXL-97 was used for refinement of the structure.
10.1039/B917824D,"2,2′-dithiodiethanammonium lead iodide",C4H14N2S2PbI4,"(NH3(CH2)2S-S(CH2)2NH3)PbI4, 2,2‚Ä≤-dithiodiethanaminium tetraiodoplumbate(II)",C2H7NS,"PbI4, Lead iodide","2,2′-dithiodiethanaminium lead (II) iodide",2,single crystal,,,,,,,,"PbI2, HI (47%), HSC2H4NH2·HCl",Orange crystals,"PbI2 (0.252 mmol; 0.116 g) was dissolved in 4 mL HI solution. Then HSC2H4NH2·HCl (0.880 mmol; 0.1 g) was added and immediately formed a yellow solid. The solution was then heated 90 degrees Celsius, causing the solution to become clear after a few minutes. The solution was then cooled to room temperature at the rate of 2 degrees per hour, causing yellow and orange crystals to precipitate. The orange crystals were the perovskite compound and the yellow crystals were (NH3(CH2)2S-S(CH2)2NH3)2PbI5·I.",Single-crystal X-ray diffraction,A Bruker SMART 1K CCD area detector diffractometer using Mo Kalpha radiation was used to measure SCXRD at 173 K. Omega-scans of width 0.3 degrees were used. The SAINT+ version 6.02 program was used for data reduction and the XPREP program was used for absorption corrections. SHELXS-97 was used to directly solve the structure. SHELXL-97 was used for refinement of the structure.
10.1039/B917824D,"Iodo-bis(2,2′-dithiodiethanammonium) lead iodide",C8H28N4S4PbI6,"(NH3(CH2)2S-S(CH2)2NH3)2PbI5¬∑I, iodo-bis(2,2‚Ä≤-dithiodiethanaminium) pentaiodoplumbate(II)",C4H14N2S2I,"PbI4, Lead iodide","iodo-bis(2,2′-dithiodiethanaminium) lead (II) iodide",1,single crystal,,,,,,,,"PbI2, HI (47%), HSC2H4NH2·HCl",Yellow crystals,"PbI2 (0.252 mmol; 0.116 g) was dissolved in 4 mL HI solution. Then HSC2H4NH2·HCl (0.880 mmol; 0.1 g) was added and immediately formed a yellow solid. The solution was then heated 90 degrees Celsius, causing the solution to become clear after a few minutes. The solution was then cooled to room temperature at the rate of 2 degrees per hour, causing yellow and orange crystals to precipitate. The yellow crystals were used for the experiment.",Single-crystal X-ray diffraction,A Bruker SMART 1K CCD area detector diffractometer using Mo Kalpha radiation was used to measure SCXRD at 173 K. Omega-scans of width 0.3 degrees were used. The SAINT+ version 6.02 program was used for data reduction and the XPREP program was used for absorption corrections. SHELXS-97 was used to directly solve the structure. SHELXL-97 was used for refinement of the structure.
10.1039/B917824D,Bis(ethanolammonium) lead iodide,C4H16N2O2PbI4,"EOA2PbI4, bis(ethanolammonium) lead iodide, (C2H8ON)2PbI4",OC2NH8,"PbI4, Lead iodide",,2,single crystal,,,,,,,,"PbI2, HI, EOA, diethyl ether",Red single crystals (EOA2PbI4),"PbI2 (0.16 g, 0.35 mmol) is dissolved in HI solution (1 mL). Then, EOA (80 μL, 1.3 mmol) is added. This solution is sonicated at room temperature  for five minutes. It is then kept at 3 °C in a fridge. Later, red single crystals can be filtered and washed with diethyl ether. They are vacuum dried overnight.",Single-crystal X-ray diffraction,"Single crystal X-ray diffraction data was collected at 173 K using a Bruker SMART 1K CCD detectordiffractometer with graphite monochromated Mo Kα radiation (λ = 0.71073 Å). Software used in this process was Bruker SAINT+ and SHELXS-97. Further data was gathered using PLATON, WinGx, ORTEP, and DIAMOND."
10.1039/c0dt01805h,Bis(nonylammonium) lead ioide,C18H44N2PbI4,"bis(Nonylammonium)tetraiodoplumbate(II), (C9H19NH3)2PbI4",C9H22N,"PbI4, Lead iodide",bis(nonane-1-aminium) lead (II) iodide,2,single crystal,,,,,,,,"PbI2, HI (47% in water), C9H19NH2",Orange plate-like crystal,0.024 g PbI2 (0.052 mmol) was dissolved in 7 ml HI. 0.015 g C9H19NH2 (0.105 mmol) was added to it. The formed precipitate was dissolved by refluxing for 2 h at 90 degrees C. The solution was slowly cooled at 2 degrees C/hr to room temperature.,Single Crystal X-ray diffraction,Bruker Apex II CCD diffractometer11 with graphite-monochromated Mo-Kα1 radiation (λ = 0.71073 Å)
10.1039/c3ee43822h,Methylammonium lead iodide,CH3NH3PbI3,"Methanaminium triiodoplumbate(II), MAPI, (MA)PbI3, MAPbI3, (CH3NH3)PbI3",CH6N,"PbI3, Lead iodide",methanaminium lead(II) iodide,3,film,,,,,,,,"Methylamine (CH3NH2), (HI) 57 wt % in water, PbI2",MAPbI3 film,React ~24 mL methylamine (CH3NH2) solution 33 wt% in absolute ethanol with ~10 mL hydroiodic acid (HI) 57 wt % in water with excess methylamine under nitrogen atmosphere in ~100 mL ethanol at room temperature. Crystallize methylammonium iodide (CH3NH3I) using a rotary evaporator to form a white colored powder. Prepare MAPbI3 precursor by dissolving equimolar amounts of methylammonium iodide and PbI2 in DMF at 0.88M in a nitrogen-filled glovebox. Spin-coat film at 2000rpm and anneal at 100 °C for 5 minutes in the glovebox.,Optical absorption,Transmittance and reflectance spectra were collected with a Varian Cary 300 UV-Vis spectrophotometer with an internally coupled integrating sphere. Estimated band gap was determined from the extrapolation of the linear region to the energy-axis intercept in the direct bandgap Tauc plot.
10.1039/c3ee43822h,Cesium lead iodide,CsPbI3,"cesium lead iodide, cesium triiodoplumbate(II)",None,CsPbI3,cesium lead(II) iodide,3,film,,,,,,,,"CsI, PbI2, dimethyl sulfoxide",CsPbI3 film,"Equimolar amounts of CsI and PbI2 were dissolved in dimethyl sulfoxide at 0.6M, in a nitrogen-filled glovebox. Films were spin-coated at 2000rpm and annealed at 100 degrees C for 5 minutes in the glovebox.",Optical absorption,"Transmittance and reflectance spectra were collected with a Varian Cary 300 UV-Vis spectrophotometer with an internally coupled integrating sphere.
Estimated band gap was determined from the extrapolation of the linear region to the energy-axis intercept in the direct bandgap Tauc plot."
10.1039/c3ee43822h,Formamidinium lead iodide,CH5N2PbI3,"Methanimidamide triiodoplumbate(II), FAPI, FAPbI3, HC(NH2)2PbI3, (NH2)2CHPbI3",CH5N2,"PbI3, Lead iodide",Imidoformamidinium lead(II) iodide,3,film,,,,,,,,"FAI, PbI2, N,N-dimethylformamide (DMF)",FAPbI3 film,"FAI and PbI2 were dissolved in anhydrous DMF in a 1:1 molar ratio, at 0.88M. 60µl of hydroiodic acid (57%w/w) was added to 1ml of the solution. The FAPbI3 precursor was diluted down to 0.55M with DMF. The precursor solution was spin-coated and annealed on glass in a nitrogen-filled glovebox at 170°C for 25 minutes.",optical absorption,Transmittance and reflectance spectra were collected with a Varian Cary 300 UV-Vis spectrophotometer with an internally coupled integrating sphere. Estimated band gap was determined from the extrapolation of the linear region to the energy-axis intercept in the direct bandgap Tauc plot.
10.1039/c3ee43822h,Cesium lead iodide,CsPbI3,"cesium lead iodide, cesium triiodoplumbate(II)",None,CsPbI3,cesium lead(II) iodide,3,film,,,,,,,,"CsI, PbI2, dimethyl sulfoxide",CsPbI3 film,"Equimolar amounts of CsI and PbI2 were dissolved in dimethyl sulfoxide at 0.6M, in a nitrogen-filled glovebox. Films were spin-coated at 2000rpm and annealed at 100 degrees C for 5 minutes in the glovebox.",Optical absorption,Transmittance and reflectance spectra were collected with a Varian Cary 300 UV-Vis spectrophotometer with an internally coupled integrating sphere.
10.1039/c3ee43822h,Methylammonium lead iodide,CH3NH3PbI3,"Methanaminium triiodoplumbate(II), MAPI, (MA)PbI3, MAPbI3, (CH3NH3)PbI3",CH6N,"PbI3, Lead iodide",methanaminium lead(II) iodide,3,film,,,,,,,,"Methylamine (CH3NH2), (HI) 57 wt % in water, PbI2",MAPbI3 film,React ~24 mL methylamine (CH3NH2) solution 33 wt% in absolute ethanol with ~10 mL hydroiodic acid (HI) 57 wt % in water with excess methylamine under nitrogen atmosphere in ~100 mL ethanol at room temperature. Crystallize methylammonium iodide (CH3NH3I) using a rotary evaporator to form a white colored powder. Prepare MAPbI3 precursor by dissolving equimolar amounts of methylammonium iodide and PbI2 in DMF at 0.88M in a nitrogen-filled glovebox. Spin-coat film at 2000rpm and anneal at 100 °C for 5 minutes in the glovebox.,Optical absorption,Transmittance and reflectance spectra were collected with a Varian Cary 300 UV-Vis spectrophotometer with an internally coupled integrating sphere.
10.1039/c3ee43822h,Formamidinium lead iodide,CH5N2PbI3,"Methanimidamide triiodoplumbate(II), FAPI, FAPbI3, HC(NH2)2PbI3, (NH2)2CHPbI3",CH5N2,"PbI3, Lead iodide",Imidoformamidinium lead(II) iodide,3,film,,,,,,,,"FAI, PbI2, N,N-dimethylformamide (DMF)",FAPbI3 film,"FAI and PbI2 were dissolved in anhydrous DMF in a 1:1 molar ratio, at 0.88M. 60µl of hydroiodic acid (57%w/w) was added to 1ml of the solution. The FAPbI3 precursor was diluted down to 0.55M with DMF. The precursor solution was spin-coated and annealed on glass in a nitrogen-filled glovebox at 170°C for 25 minutes.",optical absorption,Transmittance and reflectance spectra were collected with a Varian Cary 300 UV-Vis spectrophotometer with an internally coupled integrating sphere.
10.1039/c3ta10518k,Methylammonium lead iodide,CH3NH3PbI3,"Methanaminium triiodoplumbate(II), MAPI, (MA)PbI3, MAPbI3, (CH3NH3)PbI3",CH6N,"PbI3, Lead iodide",methanaminium lead(II) iodide,3,powder,,,,,,,,"Lead(II) acetate (Chemical Reagents, Sigma), aqueous HI, CH3NH2 (40% soluble in water, Merck)",Black MAPbI3 Polycrystals,"Following method by [1], dissolve 2.5 g of lead(II) acetate in 10 ml of concentrated (57% by weight) aqueous HI contained in a pyrex test tube and heat in a water bath. Add an additional 2 ml of HI solution with 0.597 g of CH3NH2 to the solution. Filter the black precipitate upon cooling from 100 °C to 46 °C over 6 hours and dry (100 °C/10 hours). Maintain solution temperature above 40 °C. Black crystals up to 2 mm long were obtained by cooling the solution over 4 days. Crystallization proceeded most rapidly at approximately 70 °C.",Diffuse-reflectance UV-Vis absorption,Absorption optical gap is 1.51 eV using diffuse reflectance UV-Vis spectra calculated using the optical absorption coefficient (\alpha) according to the Kubelka-Munk equation. Refer to Page 5637 Figure 11.
10.1039/c3ta10518k,Methylammonium lead iodide,CH3NH3PbI3,"Methanaminium triiodoplumbate(II), MAPI, (MA)PbI3, MAPbI3, (CH3NH3)PbI3",CH6N,"PbI3, Lead iodide",methanaminium lead(II) iodide,3,powder,,,,,,,,"Lead(II) acetate (Chemical Reagents, Sigma), aqueous HI, CH3NH2 (40% soluble in water, Merck)",Black MAPbI3 Polycrystals,"Following method by [1], dissolve 2.5 g of lead(II) acetate in 10 ml of concentrated (57% by weight) aqueous HI contained in a pyrex test tube and heat in a water bath. Add an additional 2 ml of HI solution with 0.597 g of CH3NH2 to the solution. Filter the black precipitate upon cooling from 100 °C to 46 °C over 6 hours and dry (100 °C/10 hours). Maintain solution temperature above 40 °C. Black crystals up to 2 mm long were obtained by cooling the solution over 4 days. Crystallization proceeded most rapidly at approximately 70 °C.",Powder X-ray diffraction,"Tetragonal/cubic phase transition was investigated using variable temperature powder X-ray diffraction. In situ XRD data were collected in asymmetric reflection mode under a static helium atmosphere on an INEL Equinox 3000 (Inel, Artenay, France) equipped with an XRK-900 reactor chamber (Anton-Paar, Graz, Austria), a curved position sensitive detector (Ine, Artenay, France), a copper Ka source and a Ge-(111) focusing mirror. Refer to Page 5636 Table 4."
10.1039/c3ta10518k,Methylammonium lead iodide,CH3NH3PbI3,"Methanaminium triiodoplumbate(II), MAPI, (MA)PbI3, MAPbI3, (CH3NH3)PbI3",CH6N,"PbI3, Lead iodide",methanaminium lead(II) iodide,3,powder,,,,,,,,"Lead(II) acetate (Chemical Reagents, Sigma), aqueous HI, CH3NH2 (40% soluble in water, Merck)",Black MAPbI3 polycrystals,"Following method by [1], dissolve 2.5 g of lead(II) acetate in 10 ml of concentrated (57% by weight) aqueous HI contained in a pyrex test tube and heat in a water bath. Add an additional 2 ml of HI solution with 0.597 g of CH3NH2 to the solution. Filter the black precipitate upon cooling from 100 °C to 46 °C over 6 hours and dry (100 °C/10 hours). Maintain solution temperature above 40 °C. Black crystals up to 2 mm long were obtained by cooling the solution over 4 days. Crystallization proceeded most rapidly at approximately 70 °C.",Powder X-ray diffraction,"Tetragonal/cubic phase transition was investigated using variable temperature powder X-ray diffraction. In situ XRD data were collected in asymmetric reflection mode under a static helium atmosphere on an INEL Equinox 3000 (Inel, Artenay, France) equipped with an XRK-900 reactor chamber (Anton-Paar, Graz, Austria), a curved position sensitive detector (Ine, Artenay, France), a copper Ka source and a Ge-(111) focusing mirror. Refer to Page 5636 Table 4."
