Repository: MasterAI-EAM/Darwin

# Darwin: A Tailored GPT for the Scientific Domain 🇦🇺
**Organization: [University of New South Wales（UNSW) AI4Science](https://www.masterai.com.au) & [GreenDynamics AI](https://www.greendynamics.com.au)**

Darwin is an open-source project dedicated to pretrain and fine-tune the LLaMA model on scientific literature and datasets. Specifically designed for the scientific domain with an emphasis on materials science, chemistry, and physics, Darwin integrates structured and unstructured scientific knowledge to enhance the efficacy of language models in scientific research.

File: dataset/Crystalline organic-inorganic compounds/DukeDB.csv (part 30 of 38)
doi,compound name,formula,group,organic,inorganic,iupac,dimensionality,sample type,code,level of theory,Exchange-correlation functional,k-point grid,level of relativity,basis set definition,numerical accuracy,synthesis starting materials,synthesis product,synthesis description,experimental method,experimental description
10.1039/c3ta10518k,Methylammonium lead iodide,CH3NH3PbI3,"Methanaminium triiodoplumbate(II), MAPI, (MA)PbI3, MAPbI3, (CH3NH3)PbI3",CH6N,"PbI3, Lead iodide",methanaminium lead(II) iodide,3,single crystal,,,,,,,,"HI (Sigma Aldrich), methylamine, PbI2 (99%, Sigma Aldrich), gamma-butyrolactone (Sigma Aldrich)",Black MAPbI3 crystals,"MAPbI3 was synthesized using the method described by [2]. Make MAI by reacting a concentrated aqueous solution of hydroiodic acid with methylamine (40% in methanol) at 0 °C for 2 h with constant stirring. Evaporate at 50 °C in a rotary evaporator and wash the resulting precipitant three times with ethyl ether and dry in a vacuum at 60 °C for 24 h. Equimolar mixtures of the as-synthesised MAI and PbI2 in gamma-butyrolactone were left to stir overnight at 60 °C. The MAPbI3 product was obtained by drop-casting the as-prepared solutions on to glass substrates, which were then heated to 100 °C and annealed for 30 min. Crystalline MAPbI3 was recovered from the glass after cooling.",Single crystal X-ray diffraction,A small fragment (approximately 0.1 mm X 0.1 mm X 0.1 mm) was cleaved from one of the solution-grown single crystals. Data were collected on a Bruker Smart Apex II three-circle diffractometer at various temperatures between room temperature and 100 K using Mo Ka radiation with a graphite monochromator over the angular range 2.5 to 30.5° 2theta. Refer to Page 5637 Table 8.
10.1039/c3ta10518k,Methylammonium lead iodide,CH3NH3PbI3,"Methanaminium triiodoplumbate(II), MAPI, (MA)PbI3, MAPbI3, (CH3NH3)PbI3",CH6N,"PbI3, Lead iodide",methanaminium lead(II) iodide,3,single crystal,,,,,,,,"HI (Sigma Aldrich), methylamine, PbI2 (99%, Sigma Aldrich), gamma-butyrolactone (Sigma Aldrich)",Black MAPbI3 crystals,"MAPbI3 was synthesized using the method described by [2]. Make MAI by reacting a concentrated aqueous solution of hydroiodic acid with methylamine (40% in methanol) at 0 °C for 2 h with constant stirring. Evaporate at 50 °C in a rotary evaporator and wash the resulting precipitant three times with ethyl ether and dry in a vacuum at 60 °C for 24 h. Equimolar mixtures of the as-synthesised MAI and PbI2 in gamma-butyrolactone were left to stir overnight at 60 °C. The MAPbI3 product was obtained by drop-casting the as-prepared solutions on to glass substrates, which were then heated to 100 °C and annealed for 30 min. Crystalline MAPbI3 was recovered from the glass after cooling.",Single crystal X-ray diffraction,A small fragment (approximately 0.1 mm X 0.1 mm X 0.1 mm) was cleaved from one of the solution grown single crystals. Data were collected on a Bruker Smart Apex II three-circle diffractometer at various temperatures between room temperature and 100 K using Mo Ka radiation with a graphite monochromator over the angular range 2.5 to 30.5° 2theta. Refer to Page 5637 Table 8.
10.1039/c3ta10518k,Methylammonium lead iodide,CH3NH3PbI3,"Methanaminium triiodoplumbate(II), MAPI, (MA)PbI3, MAPbI3, (CH3NH3)PbI3",CH6N,"PbI3, Lead iodide",methanaminium lead(II) iodide,3,single crystal,,,,,,,,"HI (Sigma Aldrich), methylamine, PbI2 (99%, Sigma Aldrich), gamma-butyrolactone (Sigma Aldrich)",Black MAPbI3 crystals,"MAPbI3 was synthesized using the method described by [2]. Make MAI by reacting a concentrated aqueous solution of hydroiodic acid with methylamine (40% in methanol) at 0 °C for 2 h with constant stirring. Evaporate at 50 °C in a rotary evaporator and wash the resulting precipitant three times with ethyl ether and dry in a vacuum at 60 °C for 24 h. Equimolar mixtures of the as-synthesised MAI and PbI2 in gamma-butyrolactone were left to stir overnight at 60 °C. The MAPbI3 product was obtained by drop-casting the as-prepared solutions on to glass substrates, which were then heated to 100 °C and annealed for 30 min. Crystalline MAPbI3 was recovered from the glass after cooling.",Single crystal X-ray diffraction,"A small fragment (approximately 0.1 mm X 0.1 mm X 0.1 mm) was cleaved from one of the solution grown single crystals. Data were collected on a Bruker Smart Apex II three-circle diffractometer at various temperatures between room temperature and 100 K using Mo Ka radiation with a graphite monochromator over the angular range 2.5 to 30.5° 2theta. Refined. Refer to Page 5636 Table 6, 7."
10.1039/c3ta10518k,Methylammonium lead iodide,CH3NH3PbI3,"Methanaminium triiodoplumbate(II), MAPI, (MA)PbI3, MAPbI3, (CH3NH3)PbI3",CH6N,"PbI3, Lead iodide",methanaminium lead(II) iodide,3,single crystal,CASTEP 50,DFT,PBE-GGA,4x4x4,,,,,,,,
10.1039/c3ta10518k,Methylammonium lead iodide,CH3NH3PbI3,"Methanaminium triiodoplumbate(II), MAPI, (MA)PbI3, MAPbI3, (CH3NH3)PbI3",CH6N,"PbI3, Lead iodide",methanaminium lead(II) iodide,3,single crystal,CASTEP 50,DFT,PBE-GGA,4x4x4,,,,,,,,
10.1039/c3ta10518k,Methylammonium lead iodide,CH3NH3PbI3,"Methanaminium triiodoplumbate(II), MAPI, (MA)PbI3, MAPbI3, (CH3NH3)PbI3",CH6N,"PbI3, Lead iodide",methanaminium lead(II) iodide,3,single crystal,CASTEP 50,DFT,PBE-GGA,4x4x4,,,,,,,,
10.1039/c3ta10518k,Methylammonium lead iodide,CH3NH3PbI3,"Methanaminium triiodoplumbate(II), MAPI, (MA)PbI3, MAPbI3, (CH3NH3)PbI3",CH6N,"PbI3, Lead iodide",methanaminium lead(II) iodide,3,single crystal,CASTEP 50,DFT,PBE-GGA,4x4x4,,,,,,,,
10.1039/c3ta10518k,Methylammonium lead iodide,CH3NH3PbI3,"Methanaminium triiodoplumbate(II), MAPI, (MA)PbI3, MAPbI3, (CH3NH3)PbI3",CH6N,"PbI3, Lead iodide",methanaminium lead(II) iodide,3,powder,,,,,,,,"Lead(II) acetate (Chemical Reagents, Sigma), aqueous HI, CH3NH2 (40% soluble in water, Merck)",Black MAPbI3 Polycrystals,"Following method by [1], dissolve 2.5 g of lead(II) acetate in 10 ml of concentrated (57% by weight) aqueous HI contained in a pyrex test tube and heat in a water bath. Add an additional 2 ml of HI solution with 0.597 g of CH3NH2 to the solution. Filter the black precipitate upon cooling from 100 °C to 46 °C over 6 hours and dry (100 °C/10 hours). Maintain solution temperature above 40 °C. Black crystals up to 2 mm long were obtained by cooling the solution over 4 days. Crystallization proceeded most rapidly at approximately 70 °C.",Powder X-ray diffraction,"Tetragonal/cubic phase transition was investigated using variable temperature powder X-ray diffraction. In situ XRD data were collected in asymmetric reflection mode under a static helium atmosphere on an INEL Equinox 3000 (Inel, Artenay, France) equipped with an XRK-900 reactor chamber (Anton-Paar, Graz, Austria), a curved position sensitive detector (Ine, Artenay, France), a copper Ka source and a Ge-(111) focussing mirror.

Two different heating experiments were conducted. In the first, MAPbI3 was heated to 85 °C in five degree steps starting from 25 °C, with data collected for 5 minutes at each holding temperature. The second experiment employed a continuous heating ramp at a rate of 1° min^-1 during which 30 measurements of 120 seconds were performed. Each measurement corresponds to a temperature span of 2 °C; the final temperature of each measurement was recorded in the measurement file. Five empty sample holder measurements were conducted at room temperature in order to establish the chamber background.

Refer to Page 5633 Results and discussion; Page 5634 Figure 4 and Figure 5."
10.1039/c3ta10518k,Methylammonium lead iodide,CH3NH3PbI3,"Methanaminium triiodoplumbate(II), MAPI, (MA)PbI3, MAPbI3, (CH3NH3)PbI3",CH6N,"PbI3, Lead iodide",methanaminium lead(II) iodide,3,powder,,,,,,,,"Lead(II) acetate (Chemical Reagents, Sigma), aqueous HI, CH3NH2 (40% soluble in water, Merck)",Black MAPbI3 Polycrystals,"Following method by [1], dissolve 2.5 g of lead(II) acetate in 10 ml of concentrated (57% by weight) aqueous HI contained in a pyrex test tube and heat in a water bath. Add an additional 2 ml of HI solution with 0.597 g of CH3NH2 to the solution. Filter the black precipitate upon cooling from 100 °C to 46 °C over 6 hours and dry (100 °C/10 hours). Maintain solution temperature above 40 °C. Black crystals up to 2 mm long were obtained by cooling the solution over 4 days. Crystallization proceeded most rapidly at approximately 70 °C.",Differential scanning calorimetry,Differential scanning calorimetry (DSC) was conducted on a Q10 V9.9 Build 303 calorimeter (TA Instruments) at a rate of 5 °C min^-1 over a temperature range from 25 °C to 200 °C under nitrogen. Page 5633 Results and discussion; Page 5635 Figure 6 and Figure 7.
10.1039/c3ta10518k,Methylammonium lead iodide,CH3NH3PbI3,"Methanaminium triiodoplumbate(II), MAPI, (MA)PbI3, MAPbI3, (CH3NH3)PbI3",CH6N,"PbI3, Lead iodide",methanaminium lead(II) iodide,3,single crystal,,,,,,,,"HI (Sigma Aldrich), methylamine, PbI2 (99%, Sigma Aldrich), gamma-butyrolactone (Sigma Aldrich)",Black MAPbI3 Single crystals,"MAPbI3 was synthesized using the method described by [2]. Make MAI by reacting a concentrated aqueous solution of hydroiodic acid with methylamine (40% in methanol) at 0 °C for 2 h with constant stirring. Evaporate at 50 °C in a rotary evaporator and wash the resulting precipitant three times with ethyl ether and dry in a vacuum at 60 °C for 24 h. Equimolar mixtures of the as-synthesised MAI and PbI2 in gamma-butyrolactone were left to stir overnight at 60 °C. The MAPbI3 product was obtained by drop-casting the as-prepared solutions on to glass substrates, which were then heated to 100 °C and annealed for 30 min. Crystalline MAPbI3 was recovered from the glass after cooling.",Single crystal X-ray diffraction,A small fragment (approximately 0.1 mm X 0.1 mm X 0.1 mm) was cleaved from one of the solution grown single crystals. Data were collected on a Bruker Smart Apex II three-circle diffractometer at various temperatures between room temperature and 100 K using Mo Ka radiation with a graphite monochromator over the angular range 2.5 to 30.5 ° 2\theta. Refer to Page 5637 Figure 11.
10.1039/c4cc09944c,Methylammonium lead iodide,CH3NH3PbI3,"Methanaminium triiodoplumbate(II), MAPI, (MA)PbI3, MAPbI3, (CH3NH3)PbI3",CH6N,"PbI3, Lead iodide",methanaminium lead(II) iodide,3,powder,,,,,,,,"Lead acetate, HI (aq., 57 wt%), CH3NH2 (aq., 40%)",Yellow MAPbI3 thin film (10 nm grain size),"Dissolve 2.5 g of lead acetate (Sigma) in 10 mL hydroiodic acid (aq., 57 wt%, Sigma) in a 50 mL round bottom flask and heat to 100 °C in an oil bath. 

Add 0.597 g of CH3NH2 (aq., 40%, Sigma) dropwise to a further 2 mL of hydroiodic acid kept at 0 °C in an ice bath under stirring. 

Add the methylammonium iodide solution to the lead acetate solution and cool over two hours to 46 °C, affording a black precipitate.

Filter and dry the black precipitate for 12 h at 100 °C. Average yield was 3.1 g, 75.2%. Repeat until 8 g of product has been obtained.",Powder neutron diffraction,"Data were collected using the D20 instrument at the ILL Grenoble operating in high take-off angle, higher resolution mode. 8 g of finely ground MAPbI3 was placed in a 7 mm diameter vanadium can. Data were collected for 90 minutes at 100 K. Raw diffraction data were corrected against detector efficiency and analysed using the GSAS/EXPGUI program suite; structure refinements for the long data collections at 100, 180 and 350 K were undertaken as described in the ESI. Refer to a,b,c, space group from ESI Table S1.1, volume from Garnett PRL, Structure Refinement from ESI."
10.1039/c4cc09944c,Methylammonium lead iodide,CH3NH3PbI3,"Methanaminium triiodoplumbate(II), MAPI, (MA)PbI3, MAPbI3, (CH3NH3)PbI3",CH6N,"PbI3, Lead iodide",methanaminium lead(II) iodide,3,powder,,,,,,,,"Lead acetate, HI (aq., 57 wt%), CH3NH2 (aq., 40%)",Yellow MAPbI3 thin film (10 nm grain size),"Dissolve 2.5 g of lead acetate (Sigma) in 10 mL hydroiodic acid (aq., 57 wt%, Sigma) in a 50 mL round bottom flask and heat to 100 °C in an oil bath. 

Add 0.597 g of CH3NH2 (aq., 40%, Sigma) dropwise to a further 2 mL of hydroiodic acid kept at 0 °C in an ice bath under stirring. 

Add the methylammonium iodide solution to the lead acetate solution and cool over two hours to 46 °C, affording a black precipitate.

Filter and dry the black precipitate for 12 h at 100 °C. Average yield was 3.1 g, 75.2%. Repeat until 8 g of product has been obtained.",Powder neutron diffraction,"Data were collected using the D20 instrument at the ILL Grenoble operating in high take-off angle, higher resolution mode. 8 g of finely ground MAPbI3 was placed in a 7 mm diameter vanadium can. Data were collected for 90 minutes at 352 K. Raw diffraction data were corrected against detector efficiency and analysed using the GSAS/EXPGUI program suite; structure refinements for the long data collections at 100, 180 and 350 K were undertaken as described in the ESI. Refer to ESI Table S3.1."
10.1039/c4cc09944c,Methylammonium lead iodide,CH3NH3PbI3,"Methanaminium triiodoplumbate(II), MAPI, (MA)PbI3, MAPbI3, (CH3NH3)PbI3",CH6N,"PbI3, Lead iodide",methanaminium lead(II) iodide,3,powder,,,,,,,,"Lead acetate, HI (aq., 57 wt%), CH3NH2 (aq., 40%)",Yellow MAPbI3 thin film (10 nm grain size),"Dissolve 2.5 g of lead acetate (Sigma) in 10 mL hydroiodic acid (aq., 57 wt%, Sigma) in a 50 mL round bottom flask and heat to 100 °C in an oil bath. 

Add 0.597 g of CH3NH2 (aq., 40%, Sigma) dropwise to a further 2 mL of hydroiodic acid kept at 0 °C in an ice bath under stirring. 

Add the methylammonium iodide solution to the lead acetate solution and cool over two hours to 46 °C, affording a black precipitate.

Filter and dry the black precipitate for 12 h at 100 °C. Average yield was 3.1 g, 75.2%. Repeat until 8 g of product has been obtained.",Powder neutron diffraction,"Data were collected using the D20 instrument at the ILL Grenoble operating in high take-off angle, higher resolution mode. 8 g of finely ground MAPbI3 was placed in a 7 mm diameter vanadium can. Data were collected for 90 minutes at 180 K. Raw diffraction data were corrected against detector efficiency and analysed using the GSAS/EXPGUI program suite; structure refinements for the long data collections at 100, 180 and 350 K were undertaken as described in the ESI. Refer to ESI Table S2.1."
10.1039/C5CP02605A,Methylammonium lead iodide,CH3NH3PbI3,"Methanaminium triiodoplumbate(II), MAPI, (MA)PbI3, MAPbI3, (CH3NH3)PbI3",CH6N,"PbI3, Lead iodide",methanaminium lead(II) iodide,3,film,,,,,,,,"Methylamine (40% in methanol), hydroiodic acid (57 wt% in water), PbI2, g-butyrolactone, H2O2, NH4OH, Si wafer",MAPbI3 film,"React 30 mL of methylamine and 32.3 mL of hydroiodic acid at 0 °C for 2 h. Evaporate solvents at 50 °C. Wash the yellowish raw CH3NH3I with diethyl ether by stirring the solution for 30min for a total of three times. Recrystallize CH3NH3I from a mixed solvent of diethyl ether and ethanol. Collect the solid and dry at 60 °C in a vacuum oven for 24 h. Treat Si wafer with an aqueous solution of H2O2 and NH4OH with a volume ratio of H2O2 : NH4OH : H2O = 1 : 1 : 5 for 30 min. Drop a 40 wt% precursor solution of equimolar CH3NH3I and PbI2 in g-butyrolactone onto the Si wafer to form the MAPbI3 film. Spin-coat at 1500 rpm for 30 s, and then at 2500 rpm for 40 min in air. Upon drying at room temperature, color change indicates the formation of MAPbI3 in the solid state. Anneal the MAPbI3 film in air for 15 min at 100 °C.",Photoluminescence,Steady-state and time-resolved PL spectra were measured using an Edinburgh FLS920 spectroscopy system using laser excitation at 405 nm. PL peak is due to near-band edge transition. [Results and discussion paragraph 3; Fig. 2(b) Peak_OI]
10.1039/C5CP02605A,Methylammonium lead iodide,CH3NH3PbI3,"Methanaminium triiodoplumbate(II), MAPI, (MA)PbI3, MAPbI3, (CH3NH3)PbI3",CH6N,"PbI3, Lead iodide",methanaminium lead(II) iodide,3,film,,,,,,,,"Methylamine (40% in methanol), hydroiodic acid (57 wt% in water), PbI2, g-butyrolactone, H2O2, NH4OH, Si wafer",MAPbI3 film,"React 30 mL of methylamine and 32.3 mL of hydroiodic acid at 0 °C for 2 h. Evaporate solvents at 50 °C. Wash the yellowish raw CH3NH3I with diethyl ether by stirring the solution for 30min for a total of three times. Recrystallize CH3NH3I from a mixed solvent of diethyl ether and ethanol. Collect the solid and dry at 60 °C in a vacuum oven for 24 h. Treat Si wafer with an aqueous solution of H2O2 and NH4OH with a volume ratio of H2O2 : NH4OH : H2O = 1 : 1 : 5 for 30 min. Drop a 40 wt% precursor solution of equimolar CH3NH3I and PbI2 in g-butyrolactone onto the Si wafer to form the MAPbI3 film. Spin-coat at 1500 rpm for 30 s, and then at 2500 rpm for 40 min in air. Upon drying at room temperature, color change indicates the formation of MAPbI3 in the solid state. Anneal the MAPbI3 film in air for 15 min at 100 °C.",Photoluminescence,Steady-state and time-resolved PL spectra were measured using an Edinburgh FLS920 spectroscopy system using laser excitation at 405 nm. PL peak is due to the near-band-edge transition. Refer to Results and discussion paragraph 2; Fig. 2(a) Peak_T.
10.1039/C5CP02605A,Methylammonium lead iodide,CH3NH3PbI3,"Methanaminium triiodoplumbate(II), MAPI, (MA)PbI3, MAPbI3, (CH3NH3)PbI3",CH6N,"PbI3, Lead iodide",methanaminium lead(II) iodide,3,film,,,,,,,,"Methylamine (40% in methanol), hydroiodic acid (57 wt% in water), PbI2, g-butyrolactone, H2O2, NH4OH, Si wafer",MAPbI3 film,"React 30 mL of methylamine and 32.3 mL of hydroiodic acid at 0 °C for 2 h. Evaporate solvents at 50 °C. Wash the yellowish raw CH3NH3I with diethyl ether by stirring the solution for 30min for a total of three times. Recrystallize CH3NH3I from a mixed solvent of diethyl ether and ethanol. Collect the solid and dry at 60 °C in a vacuum oven for 24 h. Treat Si wafer with an aqueous solution of H2O2 and NH4OH with a volume ratio of H2O2: NH4OH: H2O = 1: 1: 5 for 30 min. Drop a 40 wt% precursor solution of equimolar CH3NH3I and PbI2 in g-butyrolactone onto the Si wafer to form the MAPbI3 film. Spin-coat at 1500 rpm for 30 s, and then at 2500 rpm for 40 min in air. Upon drying at room temperature, color change indicates the formation of MAPbI3 in the solid state. Anneal the MAPbI3 film in air for 15 min at 100 °C.",Powder X-ray diffraction,The MAPbI3 film was characterized by X-ray diffraction (XRD) on a PANalytical X-ray diffractometer (Model EMPYREAN) with a monochromatic Cu Ka1 radiation. The lattice parameters were precisely determined using Si powders as the internal standard reference material. Refer to ESI Table SI.
10.1039/C5CP02605A,Methylammonium lead iodide,CH3NH3PbI3,"Methanaminium triiodoplumbate(II), MAPI, (MA)PbI3, MAPbI3, (CH3NH3)PbI3",CH6N,"PbI3, Lead iodide",methanaminium lead(II) iodide,3,film,,,,,,,,"Methylamine (40% in methanol), hydroiodic acid (57 wt% in water), PbI2, g-butyrolactone, H2O2, NH4OH, Si wafer",MAPbI3 film,"React 30 mL of methylamine and 32.3 mL of hydroiodic acid at 0 °C for 2 h. Evaporate solvents at 50 °C. Wash the yellowish raw CH3NH3I with diethyl ether by stirring the solution for 30min for a total of three times. Recrystallize CH3NH3I from a mixed solvent of diethyl ether and ethanol. Collect the solid and dry at 60 °C in a vacuum oven for 24 h. Treat Si wafer with an aqueous solution of H2O2 and NH4OH with a volume ratio of H2O2 : NH4OH : H2O = 1 : 1 : 5 for 30 min. Drop a 40 wt% precursor solution of equimolar CH3NH3I and PbI2 in g-butyrolactone onto the Si wafer to form the MAPbI3 film. Spin-coat at 1500 rpm for 30 s, and then at 2500 rpm for 40 min in air. Upon drying at room temperature, color change indicates the formation of MAPbI3 in the solid state. Anneal the MAPbI3 film in air for 15 min at 100 °C.",Powder X-ray diffraction,The MAPbI3 film was characterized by X-ray diffraction (XRD) on a PANalytical X-ray diffractometer (Model EMPYREAN) with a monochromatic Cu Ka1 radiation. The lattice parameters were precisely determined using Si powders as the internal standard reference material. Refer to ESI Table SI.
10.1039/C5CP02605A,Methylammonium lead iodide,CH3NH3PbI3,"Methanaminium triiodoplumbate(II), MAPI, (MA)PbI3, MAPbI3, (CH3NH3)PbI3",CH6N,"PbI3, Lead iodide",methanaminium lead(II) iodide,3,single crystal,,,,,,,,,,,Laser excitation,"Steady-state and time-resolved PL spectra were measured using an Edinburgh FLS920 spectroscopy system using laser excitation at 405 nm. PL peak is due to NBE emission, i.e., free exciton recombination due to the large binding energy at low temperature range."
10.1039/C5CP02605A,Methylammonium lead iodide,CH3NH3PbI3,"Methanaminium triiodoplumbate(II), MAPI, (MA)PbI3, MAPbI3, (CH3NH3)PbI3",CH6N,"PbI3, Lead iodide",methanaminium lead(II) iodide,3,film,,,,,,,,"Methylamine (40% in methanol), hydroiodic acid (57 wt% in water), PbI2, g-butyrolactone, H2O2, NH4OH, Si wafer",MAPbI3 film,"React 30 mL of methylamine and 32.3 mL of hydroiodic acid at 0 °C for 2 h. Evaporate solvents at 50 °C. Wash the yellowish raw CH3NH3I with diethyl ether by stirring the solution for 30min for a total of three times. Recrystallize CH3NH3I from a mixed solvent of diethyl ether and ethanol. Collect the solid and dry at 60 °C in a vacuum oven for 24 h. Treat Si wafer with an aqueous solution of H2O2 and NH4OH with a volume ratio of H2O2 : NH4OH : H2O = 1 : 1 : 5 for 30 min. Drop a 40 wt% precursor solution of equimolar CH3NH3I and PbI2 in g-butyrolactone onto the Si wafer to form the MAPbI3 film. Spin-coat at 1500 rpm for 30 s, and then at 2500 rpm for 40 min in air. Upon drying at room temperature, color change indicates the formation of MAPbI3 in the solid state. Anneal the MAPbI3 film in air for 15 min at 100 °C.",Powder X-ray diffraction,No experimental details. Coexistence of the two phases at T from 150 to 130 K.
10.1039/C5RA21291J,Methylammonium tin bromide,CH6NSnBr3,"Methanaminium tribromostannate(II), MASnBr3, (CH3NH3)SnBr3",CH6N,"SnBr3, Tin bromide",methanaminium tin bromide,3,film,,,,,,,,"SnBr2 (tin(ii) bromide, 99.4%, Alfa Aesar), MABr (methylammonium bromide, CH3NH3Br, DYESOL), TiO2/FTO substrate",400 nm thick MASnBr3 film,The film was fabricated by vapor deposition of SnBr2 and MABr at a ratio of 4 : 1 (0.4 Å s−1 : 0.1 Å s−1).,UV-vis absorption,The spectrum was measured using an Evolution 600 UV-Vis spectrophotometer.
10.1039/c5sc01135c,"Bis(3,4-dichlorobut-3-en-1-ammonium) lead bromide",C8H20Cl4N2PbBr4,"(BEA-Cl2)2[PbBr4], C8H20Br4Cl4N2Pb, bis(3,4-dichlorobut-3-en-1-aminium) tetrabromoplumbate(II)",C4H10Cl2N,"PbBr4, Lead bromide","bis(3,4-dichlorobut-3-en-1-aminium) lead (II) bromide",2,powder,,,,,,,,,,,,
10.1039/c5sc01135c,"Bis(3,4-dibromobut-3-en-1-ammonium) lead bromide",C8H20Br4N2PbBr4,"(BEA-Br2)2[PbBr4], C8H20Br8N2Pb, bis(3,4-dibromobut-3-en-1-aminium) tetrabromoplumbate(II)",C4H10Br2N,"PbBr4, Lead bromide","bis(3,4-dibromobut-3-en-1-aminium) lead (II) bromide",2,unknown,,,,,,,,,,,,
10.1039/c5sc01135c,"Bis(3,4-dibromobut-3-en-1-ammonium) lead chloride",C8H20Br4N2PbCl4,"(BEA-Br2)2[PbCl4], C8H20Br4N2PbCl4, bis(3,4-dibromobut-3-en-1-aminium) tetrachloroplumbate(II)",C4H10Br2N,"PbCl4, Lead chloride","bis(3,4-dibromobut-3-en-1-aminium) lead (II) chloride",2,single crystal,,,,,,,,,,,,
10.1039/c5sc01135c,"Bis(3,4-dibromobut-3-en-1-ammonium) lead bromide",C8H20Br4N2PbBr4,"(BEA-Br2)2[PbBr4], C8H20Br8N2Pb, bis(3,4-dibromobut-3-en-1-aminium) tetrabromoplumbate(II)",C4H10Br2N,"PbBr4, Lead bromide","bis(3,4-dibromobut-3-en-1-aminium) lead (II) bromide",2,single crystal,,,,,,,,"(BEA)Cl (but-3-en-1-ammonium chloride), methanol, Cl¬2 (g), PbBr2, 9-M HBr",Colorless plate-like crystals,"First, a solution of (BEA)Cl (0.10 g, 0.93 mmol) in 10 mL of methanol was cooled to 0 º C, exposed to Cl2 gas for 2 minutes, and then allowed to stir for 1 hour in the dark. During this time, volatiles were removed under reduced pressure, and a colorless solid resulted. This solid was then dissolved in 3 mL of methanol and added to a stirred, 5-mL solution of PbBr2 (0.17 g, 0.46 mmol) in 9-M HBr at -10 ¬º C. After 10 minutes, a colorless precipitate was filtered through a glass frit and washed with diethyl ether at -10 º C. A colorless crystalline solid resulted and was held at reduced pressure for 1 hour to produce 0.303 g of product.",Single-crystal X-Ray diffraction,The data were recorded using a Bruker D8 Venture diffractometer with a Photon 100 CMOS detector and Mo kα radiation. Data was corrected via the SAINT 8.27b and SADABS V2012 packages. Structures were solved via direct methods and via SHELXS-97.
10.1039/c5sc01135c,"Bis(3,4-dichlorobut-3-en-1-ammonium) lead bromide",C8H20Cl4N2PbBr4,"(BEA-Cl2)2[PbBr4], C8H20Br4Cl4N2Pb, bis(3,4-dichlorobut-3-en-1-aminium) tetrabromoplumbate(II)",C4H10Cl2N,"PbBr4, Lead bromide","bis(3,4-dichlorobut-3-en-1-aminium) lead (II) bromide",2,single crystal,,,,,,,,"(BEA)Cl (but-3-en-1-ammonium chloride), methanol, Cl¬2 (g), PbBr2, 9-M HBr",Colorless plate-like crystals,"First, a solution of (BEA)Cl (0.10 g, 0.93 mmol) in 10 mL of methanol was cooled to 0 º C, exposed to Cl2 gas for 2 minutes, and then allowed to stir for 1 hour in the dark. During this time, volatiles were removed under reduced pressure, and a colorless solid resulted. 
This solid was then dissolved in 3 mL of methanol and added to a stirred, 5-mL solution of PbBr2 (0.17 g, 0.46 mmol) in 9-M HBr at -10 ¬º C. After 10 minutes, a colorless precipitate was filtered through a glass frit and washed with diethyl ether at -10 º C. A colorless crystalline solid resulted and was held at reduced pressure for 1 hour to produce 0.303 g of product.",Single-crystal X-Ray diffraction,The data were recorded using a Bruker D8 Venture diffractometer with a Photon 100 CMOS detector and Mo kα radiation. Data was corrected via the SAINT 8.27b and SADABS V2012 packages. Structures were solved via direct methods and via SHELXS-97.
10.1039/c5sc01135c,"Bis(3,4-dibromobut-3-en-1-ammonium) lead chloride",C8H20Br4N2PbCl4,"(BEA-Br2)2[PbCl4], C8H20Br4N2PbCl4, bis(3,4-dibromobut-3-en-1-aminium) tetrachloroplumbate(II)",C4H10Br2N,"PbCl4, Lead chloride","bis(3,4-dibromobut-3-en-1-aminium) lead (II) chloride",2,single crystal,,,,,,,,,,,Single-crystal X-Ray diffraction,The data were recorded using a Bruker D8 Venture diffractometer with a Photon 100 CMOS detector and Mo kα radiation. Data was corrected via the SAINT 8.27b and SADABS V2012 packages. Structures were solved via direct methods and via SHELXS-97.
10.1039/c5ta01125f,Methylammonium lead chloride,CH6NPbCl3,"(CH3NH3)PbCl3 , (CH3NH3)PbCl3, MAPbCl3, (MA)PbCl3, Methylammonium trichloroplumbate(II)",CH6N,"PbCl3, Lead chloride",methanaminium lead (II) chloride,3,powder,,,,,,,,"Lead(II) acetate (Chemical Reagents, Sigma), concentrated aqueous HCl, CH3NH2 (40% soluble in water, Merck)","MAPbCl3 single crystal ~1mm, colorless","Precipitate polycrystalline MAPbCl3 from a halogenated acid solution using the method of [1]. Dissolve 1.88 g of lead(II) acetate in 40 ml concentrated to 37 wt% HCl aqueous solution warmed (~90 °C) in a water bath. Then add an excess of HCl to prevent the co-precipitation of PbCl2 in agreement with previous work [2], along with 0.45 g CH3NH2. Crystallize by cooling the solution from 90 °C to room temperature over 3 hours. Wash product with acetone and dry overnight at 100 °C in a vacuum oven. Obtain larger crystals via slow cooling from 90 to 50 °C over 3 days. Refer to Page 9299 Section 2.1 Synthesis; Figure 2.",UV-Vis absorption (diffuse reflectance),"UV-Visible-NIR spectrophotometer (Shimadzu UV-3600) with integrating sphere attachment (ISR-3100) operating in the 300–1500 nm region. Highly refined barium sulfate powder (Wako, pure) was used as a reflectance standard. Optical absorption coefficient was determined according to the Kubelka–Munk equation. In this manner, optical band gaps for the perovskites were determined. Refer to Page 9300 Section 3.1 Paragraph 3; Figure 3,4."
10.1039/c5ta01125f,Methylammonium lead bromide,CH3NH3PbBr3,"Methanaminium tribromoplumbate(II), MAPbBr3, MAPB, (MA)PbBr3, (CH3NH3)PbBr3",CNH6,"PbBr3, Lead bromide",methanaminium lead(II) bromide,3,powder,,,,,,,,"Lead(II) acetate (Chemical Reagents, Sigma), concentrated aqueous HBr, CH3NH2 (40% soluble in water, Merck)","MAPbBr3 single crystal ~0.1mm, bright red/orange",Precipitate polycrystalline MAPbBr3 from a halogenated acid solution using the method of [1]. Dissolve 1.88 g of lead(II) acetate in 40 ml concentrated to 48 wt% HBr aqueous solution warmed (~90 °C) in a water bath. Then add another 2 ml of HBr solution with 0.45 g CH3NH2. Crystallize by cooling the solution from 90 °C to room temperature over 3 hours. Wash product with acetone and dry overnight at 100 °C in a vacuum oven. Obtain larger crystals via slow cooling from 90 to 50 °C over 3 days. Refer to Page 9299 Section 2.1 Synthesis; Figure 1.,UV-Vis absorption (diffuse reflectance),"UV-Visible-NIR spectrophotometer (Shimadzu UV-3600) with integrating sphere attachment (ISR-3100) operating in the 300–1500 nm region. Highly refined barium sulfate powder (Wako, pure) was used as a reflectance standard. Optical absorption coefficient was determined according to the Kubelka–Munk equation. In this manner, optical band gaps for the perovskites were determined. Refer to Page 9300 Section 3.1 Paragraph 3; Figure 3,4."
10.1039/c5ta01125f,Methylammonium lead iodide,CH3NH3PbI3,"Methanaminium triiodoplumbate(II), MAPI, (MA)PbI3, MAPbI3, (CH3NH3)PbI3",CH6N,"PbI3, Lead iodide",methanaminium lead(II) iodide,3,powder,,,,,,,,"Lead(II) acetate (Chemical Reagents, Sigma), concentrated aqueous HI, CH3NH2 (40% soluble in water, Merck)",MAPbI3 Single crystal,Precipitate polycrystalline MAPbI3 from a halogenated acid solution using the method of [1]. Dissolve 1.88 g of lead(II) acetate in 40 ml concentrated to 57 wt% HI aqueous solution warmed (~90 °C) in a water bath. Then add another 2 ml of HI solution with 0.45 g CH3NH2. Crystallize by cooling the solution from 90 °C to room temperature over 3 hours. Wash product with acetone and dry overnight at 100 °C in a vacuum oven. Obtain larger crystals via slow cooling from 90 to 50 °C over 3 days. Refer to Page 9299 Section 2.1 Synthesis.,UV-Vis absorption (diffuse reflectance),"UV-Visible-NIR spectrophotometer (Shimadzu UV-3600) with integrating sphere attachment (ISR-3100) operating in the 300–1500 nm region. Highly refined barium sulfate powder (Wako, pure) was used as a reflectance standard. Optical absorption coefficient was determined according to the Kubelka–Munk equation. In this manner, optical band gaps for the perovskites were determined. Refer to Page 9300 Section 3.1 Paragraph 3; Figure 3,4."
10.1039/c5ta01125f,Methylammonium lead bromide,CH3NH3PbBr3,"Methanaminium tribromoplumbate(II), MAPbBr3, MAPB, (MA)PbBr3, (CH3NH3)PbBr3",CNH6,"PbBr3, Lead bromide",methanaminium lead(II) bromide,3,powder,,,,,,,,"Lead(II) acetate (Chemical Reagents, Sigma), concentrated aqueous HBr, CH3NH2 (40% soluble in water, Merck)","MAPbBr3 single crystal ~0.1mm, bright red/orange",Precipitate polycrystalline MAPbBr3 from a halogenated acid solution using the method of [1]. Dissolve 1.88 g of lead(II) acetate in 40 ml concentrated to 48 wt% HBr aqueous solution warmed (~90 °C) in a water bath. Then add another 2 ml of HBr solution with 0.45 g CH3NH2. Crystallize by cooling the solution from 90 °C to room temperature over 3 hours. Wash product with acetone and dry overnight at 100 °C in a vacuum oven. Obtain larger crystals via slow cooling from 90 to 50 °C over 3 days. Refer to Page 9299 Section 2.1 Synthesis; Figure 1.,X-ray diffraction,Bruker D8 Advance diffractometer (Bragg–Brentano geometry) equipped with a Cu-Ka X-ray tube operated at 40 kV and 40 mA. Refer to Page 9300 Section 3.1 Paragraph 2.
10.1039/c5ta01125f,Methylammonium lead chloride,CH6NPbCl3,"(CH3NH3)PbCl3 , (CH3NH3)PbCl3, MAPbCl3, (MA)PbCl3, Methylammonium trichloroplumbate(II)",CH6N,"PbCl3, Lead chloride",methanaminium lead (II) chloride,3,powder,,,,,,,,"Lead(II) acetate (Chemical Reagents, Sigma), concentrated aqueous HCl, CH3NH2 (40% soluble in water, Merck)",Colorless MAPbCl3 Single crystal ~1mm,"Precipitate polycrystalline MAPbCl3 from a halogenated acid solution using the method of [1]. Dissolve 1.88 g of lead(II) acetate in 40 ml concentrated aquous HCl solution (37 wt%) warmed (~90 °C) in a water bath. Then add an excess of HCl to prevent the co-precipitation of PbCl2 in agreement with previous work [2], along with 0.45 g CH3NH2. Crystallize by cooling the solution from 90 °C to room temperature over 3 hours. Wash product with acetone and dry overnight at 100 °C in a vacuum oven. Obtain larger crystals via slow cooling from 90 to 50 °C over 3 days.",Powder X-ray diffraction,Bruker D8 Advance diffractometer (Bragg–Brentano geometry) equipped with a Cu-Ka X-ray tube operated at 40 kV and 40 mA. Refer to Page 9300 Section 3.1 Paragraph 2.
10.1039/c5ta01125f,Methylammonium lead iodide,CH3NH3PbI3,"Methanaminium triiodoplumbate(II), MAPI, (MA)PbI3, MAPbI3, (CH3NH3)PbI3",CH6N,"PbI3, Lead iodide",methanaminium lead(II) iodide,3,single crystal,,,,,,,,"Lead(II) acetate (Chemical Reagents, Sigma), concentrated aqueous HI, CH3NH2 (40% soluble in water, Merck)",Black MAPbI3 crystals,Precipitate polycrystalline MAPbI3 from a halogenated acid solution using the method of [1]. Dissolve 1.88 g of lead(II) acetate in 40 ml concentrated to 57 wt% HI aqueous solution warmed (~90 °C) in a water bath. Then add another 2 ml of HI solution with 0.45 g CH3NH2. Crystallize by cooling the solution from 90 °C to room temperature over 3 hours. Wash product with acetone and dry overnight at 100 °C in a vacuum oven. Obtain larger crystals via slow cooling from 90 to 50 °C over 3 days.,Single crystal X-ray diffraction,"Agilent Supernova diffractometer (Mo Kα, λ = 0.71073 Å) fitted with an Atlas detector, using Mo radiation. Allow crystal of MAPbI3 to equilibrate for at least one hour after the phase transition to obtain a higher quality dataset. Automated data processing and indexing procedures contained within the CrysAlisPro software. Refer to Page 9304 Section 3.4 Paragraph 2."
10.1039/c5ta01125f,Methylammonium lead iodide,CH3NH3PbI3,"Methanaminium triiodoplumbate(II), MAPI, (MA)PbI3, MAPbI3, (CH3NH3)PbI3",CH6N,"PbI3, Lead iodide",methanaminium lead(II) iodide,3,single crystal,,,,,,,,"Lead(II) acetate (Chemical Reagents, Sigma), concentrated aqueous HI, CH3NH2 (40% soluble in water, Merck)",Black MAPbI3 Single crystal,Precipitate polycrystalline MAPbI3 from a halogenated acid solution using the method of [1]. Dissolve 1.88 g of lead(II) acetate in 40 ml concentrated to 57 wt% HI aqueous solution warmed (~90 °C) in a water bath. Then add another 2 ml of HI solution with 0.45 g CH3NH2. Crystallize by cooling the solution from 90 °C to room temperature over 3 hours. Wash product with acetone and dry overnight at 100 °C in a vacuum oven. Obtain larger crystals via slow cooling from 90 to 50 °C over 3 days.,X-ray diffraction,"Agilent Supernova diffractometer (Mo Kα, λ = 0.71073 Å) fitted with an Atlas detector, using Mo radiation. Allow crystal of MAPbI3 to equilibriate for at least one hour after the phase transition to obtain a higher quality dataset. Manual indexing routine. Refer to Page 9304 Section 3.4 Paragraph 2; SI Table S3."
10.1039/c5ta01125f,Methylammonium lead iodide,CH3NH3PbI3,"Methanaminium triiodoplumbate(II), MAPI, (MA)PbI3, MAPbI3, (CH3NH3)PbI3",CH6N,"PbI3, Lead iodide",methanaminium lead(II) iodide,3,single crystal,,,,,,,,"Lead(II) acetate (Chemical Reagents, Sigma), concentrated aqueous HI, CH3NH2 (40% soluble in water, Merck)",Black MAPbI3 Single crystal,Precipitate polycrystalline MAPbI3 from a halogenated acid solution using the method of [1]. Dissolve 1.88 g of lead(II) acetate in 40 ml concentrated to 57 wt% HI aqueous solution warmed (~90 °C) in a water bath. Then add another 2 ml of HI solution with 0.45 g CH3NH2. Crystallize by cooling the solution from 90 °C to room temperature over 3 hours. Wash product with acetone and dry overnight at 100 °C in a vacuum oven. Obtain larger crystals via slow cooling from 90 to 50 °C over 3 days.,X-ray diffraction,"Agilent Supernova diffractometer (Mo Kα, λ = 0.71073 Å) fitted with an Atlas detector, using Mo radiation. Allow crystal of MAPbI3 to equilibrate for at least one hour after the phase transition to obtain a higher quality dataset. Manual indexing routine. Refer to Page 9304 Section 3.4 Paragraph 2; SI Table S5."
10.1039/c5ta01125f,Methylammonium lead iodide,CH3NH3PbI3,"Methanaminium triiodoplumbate(II), MAPI, (MA)PbI3, MAPbI3, (CH3NH3)PbI3",CH6N,"PbI3, Lead iodide",methanaminium lead(II) iodide,3,single crystal,,,,,,,,"Lead(II) acetate (Chemical Reagents, Sigma), concentrated aqueous HI, CH3NH2 (40% soluble in water, Merck)",Black MAPbI3 Single crystal,Precipitate polycrystalline MAPbI3 from a halogenated acid solution using the method of [1]. Dissolve 1.88 g of lead(II) acetate in 40 ml concentrated to 57 wt% HI aqueous solution warmed (~90 °C) in a water bath. Then add another 2 ml of HI solution with 0.45 g CH3NH2. Crystallize by cooling the solution from 90 °C to room temperature over 3 hours. Wash product with acetone and dry overnight at 100 °C in a vacuum oven. Obtain larger crystals via slow cooling from 90 to 50 °C over 3 days.,X-ray diffraction,"Agilent Supernova diffractometer (Mo Kα, λ = 0.71073 Å) fitted with an Atlas detector, using Mo radiation. Allow crystal of MAPbI3 to equilibrate for at least one hour after the phase transition to obtain a higher quality dataset. Manual indexing routine. Refer to Page 9304 Section 3.4 Paragraph 2; SI Table S5."
10.1039/c6mh00053c,Bis(methylammonium) potassium bismuth chloride,C2H12N2KBiCl6,"bis(methanaminium) potassium hexachlorobismuthate(II), (MA)2KBiCl6, methylammonium potassium bismuth chloride, (CH3NH3)2KBiCl6",CH6N,"KBiCl6, Potassium bismuth chloride",bis(methanaminium) potassium bismuth chloride,3,single crystal,,,,,,,,"methylammonium chloride (synthesized from methylamine solution (40 wt% in H2O) and HCl (37% in H2O)), HCl, BiCl3, K",Colorless prismatic crystals,"2.4 mmol CH3NH3Cl, 1.2 mmol KCl, and 1.2 mmol BiCl3 in 1 ml HCl acid solution were loaded in a stainless steel Parr autoclave. The hydrothermal reaction was performed at 423 K.",Single crystal X-ray diffraction,"Frames were collected in an Oxford Gemini E Ultra diffractometer with Mo Kα radiation (λ = 0.71073Å), equipped with an Eos CCD detector."
10.1039/c6mh00053c,Bis(methylammonium) potassium bismuth chloride,CH6N+2KBiCl6,"Bis(methanaminium) trichlorobismuthate(III) trichloropotassiate(I), (MA)2KBiCl6",CH6N,KBiCl6,*,3,single crystal,,,,,,,,"CH3NH3Cl (synthesized by reacting methylamine solution (40 wt% in H2O) and HCl (37% in H2O)), KCl, BiCl3",crystalline powder,"Hydrothermal synthesis at 423 K with 2.4 mmol CH3NH3Cl, 1.2 mmol KCl and 1.2 mmol BiCl3 in 1 ml HCl acid solution.",Single crystal X-ray diffraction,"Diffraction data were collected using Oxford Gemini E Ultra diffractometer, Mo Kα radiation (λ = 0.71073Å), equipped with an Eos CCD detector."
10.1039/c6sc02848a,bis(6-Iodohexylammonium) lead iodide,C12H30N2I2PbI4,"(IC6)2[PbI4], C12H30N2PbI6, bis(1-iodohexyl-6-aminium) tetraiodoplumbate(II)",C6H15NI,"PbI4, Lead iodide",bis(1-iodohexyl-6-aminium) lead (II) iodide,2,single crystal,,,,,,,,"PbI2, 6-amino-1-hexanol, hydroiodic acid",red-orange crystals,"solid PbI2 (0.455 g, 0.987 mmol) and 6-amino-1-hexanol (0.272 g, 2.32 mmol) were dissolved in concentrated hydroiodic acid (2 mL). The solution was sonicated for 5 minutes and resulted in a yellow-orange solution. The colored solution was heated at 100º C for 3 hours and cooled to room temperature. This resulted in red-orange crystals that were filtered in glass frit and washed with diethyl ether.",Single crystal X-ray diffraction,"To determine the crystal structure, a crystal was coated in Paratone-N oil, mounted to a Mitegen loop/micromesh mount, and transferred to a Bruker D8 Venture diffractometer with Photon 100 CMOS detector."
