Repository: MasterAI-EAM/Darwin

# Darwin: A Tailored GPT for the Scientific Domain 🇦🇺
**Organization: [University of New South Wales（UNSW) AI4Science](https://www.masterai.com.au) & [GreenDynamics AI](https://www.greendynamics.com.au)**

Darwin is an open-source project dedicated to pretrain and fine-tune the LLaMA model on scientific literature and datasets. Specifically designed for the scientific domain with an emphasis on materials science, chemistry, and physics, Darwin integrates structured and unstructured scientific knowledge to enhance the efficacy of language models in scientific research.

File: dataset/Crystalline organic-inorganic compounds/DukeDB.csv (part 31 of 38)
doi,compound name,formula,group,organic,inorganic,iupac,dimensionality,sample type,code,level of theory,Exchange-correlation functional,k-point grid,level of relativity,basis set definition,numerical accuracy,synthesis starting materials,synthesis product,synthesis description,experimental method,experimental description
10.1039/c6sc02848a,bis(6-Iodohexylammonium) lead iodide,C12H30N2I2PbI4,"(IC6)2[PbI4], C12H30N2PbI6, bis(1-iodohexyl-6-aminium) tetraiodoplumbate(II)",C6H15NI,"PbI4, Lead iodide",bis(1-iodohexyl-6-aminium) lead (II) iodide,2,single crystal,VASP,DFT,"Structure optimized with GGA + vdW, Electronic property with HSE+SOC",4x4x1 (Monkhort-Pack),,PAW,,,,,,
10.1039/c6sc02848a,bis(6-Iodohexylammonium) lead iodide,C12H30N2I2PbI4,"(IC6)2[PbI4], C12H30N2PbI6, bis(1-iodohexyl-6-aminium) tetraiodoplumbate(II)",C6H15NI,"PbI4, Lead iodide",bis(1-iodohexyl-6-aminium) lead (II) iodide,2,film,,,,,,,,"PbI2, 6-amino-1-hexanol, hydroiodic acid, DMF",230 - 270 nm thick film,"solid PbI2 (0.455 g, 0.987 mmol) and 6-amino-1-hexanol (0.272 g, 2.32 mmol) were dissolved in concentrated hydroiodic acid (2 mL). The solution was sonicated for 5 minutes and resulted in a yellow-orange solution. The colored solution was heated at 100º C for 3 hours and cooled to room temperature. This resulted in red-orange crystals that were filtered in glass frit and washed with diethyl ether. The crystals were dissolved in DMF to prepare a 0.4 M solution. The solution was filtered through 0.22-μm pore size Teflon syringe filters. 50-100 μL of the solution was spun on quartz substrates at 3000 rpm for 50 s and then at 5000 rpm for 10 s. The films were annealed at 100 °C for 10 minutes.",Uv-vis absorption,Data were recorded with an Agilent Cary 6000i spectrometer.
10.1039/c6ta05055g,"1,8-octyldiammonium lead iodide",C8H22N2PbI4,"OdAPbI4, [NH3(CH2)8NH3]PbI4, octane-1,8-diaminium tetraiodoplumbate(II)",C8H22N2,"PbI4, Lead iodide","octane-1,8-diaminium lead (II) iodide",2,single crystal,,,,,,,,"1,8-diaminooctane (98%),  hydriodic acid (HI, 57% w/w in water and stabilized with 1.5% hypophosphorous acid), lead iodide (PbI2, 99.999%)",block-like crystals,"1 mol 1,8-diaminooctane (98%) was mixed with 2 mol equivalents of HI and was stirred for 2 hours in an ice bath. The resulting salt was recovered by evaporation of the solvent and washing with diethyl ether .

PbI2 (2 mol equivalents) was dissolved in 4 mL HI. Diammonium iodide salt (1 mol equivalent) was dissolved in 3 mL HI. The two solutions were mixed and stirred at 90 degrees C for 1 hour and half of the solvent was evaporated. The stirring was stopped and the temperature was gradually decreased (5 degrees C/hour) to  −10 °C.",Single crystal X-ray crystallography,"Data were collected using a Bruker APEXII diffractometer (MoKα radiation), equipped with a CCD detector."
10.1039/c6ta05055g,"1,8-octyldiammonium lead iodide",C8H22N2PbI4,"OdAPbI4, [NH3(CH2)8NH3]PbI4, octane-1,8-diaminium tetraiodoplumbate(II)",C8H22N2,"PbI4, Lead iodide","octane-1,8-diaminium lead (II) iodide",2,film,,,,,,,,"1,8-diaminooctane (98%), hydriodic acid (HI, 57% w/w in water and stabilized with 1.5% hypophosphorous acid), lead iodide (PbI2, 99.999%), TiO2",yellow film,"1 mol 1,8-diaminooctane (98%) was mixed with 2 mol equivalents of HI and was stirred for 2 hours in an ice bath. The resulting salt was recovered by evaporation of the solvent and washing with diethyl ether . PbI2 (2 mol equivalents) was dissolved in 4 mL HI. Diammonium iodide salt (1 mol equivalent) was dissolved in 3 mL HI. The two solutions were mixed and stirred at 90 degrees C for 1 hour and half of the solvent was evaporated. The stirring was stopped and the temperature was gradually decreased (5 degrees C/hour) to −10 °C.
1:3.5 ratio of TiO2 Dyesol paste and ethanol (99.5%) produced a ∼250 nm mesoporous film on a microscopic slide. The film was sintered and was used as a substrate. DMF solution of the perovskite crystal was spin-coated and the film was heated at 90 °C for 10 min.",UV-vis absorption,Spectra were recorded using UV-visible Cary 300 spectrophotometer.
10.1039/c6ta05055g,"1,6-diaminohexane lead iodide",C6H18N2PbI4,"HdAPbI4, hexane-1,6-diaminium tetraiodoplumbate(II)",C6H18N2,"PbI4, Lead iodide","hexane-1,6-diaminium lead (II) iodide",2,single crystal,,,,,,,,"1,6-diaminohexane (98%), hydriodic acid (HI, 57% w/w in water and stabilized with 1.5% hypophosphorous acid), lead iodide (PbI2, 99.999%)",block-like crystals,"1 mol 1,6-diaminohexane was mixed with 2 mol equivalents of HI and was stirred for 2 hours in an ice bath. The resulting salt was recovered by evaporation of the solvent and washing with diethyl ether. PbI2 (2 mol equivalents) was dissolved in 4 mL HI. Diammonium iodide salt (1 mol equivalent) was dissolved in 3 mL HI. The two solutions were mixed and stirred at 90 degrees C for 1 hour and half of the solvent was evaporated. The stirring was stopped and the temperature was gradually decreased (5 degrees C/hour) to −10 °C.",Single crystal X-ray crystallography,"Data were collected using a Bruker APEXII diffractometer (MoKα radiation), equipped with a CCD detector."
10.1039/c6ta05055g,"1,6-diaminohexane lead iodide",C6H18N2PbI4,"HdAPbI4, hexane-1,6-diaminium tetraiodoplumbate(II)",C6H18N2,"PbI4, Lead iodide","hexane-1,6-diaminium lead (II) iodide",2,film,,,,,,,,"1,6-diaminohexane (98%), hydriodic acid (HI, 57% w/w in water and stabilized with 1.5% hypophosphorous acid), lead iodide (PbI2, 99.999%), TiO2",yellow film,"1 mol 1,6-diaminohexane (98%) was mixed with 2 mol equivalents of HI and was stirred for 2 hours in an ice bath. The resulting salt was recovered by evaporation of the solvent and washing with diethyl ether . PbI2 (2 mol equivalents) was dissolved in 4 mL HI. Diammonium iodide salt (1 mol equivalent) was dissolved in 3 mL HI. The two solutions were mixed and stirred at 90 degrees C for 1 hour and half of the solvent was evaporated. The stirring was stopped and the temperature was gradually decreased (5 degrees C/hour) to −10 °C. 1:3.5 ratio of TiO2 Dyesol paste and ethanol (99.5%) produced a ∼250 nm mesoporous film on a microscopic slide. The film was sintered and was used as a substrate. DMF solution of the perovskite crystal was spin-coated and the film was heated at 90 °C for 10 min.",UV-vis absorption,Spectra were recorded using UV-visible Cary 300 spectrophotometer.
10.1039/c6ta05817e,Bis(methylammonium) thallium bismuth bromide,([CH3NH3]+)2TIBiBr6,"Bis(methanaminium) tribromobismuthate(III) trichlorotantalate(I), (MA)2TIBiBr6",CNH6,TIBiBr6,*,3,single crystal,,,,,,,,,,,,
10.1039/c7cc02408h,Bis(phenethylammonium) cadmium iodide,C16H24N2CdI4,"bis(phenylethanaminium) tetraiodocadmate(II), (C6H5CH2CH2NH3)2(CdI4), (PEA)2CdI4",C8H12N,"CdI4, Cadmium iodide",bis(phenylethanaminium) cadmium iodide,0,single crystal,,,,,,,,"methanol, CdI2 and 2-phenylethylammonium iodide",,"30 mL of methanol, 1.83 g of CdI2 and 2.49 g of 2-phenylethylammonium iodide (C6H5C2H4NH3I) was mixed together and stirred for 20 min. The 2-phenylethylammonium iodide was synthesized by mixing stoichiometric quantities of 2‐phenylethylamine and hydroiodic acid (57%). The final crystals were obtained by the slow evaporation of the solution.",,
10.1039/c7cc02408h,Bis(phenethylammonium) cadmium iodide,C16H24N2CdI4,"bis(phenylethanaminium) tetraiodocadmate(II), (C6H5CH2CH2NH3)2(CdI4), (PEA)2CdI4",C8H12N,"CdI4, Cadmium iodide",bis(phenylethanaminium) cadmium iodide,0,powder,,,,,,,,"methanol, CdI2 and 2-phenylethylammonium iodide (PEAI; C6H5C2H4NH3I) hydroiodic acid (HI, 57%)",Colorless block-like crystals,"In dark, 30 mL of methanol, 1.83 g of CdI2, and 2.49 g of PEAI were mixed together and stirred for 20 min. PEAI was synthesized by mixing stoichiometric quantities of 2‐phenylethylamine and HI. The final crystals were obtained in a few days by the slow evaporation of the solution.",Powder X-ray diffraction,
10.1039/c7cc02408h,Bis(phenethylammonium) cadmium iodide,C16H24N2CdI4,"bis(phenylethanaminium) tetraiodocadmate(II), (C6H5CH2CH2NH3)2(CdI4), (PEA)2CdI4",C8H12N,"CdI4, Cadmium iodide",bis(phenylethanaminium) cadmium iodide,0,single crystal,,,,,,,,"methanol, CdI2 and 2-phenylethylammonium iodide (PEAI; C6H5C2H4NH3I) hydroiodic acid (HI, 57%)",Colorless block-like crystals,"In dark, 30 mL of methanol, 1.83 g of CdI2, and 2.49 g of PEAI were mixed together and stirred for 20 min. PEAI was synthesized by mixing stoichiometric quantities of 2‐phenylethylamine and HI. The final crystals were obtained in a few days by the slow evaporation of the solution.",Single crystal X-ray diffraction,Frames were collected using RAXIS IP diffractometer with Mo‐Kα radiation (λ = 0.71073 Å)
10.1039/c7cc02408h,Bis(phenethylammonium) cadmium iodide,C16H24N2CdI4,"bis(phenylethanaminium) tetraiodocadmate(II), (C6H5CH2CH2NH3)2(CdI4), (PEA)2CdI4",C8H12N,"CdI4, Cadmium iodide",bis(phenylethanaminium) cadmium iodide,0,powder,,,,,,,,"methanol, CdI2 and 2-phenylethylammonium iodide (PEAI; C6H5C2H4NH3I) hydroiodic acid (HI, 57%)",Colorless block-like crystals,"In dark, 30 mL of methanol, 1.83 g of CdI2, and 2.49 g of PEAI were mixed together and stirred for 20 min. PEAI was synthesized by mixing stoichiometric quantities of 2‐phenylethylamine and HI. The final crystals were obtained in a few days by the slow evaporation of the solution.",Powder X-ray diffraction,
10.1039/c7cc02408h,Bis(phenethylammonium) cadmium iodide,C16H24N2CdI4,"bis(phenylethanaminium) tetraiodocadmate(II), (C6H5CH2CH2NH3)2(CdI4), (PEA)2CdI4",C8H12N,"CdI4, Cadmium iodide",bis(phenylethanaminium) cadmium iodide,0,powder,,,,,,,,"methanol, CdI2 and 2-phenylethylammonium iodide (PEAI; C6H5C2H4NH3I) hydroiodic acid (HI, 57%)",Colorless block-like crystals,"In dark, 30 mL of methanol, 1.83 g of CdI2, and 2.49 g of PEAI were mixed together and stirred for 20 min. PEAI was synthesized by mixing stoichiometric quantities of 2‐phenylethylamine and HI. The final crystals were obtained in a few days by the slow evaporation of the solution.",,
10.1039/c7cc02408h,Bis(phenethylammonium) cadmium iodide,C16H24N2CdI4,"bis(phenylethanaminium) tetraiodocadmate(II), (C6H5CH2CH2NH3)2(CdI4), (PEA)2CdI4",C8H12N,"CdI4, Cadmium iodide",bis(phenylethanaminium) cadmium iodide,0,powder,,,,,,,,"methanol, CdI2 and 2-phenylethylammonium iodide (PEAI; C6H5C2H4NH3I) hydroiodic acid (HI, 57%)",Colorless block-like crystals,"In dark, 30 mL of methanol, 1.83 g of CdI2, and 2.49 g of PEAI were mixed together and stirred for 20 min. PEAI was synthesized by mixing stoichiometric quantities of 2‐phenylethylamine and HI. The final crystals were obtained in a few days by the slow evaporation of the solution.",,
10.1039/c7cc02408h,Bis(phenethylammonium) cadmium iodide,C16H24N2CdI4,"bis(phenylethanaminium) tetraiodocadmate(II), (C6H5CH2CH2NH3)2(CdI4), (PEA)2CdI4",C8H12N,"CdI4, Cadmium iodide",bis(phenylethanaminium) cadmium iodide,0,powder,,,,,,,,"methanol, CdI2 and 2-phenylethylammonium iodide (PEAI; C6H5C2H4NH3I) hydroiodic acid (HI, 57%)",Colorless block-like crystals,"In dark, 30 mL of methanol, 1.83 g of CdI2, and 2.49 g of PEAI were mixed together and stirred for 20 min. PEAI was synthesized by mixing stoichiometric quantities of 2‐phenylethylamine and HI. The final crystals were obtained in a few days by the slow evaporation of the solution.",Differential scanning calorimetry (DSC),"A powder sample of crystals of (C6H5CH2CH2NH3)2(CdI4) was utilized in this experiment. DSC for heating and cooling was measured at a rate of change of 5 K/min. In the heating cycle, an anomaly occurred at 301 K, and in the cooling graph an anomaly arose at  297 K. A TA DSC Q2000 instrument was used to carry out the experiment."
10.1039/c7sc01590a,"2-methyl-1,5-pentanediamine lead bromide",C6H18N2PbBr4,"methyl-2-pentane-1,5-diaminium tetrabromoplumbate(II), (MPenDA)PbBr4, NH3C5H9CH3NH3PbBr4",C6H18N2,"PbBr4, Lead bromide","methyl-2-pentane-1,5-diaminium lead(II) bromide",2,single crystal,,,,,,,,"2-methyl-1,5-pentanediamine, PbBr2,  HBr",needle-like colorless crystal,"0.34 mmol PbBr2, 0.35 mmol 2-methyl-1,5-pentanediamine are mixed in 3 mL of 9M HBr. The mixture is then heated to 100 ˚C for 2 h to dissolve the solid, and then slowly cooled down to room temperature at −2 °C·hr−1.",Single crystal X-ray diffraction,Frames were collected using Bruker D8 Venture diffractometer equipped with a Photon 100 CMOS detector employing Mo Kα radiation (λ=0.71073 Å).
10.1039/c7sc01590a,Bis(butylammonium) lead bromide,C8H24N2PbBr4,"bis(butyl-1-aminium) tetrabromoplumbate(II), (BA)2PbBr4, (C4H12N)2PbBr4",C4H12N,"PbBr4, Lead bromide",bis(butyl-1-aminium) lead(II) bromide,2,single crystal,,,,,,,,"n-butylamine, PbBr2, HBr",plate-like colorless crystals,"0.34 mmol PbBr2, 0.7 mmol n-butylamine are mixed in 3 mL of 9M HBr. The mixture is then heated to 100 ˚C for 2 h to dissolve the solid, and then slowly cooled down to room temperature at −2 °C·hr−1.",Single crystal X-ray diffraction,Frames were collected using Bruker D8 Venture diffractometer equipped with a Photon 100 CMOS detector employing Mo Kα radiation (λ=0.71073 Å).
10.1039/c7sc01590a,"1,8-octyldiammonium lead bromide",C8H22N2PbBr4,"octane-1,8-diaminium tetrabromoplumbate(II), (ODA)PbBr4, NH3C8H16NH3PbBr4",C8H22N2,"PbBr4, Lead bromide","octane-1,8-diaminium lead(II) bromide",2,single crystal,,,,,,,,"octanediamine, PbBr2, HBr",plate-like colorless crystals,"0.34 mmol PbBr2, 0.35 mmol octanediamine are mixed in 3 mL of 9M HBr. The mixture is then heated to 100 ˚C for 2 h to dissolve the solid, and then slowly cooled down to room temperature at −2 °C·hr−1.",Single crystal X-ray diffraction,Frames were collected using Bruker D8 Venture diffractometer equipped with a Photon 100 CMOS detector employing Mo Kα radiation (λ=0.71073 Å).
10.1039/c7sc01590a,bis(4-aminobutonic acid) lead bromide,C8H20N2O4PbBr4,"bis(4-aminobutanoic acid) tetrabromoplumbate(II), (GABA)2PbBr4, C8H20O4N2PbBr4, (C4H10NO2)2PbBr4",C4H10NO2,"PbBr4, Lead bromide",bis(4-aminobutanoic acid) lead(II) bromide,2,single crystal,,,,,,,,"3-carboxypropan-1-amine, PbBr2, HBr",plate-like colorless crystals,"0.34 mmol PbBr2, 0.7 mmol 3-carboxypropan-1-amine are mixed in 3 mL of 9M HBr. The mixture is then heated to 100 ˚C for 2 h to dissolve the solid, and then slowly cooled down to room temperature at −2 °C·hr−1.",Single crystal X-ray diffraction,Frames were collected using Bruker D8 Venture diffractometer equipped with a Photon 100 CMOS detector employing Mo Kα radiation (λ=0.71073 Å).
10.1039/c7sc01590a,3-(2-ammonioethyl)anilinium lead bromide,C8H14N2PbBr4,"3-(2-ethanaminium)anilinium tetrabromoplumbate(II), (AEA)PbBr4",C8H14N2,"PbBr4, Lead bromide",3-(2-ethanaminium)anilinium lead(II) bromide,2,single crystal,,,,,,,,"3-(2-ammonioethyl)anilin, PbBr2, HBr",plate-like colorless crystals,"0.34 mmol PbBr2, 0.35 mmol 3-(2-ammonioethyl)anilin are mixed in 3 mL of 9M HBr. The mixture is then heated to 100 ˚C for 2 h to dissolve the solid, and then slowly cooled down to room temperature at −2 °C·hr−1.",Single crystal X-ray diffraction,Frames were collected using Bruker D85 diffractometer at the Advanced Light Source beamline 11.3.1 (λ=0.7749 Å).
10.1039/c7sc01590a,"1,4-butyldiammonium lead bromide",C4H14N2PbBr4,"butyl-1,4-diaminium tetrabromoplumbate(II), (BDA)PbBr4, C4N2H14PbBr4, NH3C4H8NH3PbBr4",C4H14N2,"PbBr4, Lead bromide","butyl-1,4-diaminium lead(II) bromide",2,single crystal,,,,,,,,"butanediamine, PbBr2, HBr",plate-like colorless crystals,"0.34 mmol PbBr2, 0.35 mmol butanediamine are mixed in 3 mL of 9M HBr. The mixture is then heated to 100 ˚C for 2 h to dissolve the solid, and then slowly cooled down to room temperature at −2 °C·hr−1.",Single crystal X-ray diffraction,Frames were collected using Bruker D8 Venture diffractometer equipped with a Photon 100 CMOS detector employing Mo Kα radiation (λ=0.71073 Å).
10.1039/c7sc01590a,Histammonium lead bromide,C5H11N3PbBr4,"4-(2-ethanaminium)-1H-imidazol-3-ium) tetrabromoplumbate(II), (HA)PbBr4, (HIS)PbBr4, (C5H11N3)PbBr4",C5H11N3,"PbBr4, Lead bromide",4-(2-ethanaminium)-1H-imidazol-3-ium) lead(II) bromide,2,single crystal,,,,,,,,"Histamine, PbBr2, HBr",plate-like yellow crystals,"0.34 mmol PbBr2, 0.35 mmol histamine are mixed in 3 mL of 9M HBr. The mixture is then heated to 100 ˚C for 2 h to dissolve the solid, and then slowly cooled down to room temperature at −2 °C·hr−1.",Single crystal X-ray diffraction,Frames were collected using Bruker D8 Venture diffractometer equipped with a Photon 100 CMOS detector employing Mo Kα radiation (λ=0.71073 Å).
10.1039/c7sc01590a,Histammonium lead bromide,C5H11N3PbBr4,"4-(2-ethanaminium)-1H-imidazol-3-ium) tetrabromoplumbate(II), (HA)PbBr4, (HIS)PbBr4, (C5H11N3)PbBr4",C5H11N3,"PbBr4, Lead bromide",4-(2-ethanaminium)-1H-imidazol-3-ium) lead(II) bromide,2,single crystal,,,,,,,,"Histamine, PbBr2, HBr",plate-like yellow crystals,"0.34 mmol PbBr2, 0.35 mmol histamine are mixed in 3 mL of 9M HBr. The mixture is then heated to 100 ˚C for 2 h to dissolve the solid, and then slowly cooled down to room temperature at −2 °C·hr−1.",Single crystal X-ray diffraction,Frames were collected using Bruker D8 Venture diffractometer equipped with a Photon 100 CMOS detector employing Mo Kα radiation (λ=0.71073 Å).
10.1039/C7SC04539E,"tetra(N,N′-dimethylethylene-1,2-diammonium bromide) tin bromide",C16H56N8Br4SnBr6,"tetra(N,N'-dimethylethylene-1,2-diaminium-bromide) hexabromostannate(II), (C4N2H14Br)4SnBr6, (C4H14N2Br)4SnBr6",C4H14N2Br,"SnBr6, Tin bromide","tetra(N,N′-dimethylethylene-1,2-diaminium-bromide) tin(II) bromide",0,single crystal,,,,,,,,"dimethylformamide (DMF, 99.8%), Tin(II) bromide (SnBr2), N,N0-dimethylethylenediamine (99%), hydrobromic acid (48 wt% in H2O), Dichloromethane (DCM, 99.9%)",Colorless crystals,"N,N′-dimethylethylene-1,2-diammonium bromide was prepared by adding HBr solution (2.2 equiv.) into N,N′-dimethylethylenediamine (1 equiv.) in ethanol at 0 °C. The solvent was then removed under vacuum, and the resulting solid was washed with ethyl ether. In an N2-filled glove box, Tin(ii) bromide and N,N′-dimethylethylene-1,2-diammonium bromide were mixed in a 1 : 4 molar ratio in DMF to form a clear precursor solution. DCM was diffused into this DMF solution at room temperature overnight. The obtained crystals were washed with acetone and dried under reduced pressure.",Single crystal X-ray diffraction,An Oxford-Diffraction Xcalibur-2 CCD diffractometer with graphite-monochromated Mo Kα radiation was used to collect the single crystal XRD data.
10.1039/C7SC04539E,"tetra(N,N′-dimethylethylene-1,2-diammonium iodide) tin iodide",C16H56N8I4SnI6,"tetra(N,N'-dimethylethylene-1,2-diaminium-iodide) hexaiodostannate(II), (C4N2H14I)4SnI6, (C4H14N2I)4SnI6",C4H14N2I,"SnI6, Tin iodide","tetra(N,N′-dimethylethylene-1,2-diaminium-iodide) tin(II) iodide",0,single crystal,,,,,,,,"γ-butyrolactone (GBL, 99%), tin(II) iodide (SnI2), N,N′-dimethylethylenediamine, hydriodic acid (55%), Dichloromethane (DCM, 99.9%)",Red crystals,"N,N′-dimethylethylene-1,2-diammonium iodide was prepared by adding HI solution (2.2 equiv.) into N,N′-dimethylethylenediamine (1 equiv.) in ethanol at 0 °C. The solvent was then removed under vacuum, and the resulting solid was washed with ethyl ether. In an N2-filled glove box, SnI2 and N,N′-dimethylethylene-1,2-diammonium iodide were mixed in a 1 : 4 molar ratio in GBL to form a clear precursor solution. DCM was diffused into this GBL solution at room temperature overnight. The obtained crystals were washed with acetone and dried under reduced pressure.",Single crystal X-ray diffraction,An Oxford-Diffraction Xcalibur-2 CCD diffractometer with graphite-monochromated Mo Kα radiation was used to collect the single crystal XRD data.
10.1039/C7SC04539E,Bis(1-butyl-1-methylpyrrolidinium) antimony chloride,C18H40N2SbCl5,"bis(1-butyl-1-methylpyrrolidinium) pentachloroantimonate(III), (C9NH20)2SbCl5, (C9H20N)2SbCl5",C9H20N,"SbCl5, Antimony chloride",bis(1-butyl-1-methylpyrrolidinium) antimony(III) chloride,0,single crystal,,,,,,,,"antimony trichloride (SbCl3), dimethylformamide (DMF, 99.8%), 1-butyl-1-methylpyrrolidinium chloride (C9NH20Cl)",Colorless crystals,Antimony(II) chloride and 1-butyl-1-methylpyrrolidinium chloride were mixed in a 1 : 2 molar ratio in DMF. Bulk crystals were prepared by diffusing acetone into DMF solution at room temperature overnight. The obtained crystals were washed with acetone and dried under reduced pressure.,Single crystal X-ray diffraction,An Oxford-Diffraction Xcalibur-2 CCD diffractometer with graphite-monochromated Mo Kα radiation was used to collect the single crystal XRD data.
10.1039/C7SC04539E,"tetra(N,N′-dimethylethylene-1,2-diammonium bromide) tin bromide",C16H56N8Br4SnBr6,"tetra(N,N'-dimethylethylene-1,2-diaminium-bromide) hexabromostannate(II), (C4N2H14Br)4SnBr6, (C4H14N2Br)4SnBr6",C4H14N2Br,"SnBr6, Tin bromide","tetra(N,N′-dimethylethylene-1,2-diaminium-bromide) tin(II) bromide",0,powder,,,,,,,,"dimethylformamide (DMF, 99.8%), Tin(II) bromide (SnBr2), N,N0-dimethylethylenediamine (99%), hydrobromic acid (48 wt% in H2O), Dichloromethane (DCM, 99.9%)",Colorless crystals,"N,N′-dimethylethylene-1,2-diammonium bromide was prepared by adding HBr solution (2.2 equiv.) into N,N′-dimethylethylenediamine (1 equiv.) in ethanol at 0 °C. The solvent was then removed under vacuum, and the resulting solid was washed with ethyl ether. In an N2-filled glove box, Tin(ii) bromide and N,N′-dimethylethylene-1,2-diammonium bromide were mixed in a 1 : 4 molar ratio in DMF to form a clear precursor solution. DCM was diffused into this DMF solution at room temperature overnight. The obtained crystals were washed with acetone and dried under reduced pressure.",Photoluminescence excitation,FLS980 spectrofluorometer (Edinburgh Instruments) was used to record the PLE spectra.
10.1039/C7SC04539E,"tetra(N,N′-dimethylethylene-1,2-diammonium iodide) tin iodide",C16H56N8I4SnI6,"tetra(N,N'-dimethylethylene-1,2-diaminium-iodide) hexaiodostannate(II), (C4N2H14I)4SnI6, (C4H14N2I)4SnI6",C4H14N2I,"SnI6, Tin iodide","tetra(N,N′-dimethylethylene-1,2-diaminium-iodide) tin(II) iodide",0,powder,,,,,,,,"γ-butyrolactone (GBL, 99%), tin(II) iodide (SnI2), N,N′-dimethylethylenediamine, hydriodic acid (55%), Dichloromethane (DCM, 99.9%)",Red crystals,"N,N′-dimethylethylene-1,2-diammonium iodide was prepared by adding HI solution (2.2 equiv.) into N,N′-dimethylethylenediamine (1 equiv.) in ethanol at 0 °C. The solvent was then removed under vacuum, and the resulting solid was washed with ethyl ether. In an N2-filled glove box, SnI2 and N,N′-dimethylethylene-1,2-diammonium iodide were mixed in a 1 : 4 molar ratio in GBL to form a clear precursor solution. DCM was diffused into this GBL solution at room temperature overnight. The obtained crystals were washed with acetone and dried under reduced pressure.",Photoluminescence excitation,FLS980 spectrofluorometer (Edinburgh Instruments) was used to record the PLE spectra.
10.1039/C7SC04539E,Bis(1-butyl-1-methylpyrrolidinium) antimony chloride,C18H40N2SbCl5,"bis(1-butyl-1-methylpyrrolidinium) pentachloroantimonate(III), (C9NH20)2SbCl5, (C9H20N)2SbCl5",C9H20N,"SbCl5, Antimony chloride",bis(1-butyl-1-methylpyrrolidinium) antimony(III) chloride,0,powder,,,,,,,,"antimony trichloride (SbCl3), dimethylformamide (DMF, 99.8%), 1-butyl-1-methylpyrrolidinium chloride (C9NH20Cl)",Colorless crystals,Antimony(II) chloride and 1-butyl-1-methylpyrrolidinium chloride were mixed in a 1 : 2 molar ratio in DMF. Bulk crystals were prepared by diffusing acetone into DMF solution at room temperature overnight. The obtained crystals were washed with acetone and dried under reduced pressure.,Photoluminescence excitation,FLS980 spectrofluorometer (Edinburgh Instruments) was used to record the PLE spectra.
10.1039/C7SC04539E,"tetra(N,N′-dimethylethylene-1,2-diammonium bromide) tin bromide",C16H56N8Br4SnBr6,"tetra(N,N'-dimethylethylene-1,2-diaminium-bromide) hexabromostannate(II), (C4N2H14Br)4SnBr6, (C4H14N2Br)4SnBr6",C4H14N2Br,"SnBr6, Tin bromide","tetra(N,N′-dimethylethylene-1,2-diaminium-bromide) tin(II) bromide",0,powder,,,,,,,,"dimethylformamide (DMF, 99.8%), Tin(II) bromide (SnBr2), N,N0-dimethylethylenediamine (99%), hydrobromic acid (48 wt% in H2O), Dichloromethane (DCM, 99.9%)",Colorless crystals,"N,N′-dimethylethylene-1,2-diammonium bromide was prepared by adding HBr solution (2.2 equiv.) into N,N′-dimethylethylenediamine (1 equiv.) in ethanol at 0 °C. The solvent was then removed under vacuum, and the resulting solid was washed with ethyl ether. In an N2-filled glove box, Tin(ii) bromide and N,N′-dimethylethylene-1,2-diammonium bromide were mixed in a 1 : 4 molar ratio in DMF to form a clear precursor solution. DCM was diffused into this DMF solution at room temperature overnight. The obtained crystals were washed with acetone and dried under reduced pressure.",Photoluminescence,FLS980 spectrofluorometer (Edinburgh Instruments) was used to record the PL spectra. liquid nitrogen was used to cool the samples.
10.1039/C7SC04539E,"tetra(N,N′-dimethylethylene-1,2-diammonium iodide) tin iodide",C16H56N8I4SnI6,"tetra(N,N'-dimethylethylene-1,2-diaminium-iodide) hexaiodostannate(II), (C4N2H14I)4SnI6, (C4H14N2I)4SnI6",C4H14N2I,"SnI6, Tin iodide","tetra(N,N′-dimethylethylene-1,2-diaminium-iodide) tin(II) iodide",0,powder,,,,,,,,"γ-butyrolactone (GBL, 99%), tin(II) iodide (SnI2), N,N′-dimethylethylenediamine, hydriodic acid (55%), Dichloromethane (DCM, 99.9%)",Red crystals,"N,N′-dimethylethylene-1,2-diammonium iodide was prepared by adding HI solution (2.2 equiv.) into N,N′-dimethylethylenediamine (1 equiv.) in ethanol at 0 °C. The solvent was then removed under vacuum, and the resulting solid was washed with ethyl ether.In an N2-filled glove box, SnI2 and N,N′-dimethylethylene-1,2-diammonium iodide were mixed in a 1 : 4 molar ratio in GBL to form a clear precursor solution. DCM was diffused into this GBL solution at room temperature overnight. The obtained crystals were washed with acetone and dried under reduced pressure.",Photoluminescence,FLS980 spectrofluorometer (Edinburgh Instruments) was used to record the PL spectra.
10.1039/C7SC04539E,Bis(1-butyl-1-methylpyrrolidinium) antimony chloride,C18H40N2SbCl5,"bis(1-butyl-1-methylpyrrolidinium) pentachloroantimonate(III), (C9NH20)2SbCl5, (C9H20N)2SbCl5",C9H20N,"SbCl5, Antimony chloride",bis(1-butyl-1-methylpyrrolidinium) antimony(III) chloride,0,powder,,,,,,,,"antimony trichloride (SbCl3), dimethylformamide (DMF, 99.8%), 1-butyl-1-methylpyrrolidinium chloride (C9NH20Cl)",Colorless crystals,Antimony(II) chloride and 1-butyl-1-methylpyrrolidinium chloride were mixed in a 1 : 2 molar ratio in DMF. Bulk crystals were prepared by diffusing acetone into DMF solution at room temperature overnight. The obtained crystals were washed with acetone and dried under reduced pressure.,Photoluminescence,FLS980 spectrofluorometer (Edinburgh Instruments) was used to record the PL spectra. liquid nitrogen was used to cool the samples.
10.1039/C7SC04539E,"tetra(N,N′-dimethylethylene-1,2-diammonium bromide) tin bromide",C16H56N8Br4SnBr6,"tetra(N,N'-dimethylethylene-1,2-diaminium-bromide) hexabromostannate(II), (C4N2H14Br)4SnBr6, (C4H14N2Br)4SnBr6",C4H14N2Br,"SnBr6, Tin bromide","tetra(N,N′-dimethylethylene-1,2-diaminium-bromide) tin(II) bromide",0,single crystal,,,,,,,,"dimethylformamide (DMF, 99.8%), Tin(II) bromide (SnBr2), N,N0-dimethylethylenediamine (99%), hydrobromic acid (48 wt% in H2O), Dichloromethane (DCM, 99.9%)",Colorless crystals,"N,N′-dimethylethylene-1,2-diammonium bromide was prepared by adding HBr solution (2.2 equiv.) into N,N′-dimethylethylenediamine (1 equiv.) in ethanol at 0 °C. The solvent was then removed under vacuum, and the resulting solid was washed with ethyl ether. In an N2-filled glove box, Tin(ii) bromide and N,N′-dimethylethylene-1,2-diammonium bromide were mixed in a 1 : 4 molar ratio in DMF to form a clear precursor solution. DCM was diffused into this DMF solution at room temperature overnight. The obtained crystals were washed with acetone and dried under reduced pressure.",Single crystal X-ray diffraction,An Oxford-Diffraction Xcalibur-2 CCD diffractometer with graphite-monochromated Mo Kα radiation was used to collect the single crystal XRD data.
10.1039/C7SC04539E,"tetra(N,N′-dimethylethylene-1,2-diammonium bromide) tin bromide",C16H56N8Br4SnBr6,"tetra(N,N'-dimethylethylene-1,2-diaminium-bromide) hexabromostannate(II), (C4N2H14Br)4SnBr6, (C4H14N2Br)4SnBr6",C4H14N2Br,"SnBr6, Tin bromide","tetra(N,N′-dimethylethylene-1,2-diaminium-bromide) tin(II) bromide",0,powder,,,,,,,,"dimethylformamide (DMF, 99.8%), Tin(II) bromide (SnBr2), N,N0-dimethylethylenediamine (99%), hydrobromic acid (48 wt% in H2O), Dichloromethane (DCM, 99.9%)",Colorless crystals,"N,N′-dimethylethylene-1,2-diammonium bromide was prepared by adding HBr solution (2.2 equiv.) into N,N′-dimethylethylenediamine (1 equiv.) in ethanol at 0 °C. The solvent was then removed under vacuum, and the resulting solid was washed with ethyl ether. In an N2-filled glove box, Tin(ii) bromide and N,N′-dimethylethylene-1,2-diammonium bromide were mixed in a 1 : 4 molar ratio in DMF to form a clear precursor solution. DCM was diffused into this DMF solution at room temperature overnight. The obtained crystals were washed with acetone and dried under reduced pressure.",Photoluminescence,FLS980 spectrofluorometer (Edinburgh Instruments) was used to record the PL spectra.
10.1039/C7SC04539E,"tetra(N,N′-dimethylethylene-1,2-diammonium bromide) tin bromide",C16H56N8Br4SnBr6,"tetra(N,N'-dimethylethylene-1,2-diaminium-bromide) hexabromostannate(II), (C4N2H14Br)4SnBr6, (C4H14N2Br)4SnBr6",C4H14N2Br,"SnBr6, Tin bromide","tetra(N,N′-dimethylethylene-1,2-diaminium-bromide) tin(II) bromide",0,powder,,,,,,,,"dimethylformamide (DMF, 99.8%), Tin(II) bromide (SnBr2), N,N0-dimethylethylenediamine (99%), hydrobromic acid (48 wt% in H2O), Dichloromethane (DCM, 99.9%)",Colorless crystals,"N,N′-dimethylethylene-1,2-diammonium bromide was prepared by adding HBr solution (2.2 equiv.) into N,N′-dimethylethylenediamine (1 equiv.) in ethanol at 0 °C. The solvent was then removed under vacuum, and the resulting solid was washed with ethyl ether. In an N2-filled glove box, Tin(ii) bromide and N,N′-dimethylethylene-1,2-diammonium bromide were mixed in a 1 : 4 molar ratio in DMF to form a clear precursor solution. DCM was diffused into this DMF solution at room temperature overnight. The obtained crystals were washed with acetone and dried under reduced pressure.",Photoluminescence excitation,FLS980 spectrofluorometer (Edinburgh Instruments) was used to record the PLE spectra.
10.1039/C7SC04539E,"tetra(N,N′-dimethylethylene-1,2-diammonium bromide) tin bromide",C16H56N8Br4SnBr6,"tetra(N,N'-dimethylethylene-1,2-diaminium-bromide) hexabromostannate(II), (C4N2H14Br)4SnBr6, (C4H14N2Br)4SnBr6",C4H14N2Br,"SnBr6, Tin bromide","tetra(N,N′-dimethylethylene-1,2-diaminium-bromide) tin(II) bromide",0,powder,,,,,,,,"dimethylformamide (DMF, 99.8%), Tin(II) bromide (SnBr2), N,N0-dimethylethylenediamine (99%), hydrobromic acid (48 wt% in H2O), Dichloromethane (DCM, 99.9%)",Colorless crystals,"N,N′-dimethylethylene-1,2-diammonium bromide was prepared by adding HBr solution (2.2 equiv.) into N,N′-dimethylethylenediamine (1 equiv.) in ethanol at 0 °C. The solvent was then removed under vacuum, and the resulting solid was washed with ethyl ether. In an N2-filled glove box, Tin(ii) bromide and N,N′-dimethylethylene-1,2-diammonium bromide were mixed in a 1 : 4 molar ratio in DMF to form a clear precursor solution. DCM was diffused into this DMF solution at room temperature overnight. The obtained crystals were washed with acetone and dried under reduced pressure.",Photoluminescence,FLS980 spectrofluorometer (Edinburgh Instruments) was used to record the PL spectra. liquid nitrogen was used to cool the samples.
10.1039/C7SC04539E,"tetra(N,N′-dimethylethylene-1,2-diammonium iodide) tin iodide",C16H56N8I4SnI6,"tetra(N,N'-dimethylethylene-1,2-diaminium-iodide) hexaiodostannate(II), (C4N2H14I)4SnI6, (C4H14N2I)4SnI6",C4H14N2I,"SnI6, Tin iodide","tetra(N,N′-dimethylethylene-1,2-diaminium-iodide) tin(II) iodide",0,powder,,,,,,,,"γ-butyrolactone (GBL, 99%), tin(II) iodide (SnI2), N,N′-dimethylethylenediamine, hydriodic acid (55%), Dichloromethane (DCM, 99.9%)",Red crystals,"N,N′-dimethylethylene-1,2-diammonium iodide was prepared by adding HI solution (2.2 equiv.) into N,N′-dimethylethylenediamine (1 equiv.) in ethanol at 0 °C. The solvent was then removed under vacuum, and the resulting solid was washed with ethyl ether. In an N2-filled glove box, SnI2 and N,N′-dimethylethylene-1,2-diammonium iodide were mixed in a 1 : 4 molar ratio in GBL to form a clear precursor solution. DCM was diffused into this GBL solution at room temperature overnight. The obtained crystals were washed with acetone and dried under reduced pressure.",Photoluminescence,FLS980 spectrofluorometer (Edinburgh Instruments) was used to record the PL spectra. liquid nitrogen was used to cool the samples.
10.1039/C7SC04539E,"tetra(N,N′-dimethylethylene-1,2-diammonium iodide) tin iodide",C16H56N8I4SnI6,"tetra(N,N'-dimethylethylene-1,2-diaminium-iodide) hexaiodostannate(II), (C4N2H14I)4SnI6, (C4H14N2I)4SnI6",C4H14N2I,"SnI6, Tin iodide","tetra(N,N′-dimethylethylene-1,2-diaminium-iodide) tin(II) iodide",0,powder,,,,,,,,"γ-butyrolactone (GBL, 99%), tin(II) iodide (SnI2), N,N′-dimethylethylenediamine, hydriodic acid (55%), Dichloromethane (DCM, 99.9%)",Red crystals,"N,N′-dimethylethylene-1,2-diammonium iodide was prepared by adding HI solution (2.2 equiv.) into N,N′-dimethylethylenediamine (1 equiv.) in ethanol at 0 °C. The solvent was then removed under vacuum, and the resulting solid was washed with ethyl ether.In an N2-filled glove box,  SnI2 and N,N′-dimethylethylene-1,2-diammonium iodide were mixed in a 1 : 4 molar ratio in GBL to form a clear precursor solution. DCM was diffused into this GBL solution at room temperature overnight. The obtained crystals were washed with acetone and dried under reduced pressure.",Photoluminescence,FLS980 spectrofluorometer (Edinburgh Instruments) was used to record the PL spectra.
10.1039/C7SC04539E,"tetra(N,N′-dimethylethylene-1,2-diammonium iodide) tin iodide",C16H56N8I4SnI6,"tetra(N,N'-dimethylethylene-1,2-diaminium-iodide) hexaiodostannate(II), (C4N2H14I)4SnI6, (C4H14N2I)4SnI6",C4H14N2I,"SnI6, Tin iodide","tetra(N,N′-dimethylethylene-1,2-diaminium-iodide) tin(II) iodide",0,powder,,,,,,,,"γ-butyrolactone (GBL, 99%), tin(II) iodide (SnI2), N,N′-dimethylethylenediamine, hydriodic acid (55%), Dichloromethane (DCM, 99.9%)",Red crystals,"N,N′-dimethylethylene-1,2-diammonium iodide was prepared by adding HI solution (2.2 equiv.) into N,N′-dimethylethylenediamine (1 equiv.) in ethanol at 0 °C. The solvent was then removed under vacuum, and the resulting solid was washed with ethyl ether. In an N2-filled glove box,  SnI2 and N,N′-dimethylethylene-1,2-diammonium iodide were mixed in a 1 : 4 molar ratio in GBL to form a clear precursor solution. DCM was diffused into this GBL solution at room temperature overnight. The obtained crystals were washed with acetone and dried under reduced pressure.",Photoluminescence excitation,FLS980 spectrofluorometer (Edinburgh Instruments) was used to record the PLE spectra.
10.1039/C7SC04539E,"tetra(N,N′-dimethylethylene-1,2-diammonium iodide) tin iodide",C16H56N8I4SnI6,"tetra(N,N'-dimethylethylene-1,2-diaminium-iodide) hexaiodostannate(II), (C4N2H14I)4SnI6, (C4H14N2I)4SnI6",C4H14N2I,"SnI6, Tin iodide","tetra(N,N′-dimethylethylene-1,2-diaminium-iodide) tin(II) iodide",0,single crystal,,,,,,,,"γ-butyrolactone (GBL, 99%), tin(II) iodide (SnI2), N,N′-dimethylethylenediamine, hydriodic acid (55%), Dichloromethane (DCM, 99.9%)",Red crystals,"N,N′-dimethylethylene-1,2-diammonium iodide was prepared by adding HI solution (2.2 equiv.) into N,N′-dimethylethylenediamine (1 equiv.) in ethanol at 0 °C. The solvent was then removed under vacuum, and the resulting solid was washed with ethyl ether. In an N2-filled glove box, SnI2 and N,N′-dimethylethylene-1,2-diammonium iodide were mixed in a 1 : 4 molar ratio in GBL to form a clear precursor solution. DCM was diffused into this GBL solution at room temperature overnight. The obtained crystals were washed with acetone and dried under reduced pressure.",Single crystal X-ray diffraction,An Oxford-Diffraction Xcalibur-2 CCD diffractometer with graphite-monochromated Mo Kα radiation was used to collect the single crystal XRD data.
10.1039/C7SC04539E,Bis(1-butyl-1-methylpyrrolidinium) antimony chloride,C18H40N2SbCl5,"bis(1-butyl-1-methylpyrrolidinium) pentachloroantimonate(III), (C9NH20)2SbCl5, (C9H20N)2SbCl5",C9H20N,"SbCl5, Antimony chloride",bis(1-butyl-1-methylpyrrolidinium) antimony(III) chloride,0,powder,,,,,,,,"antimony trichloride (SbCl3), dimethylformamide (DMF, 99.8%), 1-butyl-1-methylpyrrolidinium chloride (C9NH20Cl)",Colorless crystals,Antimony(II) chloride and 1-butyl-1-methylpyrrolidinium chloride were mixed in a 1 : 2 molar ratio in DMF. Bulk crystals were prepared by diffusing acetone into DMF solution at room temperature overnight. The obtained crystals were washed with acetone and dried under reduced pressure.,Photoluminescence excitation,FLS980 spectrofluorometer (Edinburgh Instruments) was used to record the PLE spectra.
10.1039/C7SC04539E,Bis(1-butyl-1-methylpyrrolidinium) antimony chloride,C18H40N2SbCl5,"bis(1-butyl-1-methylpyrrolidinium) pentachloroantimonate(III), (C9NH20)2SbCl5, (C9H20N)2SbCl5",C9H20N,"SbCl5, Antimony chloride",bis(1-butyl-1-methylpyrrolidinium) antimony(III) chloride,0,powder,,,,,,,,"antimony trichloride (SbCl3), dimethylformamide (DMF, 99.8%), 1-butyl-1-methylpyrrolidinium chloride (C9NH20Cl)",Colorless crystals,Antimony(II) chloride and 1-butyl-1-methylpyrrolidinium chloride were mixed in a 1 : 2 molar ratio in DMF. Bulk crystals were prepared by diffusing acetone into DMF solution at room temperature overnight. The obtained crystals were washed with acetone and dried under reduced pressure.,Photoluminescence,FLS980 spectrofluorometer (Edinburgh Instruments) was used to record the PL spectra.
10.1039/C7SC04539E,Bis(1-butyl-1-methylpyrrolidinium) antimony chloride,C18H40N2SbCl5,"bis(1-butyl-1-methylpyrrolidinium) pentachloroantimonate(III), (C9NH20)2SbCl5, (C9H20N)2SbCl5",C9H20N,"SbCl5, Antimony chloride",bis(1-butyl-1-methylpyrrolidinium) antimony(III) chloride,0,powder,,,,,,,,"antimony trichloride (SbCl3), dimethylformamide (DMF, 99.8%), 1-butyl-1-methylpyrrolidinium chloride (C9NH20Cl)",Colorless crystals,Antimony(II) chloride and 1-butyl-1-methylpyrrolidinium chloride were mixed in a 1 : 2 molar ratio in DMF. Bulk crystals were prepared by diffusing acetone into DMF solution at room temperature overnight. The obtained crystals were washed with acetone and dried under reduced pressure.,Photoluminescence,FLS980 spectrofluorometer (Edinburgh Instruments) was used to record the PL spectra. liquid nitrogen was used to cool the samples.
10.1039/C7SC04539E,"tetra(N,N′-dimethylethylene-1,2-diammonium bromide) tin bromide",C16H56N8Br4SnBr6,"tetra(N,N'-dimethylethylene-1,2-diaminium-bromide) hexabromostannate(II), (C4N2H14Br)4SnBr6, (C4H14N2Br)4SnBr6",C4H14N2Br,"SnBr6, Tin bromide","tetra(N,N′-dimethylethylene-1,2-diaminium-bromide) tin(II) bromide",0,powder,,,,,,,,"dimethylformamide (DMF, 99.8%), Tin(II) bromide (SnBr2), N,N0-dimethylethylenediamine (99%), hydrobromic acid (48 wt% in H2O), Dichloromethane (DCM, 99.9%)",Colorless crystals,"N,N′-dimethylethylene-1,2-diammonium bromide was prepared by adding HBr solution (2.2 equiv.) into N,N′-dimethylethylenediamine (1 equiv.) in ethanol at 0 °C. The solvent was then removed under vacuum, and the resulting solid was washed with ethyl ether. In an N2-filled glove box, Tin(ii) bromide and N,N′-dimethylethylene-1,2-diammonium bromide were mixed in a 1 : 4 molar ratio in DMF to form a clear precursor solution. DCM was diffused into this DMF solution at room temperature overnight. The obtained crystals were washed with acetone and dried under reduced pressure.",Photoluminescence quantum efficiency using integrating sphere,An integrating sphere incorporated in FLS980 spectrofluorometer (Edinburgh Instruments) was used to measure the PLQE.
