Repository: MasterAI-EAM/Darwin

# Darwin: A Tailored GPT for the Scientific Domain 🇦🇺
**Organization: [University of New South Wales（UNSW) AI4Science](https://www.masterai.com.au) & [GreenDynamics AI](https://www.greendynamics.com.au)**

Darwin is an open-source project dedicated to pretrain and fine-tune the LLaMA model on scientific literature and datasets. Specifically designed for the scientific domain with an emphasis on materials science, chemistry, and physics, Darwin integrates structured and unstructured scientific knowledge to enhance the efficacy of language models in scientific research.

File: dataset/Crystalline organic-inorganic compounds/DukeDB.csv (part 32 of 38)
doi,compound name,formula,group,organic,inorganic,iupac,dimensionality,sample type,code,level of theory,Exchange-correlation functional,k-point grid,level of relativity,basis set definition,numerical accuracy,synthesis starting materials,synthesis product,synthesis description,experimental method,experimental description
10.1039/C7SC04539E,"tetra(N,N′-dimethylethylene-1,2-diammonium iodide) tin iodide",C16H56N8I4SnI6,"tetra(N,N'-dimethylethylene-1,2-diaminium-iodide) hexaiodostannate(II), (C4N2H14I)4SnI6, (C4H14N2I)4SnI6",C4H14N2I,"SnI6, Tin iodide","tetra(N,N′-dimethylethylene-1,2-diaminium-iodide) tin(II) iodide",0,powder,,,,,,,,"γ-butyrolactone (GBL, 99%), tin(II) iodide (SnI2), N,N′-dimethylethylenediamine, hydriodic acid (55%), Dichloromethane (DCM, 99.9%)",Red crystals,"N,N′-dimethylethylene-1,2-diammonium iodide was prepared by adding HI solution (2.2 equiv.) into N,N′-dimethylethylenediamine (1 equiv.) in ethanol at 0 °C. The solvent was then removed under vacuum, and the resulting solid was washed with ethyl ether. In an N2-filled glove box, SnI2 and N,N′-dimethylethylene-1,2-diammonium iodide were mixed in a 1 : 4 molar ratio in GBL to form a clear precursor solution. DCM was diffused into this GBL solution at room temperature overnight. The obtained crystals were washed with acetone and dried under reduced pressure.",Photoluminescence quantum efficiency using integrating sphere,An integrating sphere incorporated in FLS980 spectrofluorometer (Edinburgh Instruments) was used to measure the PLQE.
10.1039/C7SC04539E,Bis(1-butyl-1-methylpyrrolidinium) antimony chloride,C18H40N2SbCl5,"bis(1-butyl-1-methylpyrrolidinium) pentachloroantimonate(III), (C9NH20)2SbCl5, (C9H20N)2SbCl5",C9H20N,"SbCl5, Antimony chloride",bis(1-butyl-1-methylpyrrolidinium) antimony(III) chloride,0,powder,,,,,,,,"antimony trichloride (SbCl3), dimethylformamide (DMF, 99.8%), 1-butyl-1-methylpyrrolidinium chloride (C9NH20Cl)",Colorless crystals,Antimony(II) chloride and 1-butyl-1-methylpyrrolidinium chloride were mixed in a 1 : 2 molar ratio in DMF. Bulk crystals were prepared by diffusing acetone into DMF solution at room temperature overnight. The obtained crystals were washed with acetone and dried under reduced pressure.,Photoluminescence quantum efficiency using integrating sphere,An integrating sphere incorporated in FLS980 spectrofluorometer (Edinburgh Instruments) was used to measure the PLQE.
10.1039/C7SC04539E,"tetra(N,N′-dimethylethylene-1,2-diammonium bromide) tin bromide",C16H56N8Br4SnBr6,"tetra(N,N'-dimethylethylene-1,2-diaminium-bromide) hexabromostannate(II), (C4N2H14Br)4SnBr6, (C4H14N2Br)4SnBr6",C4H14N2Br,"SnBr6, Tin bromide","tetra(N,N′-dimethylethylene-1,2-diaminium-bromide) tin(II) bromide",0,powder,,,,,,,,"dimethylformamide (DMF, 99.8%), Tin(II) bromide (SnBr2), N,N0-dimethylethylenediamine (99%), hydrobromic acid (48 wt% in H2O), Dichloromethane (DCM, 99.9%)",Colorless crystals,"N,N′-dimethylethylene-1,2-diammonium bromide was prepared by adding HBr solution (2.2 equiv.) into N,N′-dimethylethylenediamine (1 equiv.) in ethanol at 0 °C. The solvent was then removed under vacuum, and the resulting solid was washed with ethyl ether. In an N2-filled glove box, Tin(ii) bromide and N,N′-dimethylethylene-1,2-diammonium bromide were mixed in a 1 : 4 molar ratio in DMF to form a clear precursor solution. DCM was diffused into this DMF solution at room temperature overnight. The obtained crystals were washed with acetone and dried under reduced pressure.",Thermogravimetric analysis (TGA),"TA instruments Q50 TGA system was used to collect the data. The sample was heated at a rate of 5 °C/ min, under a nitrogen flux of 100 mL/min."
10.1039/C7SC04539E,"tetra(N,N′-dimethylethylene-1,2-diammonium bromide) tin bromide",C16H56N8Br4SnBr6,"tetra(N,N'-dimethylethylene-1,2-diaminium-bromide) hexabromostannate(II), (C4N2H14Br)4SnBr6, (C4H14N2Br)4SnBr6",C4H14N2Br,"SnBr6, Tin bromide","tetra(N,N′-dimethylethylene-1,2-diaminium-bromide) tin(II) bromide",0,powder,,,,,,,,"dimethylformamide (DMF, 99.8%), Tin(II) bromide (SnBr2), N,N0-dimethylethylenediamine (99%), hydrobromic acid (48 wt% in H2O), Dichloromethane (DCM, 99.9%)",Colorless crystals,"N,N′-dimethylethylene-1,2-diammonium bromide was prepared by adding HBr solution (2.2 equiv.) into N,N′-dimethylethylenediamine (1 equiv.) in ethanol at 0 °C. The solvent was then removed under vacuum, and the resulting solid was washed with ethyl ether. In an N2-filled glove box, Tin(ii) bromide and N,N′-dimethylethylene-1,2-diammonium bromide were mixed in a 1 : 4 molar ratio in DMF to form a clear precursor solution. DCM was diffused into this DMF solution at room temperature overnight. The obtained crystals were washed with acetone and dried under reduced pressure.",Thermogravimetric analysis (TGA),"TA instruments Q50 TGA system was used to collect the data. The sample was heated at a rate of 5 °C/ min, under a nitrogen flux of 100 mL/min."
10.1039/C7SC04539E,"tetra(N,N′-dimethylethylene-1,2-diammonium iodide) tin iodide",C16H56N8I4SnI6,"tetra(N,N'-dimethylethylene-1,2-diaminium-iodide) hexaiodostannate(II), (C4N2H14I)4SnI6, (C4H14N2I)4SnI6",C4H14N2I,"SnI6, Tin iodide","tetra(N,N′-dimethylethylene-1,2-diaminium-iodide) tin(II) iodide",0,powder,,,,,,,,"γ-butyrolactone (GBL, 99%), tin(II) iodide (SnI2), N,N′-dimethylethylenediamine, hydriodic acid (55%), Dichloromethane (DCM, 99.9%)",Red crystals,"N,N′-dimethylethylene-1,2-diammonium iodide was prepared by adding HI solution (2.2 equiv.) into N,N′-dimethylethylenediamine (1 equiv.) in ethanol at 0 °C. The solvent was then removed under vacuum, and the resulting solid was washed with ethyl ether. In an N2-filled glove box, SnI2 and N,N′-dimethylethylene-1,2-diammonium iodide were mixed in a 1 : 4 molar ratio in GBL to form a clear precursor solution. DCM was diffused into this GBL solution at room temperature overnight. The obtained crystals were washed with acetone and dried under reduced pressure.",Thermogravimetric analysis (TGA),"TA instruments Q50 TGA system was used to collect the data. The sample was heated at a rate of 5 °C/ min, under a nitrogen flux of 100 mL/min."
10.1039/C7SC04539E,"tetra(N,N′-dimethylethylene-1,2-diammonium iodide) tin iodide",C16H56N8I4SnI6,"tetra(N,N'-dimethylethylene-1,2-diaminium-iodide) hexaiodostannate(II), (C4N2H14I)4SnI6, (C4H14N2I)4SnI6",C4H14N2I,"SnI6, Tin iodide","tetra(N,N′-dimethylethylene-1,2-diaminium-iodide) tin(II) iodide",0,powder,,,,,,,,"γ-butyrolactone (GBL, 99%), tin(II) iodide (SnI2), N,N′-dimethylethylenediamine, hydriodic acid (55%), Dichloromethane (DCM, 99.9%)",Red crystals,"N,N′-dimethylethylene-1,2-diammonium iodide was prepared by adding HI solution (2.2 equiv.) into N,N′-dimethylethylenediamine (1 equiv.) in ethanol at 0 °C. The solvent was then removed under vacuum, and the resulting solid was washed with ethyl ether. In an N2-filled glove box, SnI2 and N,N′-dimethylethylene-1,2-diammonium iodide were mixed in a 1 : 4 molar ratio in GBL to form a clear precursor solution. DCM was diffused into this GBL solution at room temperature overnight. The obtained crystals were washed with acetone and dried under reduced pressure.",Thermogravimetric analysis (TGA),"TA instruments Q50 TGA system was used to collect the data. The sample was heated at a rate of 5 °C/ min, under a nitrogen flux of 100 mL/min."
10.1039/C7SC04539E,Bis(1-butyl-1-methylpyrrolidinium) antimony chloride,C18H40N2SbCl5,"bis(1-butyl-1-methylpyrrolidinium) pentachloroantimonate(III), (C9NH20)2SbCl5, (C9H20N)2SbCl5",C9H20N,"SbCl5, Antimony chloride",bis(1-butyl-1-methylpyrrolidinium) antimony(III) chloride,0,powder,,,,,,,,"antimony trichloride (SbCl3), dimethylformamide (DMF, 99.8%), 1-butyl-1-methylpyrrolidinium chloride (C9NH20Cl)",Colorless crystals,Antimony(II) chloride and 1-butyl-1-methylpyrrolidinium chloride were mixed in a 1 : 2 molar ratio in DMF. Bulk crystals were prepared by diffusing acetone into DMF solution at room temperature overnight. The obtained crystals were washed with acetone and dried under reduced pressure.,Thermogravimetric analysis (TGA),"TA instruments Q50 TGA system was used to collect the data. The sample was heated at a rate of 5 °C/ min, under a nitrogen flux of 100 mL/min."
10.1039/C7SC04539E,Bis(1-butyl-1-methylpyrrolidinium) antimony chloride,C18H40N2SbCl5,"bis(1-butyl-1-methylpyrrolidinium) pentachloroantimonate(III), (C9NH20)2SbCl5, (C9H20N)2SbCl5",C9H20N,"SbCl5, Antimony chloride",bis(1-butyl-1-methylpyrrolidinium) antimony(III) chloride,0,powder,,,,,,,,"antimony trichloride (SbCl3), dimethylformamide (DMF, 99.8%), 1-butyl-1-methylpyrrolidinium chloride (C9NH20Cl)",Colorless crystals,Antimony(II) chloride and 1-butyl-1-methylpyrrolidinium chloride were mixed in a 1 : 2 molar ratio in DMF. Bulk crystals were prepared by diffusing acetone into DMF solution at room temperature overnight. The obtained crystals were washed with acetone and dried under reduced pressure.,Thermogravimetric analysis (TGA),"TA instruments Q50 TGA system was used to collect the data. The sample was heated at a rate of 5 °C/ min, under a nitrogen flux of 100 mL/min."
10.1039/C7TA06679A,Tris(methylammonium) antimony iodide,C3H18N3Sb2I9,"MA3Sb2I9, (CH3NH3)3Sb2I9, tris(methanaminium) nonaiodo diantimonate(III)",CH6N,"Sb2I9, Antimony iodide",tris(methanaminium) antimony iodide,0,film,,,,,,,,"SbI3 (99.998%), methylamine (CH3NH2, 40 wt.% in water), dimethylformamide (DMF), Aqueous hydroiodic acid (HI) (57 wt.% in water)",orange MA2Sb2I9 film,SbI3 and MAI were dissolved in the DMF and heated at 70 °C overnight. The heating was stopped and a specific volume of HI was added to it. The solution was spin-coated (6000 rpm) onto ITO/PEDOT:PSS substrates and was annealed at 70 °C.,UV-vis absorption,The absorption spectrum was measured using a Jacobs V-670 UV–Vis spectrophotometer
10.1039/c7tc04868h,N-(3-aminopropyl)imidazole lead chloride,C6H13N3PbCl4,"N-(3-aminopropyl)imidazole tetrachloroplumbate(II),  3-(propane-1-aminium)imidazolium tetrachloroplumbate(II)",C6H13N3,"PbCl4, Lead chloride",3-(propane-1-aminium)imidazolium lead (II) chloride,2,single crystal,,,,,,,,"HCl (38%), methanol (99.5%), Pb(Ac)2.3H2O (99.5%), 1-(3-aminopropyl)imidazole (97%)",colorless plate-like crystals,"Step1: fabrication of 1-(3-Aminopropyl)imidazole chloride:
1:1 mole ratio of 1-(3-aminopropyl)imidazole and dilute aqueous HCl solution were mixed.
By volatilizing the solvent, the white powder 1-(3-aminopropyl)imidazole chloride was obtained. After recrystallization with methanol three times, the purified white powder was dried at 333 K in a vacuum oven for 48 h.
Step2: Single-crystal growth for N-(3-aminopropyl)imidazole lead chloride
3.79 g Pb(Ac)2.3H2O, and 1.98g 1-(3-aminopropyl)imidazole chloride were added into an aqueous HCl solution (38%, 150mL). After heating for 50 mins, the solution became clear. By slowly evaporating the solvent at room temperature for several weeks, colorless single crystals were produced.",Single crystal X-ray diffraction,Single-crystal X-ray diffraction was collected using Bruker D8 diffractomenter by graphite-monochromatized Mo Kα radiation (λ = 0.71073 Å). Data reduction and empirical absorption correction was done by Crystal Clear software. The crystal structure was resolved using SHELXTL software by full-matrix least squares on F^2 using SHELXTL-97.
10.1039/c8cc00786a,N-methyldabconium lead iodide,C7H15N2PbI3,"N-methyldabconium trichloroplumbate(II), (N-methyldabconium)PbI3",C7H15N2,"PbI3, Lead iodide",N-methyldabconium lead (II) iodide,1,single crystal,,,,,,,,"[N-methyldabconium]I, PbI2 and DMF",Light-yellow rod-shaped [N-methyldabconium]PbI3 crystals,"A 1:1 molar ratio of PbI2 and [N-methyldabconium]I was mixed in DMF, where crystals were obtained after a slow evaporation at 333K after 2 weeks.",Single crystal X-ray diffraction,Data were recorded using graphite-monochromated Mo Ka (λ = 0.71073 Å) radiation on a CCD area detector (Bruker SMART)
10.1039/c8cc00786a,N-methyldabconium lead iodide,C7H15N2PbI3,"N-methyldabconium trichloroplumbate(II), (N-methyldabconium)PbI3",C7H15N2,"PbI3, Lead iodide",N-methyldabconium lead (II) iodide,1,single crystal,,,,,,,,"[N-methyldabconium]I, PbI2 and DMF",[N-methyldabconium]PbI3,"A 1:1 molar ratio of PbI2 and [N-methyldabconium]I was mixed in DMF, where crystals were obtained after a slow evaporation at 333K after 2 weeks.",,
10.1039/c8cc00786a,N-methyldabconium lead iodide,C7H15N2PbI3,"N-methyldabconium trichloroplumbate(II), (N-methyldabconium)PbI3",C7H15N2,"PbI3, Lead iodide",N-methyldabconium lead (II) iodide,1,single crystal,,,,,,,,"[N-methyldabconium]I, PbI2 and DMF",Light-yellow rod-shaped [N-methyldabconium]PbI3 crystals,"A 1:1 molar ratio of PbI2 and [N-methyldabconium]I was mixed in DMF, where crystals were obtained after slow evaporation at 333K after 2 weeks.",UV-vis absorption (diffuse reflectance),The spectrum was recorded on a Shimadzu UV-3010 UV-vis-NIR spectrometer using BaSO4 as the reference of 100% reflectance.
10.1039/c8cc00786a,N-methyldabconium lead iodide,C7H15N2PbI3,"N-methyldabconium trichloroplumbate(II), (N-methyldabconium)PbI3",C7H15N2,"PbI3, Lead iodide",N-methyldabconium lead (II) iodide,1,single crystal,,,,,,,,"[N-methyldabconium]I, PbI2 and DMF",Light-yellow rod-shaped [N-methyldabconium]PbI3 crystals,"A 1:1 molar ratio of PbI2 and [N-methyldabconium]I was mixed in DMF, where crystals were obtained after a slow evaporation at 333K after 2 weeks.",Single crystal X-ray diffraction,Data were recorded using graphite-monochromated Mo Ka (λ = 0.71073 Å) radiation on a CCD area detector (Bruker SMART)
10.1039/c8cc00786a,N-methyldabconium lead iodide,C7H15N2PbI3,"N-methyldabconium trichloroplumbate(II), (N-methyldabconium)PbI3",C7H15N2,"PbI3, Lead iodide",N-methyldabconium lead (II) iodide,1,single crystal,,,,,,,,"[N-methyldabconium]I, PbI2 and DMF",Light-yellow rod-shaped [N-methyldabconium]PbI3 crystals,"A 1:1 molar ratio of PbI2 and [N-methyldabconium]I was mixed in DMF, where crystals were obtained after a slow evaporation at 333K after 2 weeks.",Single crystal X-ray diffraction,Data were recorded using graphite-monochromated Mo Ka (λ = 0.71073 Å) radiation on a CCD area detector (Bruker SMART)
10.1039/c8cc01663a,"2-methyl-1,5-diaminopentane lead bromide",C6H18N2PbBr4,"2-methyl-5-aminopentane-1-aminium tetrabromoplumbate(II), (2meptH2)PbBr4",C6H18N2,"PbBr4, Lead bromide",2-methyl-5-aminopentane-1-aminium lead (II) bromide,2,single crystal,,,,,,,,"PbAc2·3H2O, HBr solution, 2-methyl1,5-diaminopentane (2mept)",colorless plate-like crystals,"Step1. Fabrication of (2meptH2)PbBr4 powder

0.005 mol PbAc2·3H2O (1.8967 g) was added into 20 ml 47% HBr solution. Then 0.005 mol (0.5811 g) 2-methyl1,5-diaminopentane (2mept) was dropwise added into the above solution, under stirring and heating for 5mins. After cooling down to room temperature, and drying under vacuum, (2meptH2)PbBr4 powder will be obtained. 

Step2:  (2meptH2)PbBr4 single crystal fabrication by temperature-lowering method. 

Prepare a saturated solution of (2meptH2)PbBr4 at  50 ~ 55 °C, and then preheated to  65 °C in order to form a clear solution. Decrease temperature at a rate of 1.0 °C/day, after 2 weeks colorless (2meptH2)PbBr4 will be obtained.",Single crystal X-ray diffraction,"SuperNova diffractometer with graphite-monochromatized Mo Kα
radiation (λ = 0.71073 Å) was used to get single-crystal X-ray diffraction  at 295 K. CrystalClear software was used to do data procession. SHELXLTL software package was used to resolve crystal structure in direct methods and crystal refined in full-matrix least-squares refinements."
10.1039/c8cc01663a,"2-methyl-1,5-diaminopentane lead bromide",C6H18N2PbBr4,"2-methyl-5-aminopentane-1-aminium tetrabromoplumbate(II), (2meptH2)PbBr4",C6H18N2,"PbBr4, Lead bromide",2-methyl-5-aminopentane-1-aminium lead (II) bromide,2,single crystal,,,,,,,,"PbAc2·3H2O, HBr solution, 2-methyl1,5-diaminopentane (2mept)",colorless crystals,"Step1. Fabrication of (2meptH2)PbBr4 powder - 0.005 mol PbAc2·3H2O (1.8967 g) was added into 20 ml 47% HBr solution. Then 0.005 mol (0.5811 g) 2-methyl1,5-diaminopentane (2mept) was dropwisely added to the above solution, under stirring and heating for 5 mins. After cooling down to room temperature, and dried under vacuum, (2meptH2)PbBr4 powder was obtained. Step2: (2meptH2)PbBr4 single crystal fabrication - prepare a saturated solution of (2meptH2)PbBr4 at 50 ~ 55 °C, and then preheated to 65 °C in order to form a clear solution. Decrease temperature at a rate of 1.0 °C/day, after 2 weeks colorless (2meptH2)PbBr4 will be obtained.",Photoluminescence,Edinburgh FLS980 fluorescence spectrometer was used to get emission spectra.
10.1039/c8cc01663a,"2-methyl-1,5-diaminopentane lead bromide",C6H18N2PbBr4,"2-methyl-5-aminopentane-1-aminium tetrabromoplumbate(II), (2meptH2)PbBr4",C6H18N2,"PbBr4, Lead bromide",2-methyl-5-aminopentane-1-aminium lead (II) bromide,2,single crystal,,,,,,,,"PbAc2·3H2O, HBr solution, 2-methyl1,5-diaminopentane (2mept)",colorless crystals,"Step1. Fabrication of (2meptH2)PbBr4 powder -  0.005 mol PbAc2·3H2O (1.8967 g) was added into 20 ml 47% HBr solution. Then 0.005 mol (0.5811 g) 2-methyl1,5-diaminopentane (2mept) was dropwisely added to the above solution, under stirring and heating for 5 mins. After cooling down to room temperature, and dried under vacuum, (2meptH2)PbBr4 powder was obtained. 
Step2: (2meptH2)PbBr4 single crystal fabrication - prepare a saturated solution of (2meptH2)PbBr4 at 50 ~ 55 °C, and then preheated to 65 °C in order to form a clear solution. Decrease temperature at a rate of 1.0 °C/day, after 2 weeks colorless (2meptH2)PbBr4 will be obtained.",UV-vis absorption,Perkin-Elmer Lambda 900 UV–Vis–NIR spectrophotometer was used to get the absorption spectrum at room temperature. BaSO4 was used as the 100% reflectance reference.
10.1039/C8SC03863E,Bis(2-ethyl-hexylammonium) lead iodide,C16H40N2PbI4,"bis(2-ethyl-1-hexanaminium) tetraiodoplumbate(II), (2-Et-ha)2PbI4",C8H20N,"PbI4, Lead iodide",bis(2-ethyl-1-hexanaminium) lead (II) iodide,2,single crystal,,,,,,,,"2-Ethyl-1-hexylamine (2-Et-ha, 98%), hydriodic acid (HI) solution (57 wt%, stabilized, 99.95%), PbI2",clear orange plate-like crystal,"2-Et-ha∙HI salt was synthesized by adding a stoichiometric volume of HI into 2-Ethyl-1-hexylamine in a cold water bath, evaporating water at 150 ˚C on a hot plate and vacuum drying at 150 ˚C at 40 mtorr for a week. Thin plate-like (2-Et-ha)2PbI4 crystals were grown by adding stoichiometric amounts of PbI2 (0.25 mmol) and 1-Me-ha∙HI  (0.5 mmol) to a solution of 0.5 mL HI solution and 0.5 mL methanol followed by slow evaporation of the solution over a week. The crystals were filtered and washed with ethyl ether.",Single crystal X-ray Diffraction,Data were collected using Bruker D8 ADVANCE Series II diffractometer using Mo Kα radiation (= 0.71073 Å).
10.1039/C8SC03863E,1-methyl-hexylammonium lead iodide,C14H36N2PbI4,"1-methyl-hexanaminium tetraiodoplumbate(II), [C14H36N2]PbI4, (1-Me-ha)2PbI4",C7H18N,"PbI4, Lead iodide",1-methyl-hexanaminium lead (II) iodide,2,single crystal,,,,,,,,"2-Aminoheptane (1-Me-ha, 99%), hydriodic acid (HI) solution (57 wt%, stabilized, 99.95%), PbI2",Clear light orange plate-like crystals,"1Me-ha∙HI salt was synthesized by adding a stoichiometric volume of HI into  2-Aminoheptane in a cold water bath, evaporating water at 150 ˚C on a hot plate and vacuum drying at 150 ˚C at 40 mtorr for a week. Thin plate-like (1-Me-ha)2PbI4 crystals were grown by adding stoichiometric amounts of PbI2 (0.25 mmol) and 1-Me-ha∙HI  (0.5 mmol) to a solution of 0.5 mL HI solution and 0.5 mL methanol followed by slow evaporation of the solution over a week. The crystals were filtered and washed with ethyl ether.",Single crystal X-ray Diffraction,Data were collected using Bruker D8 ADVANCE Series II diffractometer using Mo Kα radiation (= 0.71073 Å).
10.1039/C8SC03863E,bis(sec-butylammonium) lead iodide,C8H24N2PbI4,"1-methyl-1-propanaminium tetraiodoplumbate(II), (1-Me-pa)2PbI4",C4H12N,"PbI4, Lead iodide",1-methyl-1-propanaminium lead (II) iodide,2,single crystal,,,,,,,,"sec-butylamine (1-Me-pa, 99%), hydriodic acid (HI) solution (57 wt%, stabilized, 99.95%), PbI2",metallic orange block,"1-Me-pa∙HI salt was synthesized by adding a stoichiometric volume of HI into sec-butylamine in a cold water bath, evaporating water at 150 ˚C on a hot plate and vacuum drying at 150 ˚C at 40 mtorr for a week. Thin plate-like (1-Me-pa)2PbI4 crystals were grown by adding stoichiometric amounts of PbI2 (0.25 mmol) and 1-Me-pa∙HI  (0.5 mmol) to a solution of 0.5 mL HI solution and 0.5 mL methanol followed by slow evaporation of the solution over a week. The crystals were filtered and washed with ethyl ether.",Single crystal X-ray Diffraction,Data were collected using Rigaku XtaLAB Synergy-S diffractometer using Mo Kα radiation (= 0.71073 Å).
10.1039/C8SC03863E,bis(1-methyl-butylammonium) lead iodide,C10H30N2PbI4,"1-methyl-1-butanaminium tetraiodoplumbate(II), (1-Me-ba)2PbI4",C5H15N,"PbI4, Lead iodide",1-methyl-1-butanaminium lead (II) iodide,2,single crystal,,,,,,,,"2-Aminopentane (1-Me-ba, 97%), hydriodic acid (HI) solution (57 wt%, stabilized, 99.95%), PbI2",clear orange plate-like crystals,"1-Me-ba∙HI salt was synthesized by adding a stoichiometric volume of HI into 2-Aminopentane in a cold water bath, evaporating water at 150 ˚C on a hot plate and vacuum drying at 150 ˚C at 40 mtorr for a week. Thin plate-like (1-Me-ba)2PbI4 crystals were grown by adding stoichiometric amounts of PbI2 (0.25 mmol) and 1-Me-ba∙HI  (0.5 mmol) to a solution of 0.5 mL HI solution and 0.5 mL methanol followed by slow evaporation of the solution over a week. The crystals were filtered and washed with ethyl ether.",Single crystal X-ray Diffraction,Data were collected using Bruker D8 ADVANCE Series II diffractometer using Mo Kα radiation (= 0.71073 Å).
10.1039/c9ce00591a,Bis(methylammonium) manganese chloride,(CH3NH3)2MnCl4,"MA2MnCl4, bis(methanaminium) tetrachloromanganate(II)",CNH6,"MnCl4, Manganese chloride",bis(methanaminium) manganese chloride,2,single crystal,,,,,,,,"MnCl2 (≥99%, A.R. Aladdin), methylammonium chloride (MACl), DMF, DMSO",MA2MnCl4 single crystals,"The single-crystal hybrid perovskite MA2MnCl4 was synthesized from two solutions. The first solution contained a mixture of MnCl2 and MACl and was dissolved in both DMF and DMSO polar solvents. The solution was then heated to  90 °C, which eventually yielded the product. The second method that was used to produce (CH3NH3)2MnCl4 by using a strong acid as the solvent (HCl) was also heated to yield the crystals of the product.",Thermogravimetric (TG) analysis and DSC,TGA was performed by using a STA449C (Netzsch) device.
10.1039/c9ce00591a,Bis(methylammonium) manganese chloride,(CH3NH3)2MnCl4,"MA2MnCl4, bis(methanaminium) tetrachloromanganate(II)",CNH6,"MnCl4, Manganese chloride",bis(methanaminium) manganese chloride,2,single crystal,,,,,,,,"MnCl2 (≥99%, A.R. Aladdin), methylammonium chloride (MACl), DMF, DMSO",MA2MnCl4 single crystals,"The single-crystal hybrid perovskite MA2MnCl4 was synthesized from two solutions. The first solution contained a mixture of MnCl2 and MACl and was dissolved in both DMF and DMSO polar solvents. The solution was then heated to 90 °C, which eventually yielded the product. The second method that was used to produce (CH3NH3)2MnCl4 by using a strong acid as the solvent (HCl) was also heated to yield the crystals of the product.",UV-Vis absorption,A UV-Vis absorption spectrum was recorded using a UV-2550 spectrometer.
10.1039/c9ce00591a,Bis(methylammonium) manganese chloride,(CH3NH3)2MnCl4,"MA2MnCl4, bis(methanaminium) tetrachloromanganate(II)",CNH6,"MnCl4, Manganese chloride",bis(methanaminium) manganese chloride,2,single crystal,,,,,,,,"MnCl2 (≥99%, A.R. Aladdin), methylammonium chloride (MACl), DMF, DMSO",MA2MnCl4 single crystals,"The single-crystal hybrid perovskite MA2MnCl4 was synthesized from two solutions. The first solution contained a mixture of MnCl2 and MACl and was dissolved in both DMF and DMSO polar solvents. The solution was then heated to 90 °C, which eventually yielded the product. The second method that was used to produce (CH3NH3)2MnCl4 by using a strong acid as the solvent (HCl) was also heated to yield the crystals of the product.",Photoluminescence,"FLS980 of Edinburgh Instruments was used to record the spectra. Lake Shore Cryotronics, Model 336 with ARS-4HW Compressor was used to control the temperature."
10.1039/c9dt00945k,"N,N-dimethylethanolammonium cadmium chloride",C4H12NOCdCl3,"N,N-dimethylethanolaminium trichlorocadmate(II), (DMEA)CdCl3, (C4H12NO)CdCl3",C4H12NO,"CdCl3, Cadmium chloride","N,N-dimethylethanolaminium cadmium chloride",1,single crystal,,,,,,,,"N,N-dimethylethanolamine (DMEA), CdCl2 and HCl (37% concentrated)",colorless strip (DMEA)CdCl3 crystals,"A solution mixture of DMEA (10 mmol), CdCl2 (10 mmol), and HCl (20 mmol) was slowly evaporated at room temperature for two weeks.",Single crystal X-ray diffraction,Data were recorded using Rigaku CCD diffractometer with Mo-Kα radiation (λ = 0.71073 Å)
10.1039/c9dt00945k,"N,N-dimethylethanolammonium cadmium chloride",C4H12NOCdCl3,"N,N-dimethylethanolaminium trichlorocadmate(II), (DMEA)CdCl3, (C4H12NO)CdCl3",C4H12NO,"CdCl3, Cadmium chloride","N,N-dimethylethanolaminium cadmium chloride",1,single crystal,,,,,,,,"N,N-dimethylethanolamine (DMEA), CdCl2 and HCl (37% concentrated)",colorless strip (DMEA)CdCl3 crystals,"A solution mixture of DMEA (10 mmol), CdCl2 (10 mmol), and HCl (20 mmol) was slowly evaporated at room temperature for two weeks.",Infrared absorption,The spectrum was recorded using a Shimadzu model IR-60 spectrometer.
10.1039/c9dt00945k,"N,N-dimethylethanolammonium cadmium chloride",C4H12NOCdCl3,"N,N-dimethylethanolaminium trichlorocadmate(II), (DMEA)CdCl3, (C4H12NO)CdCl3",C4H12NO,"CdCl3, Cadmium chloride","N,N-dimethylethanolaminium cadmium chloride",1,single crystal,,,,,,,,"N,N-dimethylethanolamine (DMEA), CdCl2 and HCl (37% concentrated)",colorless strip (DMEA)CdCl3 crystals,"A solution mixture of DMEA (10 mmol), CdCl2 (10 mmol), and HCl (20 mmol) was slowly evaporated at room temperature for two weeks.",Single crystal X-ray diffraction,Data were recorded using Rigaku CCD diffractometer with Mo-Kα radiation (λ = 0.71073 Å)
10.1039/c9mh00366e,Bis(aminoethyl)-thiophene lead chloride,C8H16N2SPbCl4,"2,5-bis(aminoethyl)-thiophene tetrachloroplumbate(II), AE1TPbCl4, (AET)PbCl4, AETPbCl4, C8H16SN2PbCl4",C8H16N2S,"PbCl4, Lead chloride","2,5-bis(aminoethyl)-thiophene lead(II) chloride",3,single crystal,FHI-aims,density functional theory,"HSE06 α = 0.25, ω = 0.11/bohr",,with spin-orbit coupling,,,,,,,
10.1039/c9mh00366e,Bis(aminoethyl)-thiophene lead iodide,C8H16N2SPbI4,"2,5-bis(aminoethyl)-thiophene tetraiodoplumbate(II), AE1TPbI4, (AET)PbI4, AETPbI4, C8H16SN2PbI4",C8H16N2S,"PbI4, Lead iodide","2,5-bis(aminoethyl)-thiophene lead(II) iodide",3,single crystal,FHI-aims,density functional theory,"HSE06 α = 0.25, ω = 0.11/bohr",,with spin-orbit coupling,,,,,,,
10.1039/c9mh00366e,Bis(aminoethyl)-bithiophene lead chloride,C12H18N2S2PbCl4,"5,5'-bis(aminoethyl)-2,2'-bithiophene tetrachloroplumbate(II), AE2TPbCl4, (AEDT)PbCl4, AEDTPbCl4, C12H18S2N2PbCl4",C12H18N2S2,"PbCl4, Lead chloride","5,5'-bis(aminoethyl)-2,2'-bithiophene lead(II) chloride",3,single crystal,FHI-aims,density functional theory,"HSE06 α = 0.25, ω = 0.11/bohr",,with spin-orbit coupling,,,,,,,
10.1039/c9mh00366e,Bis(aminoethyl)-bithiophene lead iodide,C12H18N2S2PbI4,"5,5'-bis(aminoethyl)-2,2'-bithiophene tetraiodoplumbate(II), AE2TPbI4, (AEDT)PbI4, AEDTPbI4, C12H18S2N2PbI4",C12H18N2S2,"PbI4, Lead iodide","5,5'-bis(aminoethyl)-2,2'-bithiophene lead(II) iodide",3,single crystal,FHI-aims,density functional theory,"HSE06 α = 0.25, ω = 0.11/bohr",,with spin-orbit coupling,,,,,,,
10.1039/c9mh00366e,Bis(aminoethyl)-terthiophene lead chloride,C16H20N2S3PbCl4,"5,5''-bis(aminoethyl)-2,2':5',2''-terthiophene tetrachloroplumbate(II), AE3TPbCl4, (AETT)PbCl4, AETTPbCl4, C16H20S3N2PbCl4",C16H20N2S3,"PbCl4, Lead chloride","5,5''-bis(aminoethyl)-2,2':5',2''-terthiophene lead(II) chloride",3,single crystal,FHI-aims,density functional theory,"HSE06 α = 0.25, ω = 0.11/bohr",,with spin-orbit coupling,,,,,,,
10.1039/c9mh00366e,Bis(aminoethyl)-terthiophene lead iodide,C16H20N2S3PbI4,"5,5''-bis(aminoethyl)-2,2':5',2''-terthiophene tetraiodoplumbate(II), AE3TPbI4, (AETT)PbI4, AETTPbI4, C16H20S3N2PbI4",C16H20N2S3,"PbI4, Lead iodide","5,5''-bis(aminoethyl)-2,2':5',2''-terthiophene lead(II) iodide",3,single crystal,FHI-aims,density functional theory,"HSE06 α = 0.25, ω = 0.11/bohr",,with spin-orbit coupling,,,,,,,
10.1039/c9mh00366e,Bis(aminoethyl)-quinquethiophene lead chloride,C24H24N2S5PbCl4,"5,5''''-bis(aminoethyl)-2,2':5',2'':5'',2''':5''',2''''-quinquethiophene tetrachloroplumbate(II), AE5TPbCl4, (AE5T)PbCl4, C24H24S5N2PbCl4",C24H24N2S5,"PbCl4, Lead chloride","5,5''''-bis(aminoethyl)-2,2':5',2'':5'',2''':5''',2''''-quinquethiophene lead(II) chloride",3,single crystal,FHI-aims,density functional theory,"HSE06 α = 0.25, ω = 0.11/bohr",,with spin-orbit coupling,,,,,,,
10.1039/c9mh00366e,Bis(aminoethyl)-quinquethiophene lead iodide,C24H24N2S5PbI4,"5,5''''-bis(aminoethyl)-2,2':5',2'':5'',2''':5''',2''''-quinquethiophene tetraiodoplumbate(II), AE5TPbI4, (AE5T)PbI4, C24H24S5N2PbI4",C24H24N2S5,"PbI4, Lead iodide","5,5''''-bis(aminoethyl)-2,2':5',2'':5'',2''':5''',2''''-quinquethiophene lead(II) iodide",3,single crystal,FHI-aims,density functional theory,"HSE06 α = 0.25, ω = 0.11/bohr",,with spin-orbit coupling,,,,,,,
10.1039/c9mh00366e,Bis(aminoethyl)-thiophene lead chloride,C8H16N2SPbCl4,"2,5-bis(aminoethyl)-thiophene tetrachloroplumbate(II), AE1TPbCl4, (AET)PbCl4, AETPbCl4, C8H16SN2PbCl4",C8H16N2S,"PbCl4, Lead chloride","2,5-bis(aminoethyl)-thiophene lead(II) chloride",2,single crystal,FHI-aims,density functional theory,"HSE06 α = 0.25, ω = 0.11/bohr",3x3x3,atomic ZORA with spin-orbit coupling,tight,,,,,,
10.1039/c9mh00366e,Bis(aminoethyl)-thiophene lead iodide,C8H16N2SPbI4,"2,5-bis(aminoethyl)-thiophene tetraiodoplumbate(II), AE1TPbI4, (AET)PbI4, AETPbI4, C8H16SN2PbI4",C8H16N2S,"PbI4, Lead iodide","2,5-bis(aminoethyl)-thiophene lead(II) iodide",3,single crystal,FHI-aims,density functional theory,"HSE06 α = 0.25, ω = 0.11/bohr",3x3x3,atomic ZORA with spin-orbit coupling,tight,,,,,,
10.1039/c9mh00366e,Bis(aminoethyl)-bithiophene lead chloride,C12H18N2S2PbCl4,"5,5'-bis(aminoethyl)-2,2'-bithiophene tetrachloroplumbate(II), AE2TPbCl4, (AEDT)PbCl4, AEDTPbCl4, C12H18S2N2PbCl4",C12H18N2S2,"PbCl4, Lead chloride","5,5'-bis(aminoethyl)-2,2'-bithiophene lead(II) chloride",3,single crystal,FHI-aims,density functional theory,"HSE06 α = 0.25, ω = 0.11/bohr",3x3x3,atomic ZORA with spin-orbit coupling,tight,,,,,,
10.1039/c9mh00366e,Bis(aminoethyl)-bithiophene lead iodide,C12H18N2S2PbI4,"5,5'-bis(aminoethyl)-2,2'-bithiophene tetraiodoplumbate(II), AE2TPbI4, (AEDT)PbI4, AEDTPbI4, C12H18S2N2PbI4",C12H18N2S2,"PbI4, Lead iodide","5,5'-bis(aminoethyl)-2,2'-bithiophene lead(II) iodide",3,single crystal,FHI-aims,density functional theory,"HSE06 α = 0.25, ω = 0.11/bohr",3x3x3,atomic ZORA with spin-orbit coupling,tight,,,,,,
10.1039/c9mh00366e,Bis(aminoethyl)-terthiophene lead chloride,C16H20N2S3PbCl4,"5,5''-bis(aminoethyl)-2,2':5',2''-terthiophene tetrachloroplumbate(II), AE3TPbCl4, (AETT)PbCl4, AETTPbCl4, C16H20S3N2PbCl4",C16H20N2S3,"PbCl4, Lead chloride","5,5''-bis(aminoethyl)-2,2':5',2''-terthiophene lead(II) chloride",3,single crystal,FHI-aims,density functional theory,"HSE06 α = 0.25, ω = 0.11/bohr",3x3x3,atomic ZORA with spin-orbit coupling,tight,,,,,,
10.1039/c9mh00366e,Bis(aminoethyl)-terthiophene lead iodide,C16H20N2S3PbI4,"5,5''-bis(aminoethyl)-2,2':5',2''-terthiophene tetraiodoplumbate(II), AE3TPbI4, (AETT)PbI4, AETTPbI4, C16H20S3N2PbI4",C16H20N2S3,"PbI4, Lead iodide","5,5''-bis(aminoethyl)-2,2':5',2''-terthiophene lead(II) iodide",3,single crystal,FHI-aims,density functional theory,"HSE06 α = 0.25, ω = 0.11/bohr",3x3x3,atomic ZORA with spin-orbit coupling,tight,,,,,,
10.1039/c9mh00366e,Bis(aminoethyl)-quinquethiophene lead chloride,C24H24N2S5PbCl4,"5,5''''-bis(aminoethyl)-2,2':5',2'':5'',2''':5''',2''''-quinquethiophene tetrachloroplumbate(II), AE5TPbCl4, (AE5T)PbCl4, C24H24S5N2PbCl4",C24H24N2S5,"PbCl4, Lead chloride","5,5''''-bis(aminoethyl)-2,2':5',2'':5'',2''':5''',2''''-quinquethiophene lead(II) chloride",3,single crystal,FHI-aims,density functional theory,"HSE06 α = 0.25, ω = 0.11/bohr",3x3x3,atomic ZORA with spin-orbit coupling,tight,,,,,,
10.1039/c9mh00366e,Bis(aminoethyl)-quinquethiophene lead iodide,C24H24N2S5PbI4,"5,5''''-bis(aminoethyl)-2,2':5',2'':5'',2''':5''',2''''-quinquethiophene tetraiodoplumbate(II), AE5TPbI4, (AE5T)PbI4, C24H24S5N2PbI4",C24H24N2S5,"PbI4, Lead iodide","5,5''''-bis(aminoethyl)-2,2':5',2'':5'',2''':5''',2''''-quinquethiophene lead(II) iodide",3,single crystal,FHI-aims,density functional theory,"HSE06 α = 0.25, ω = 0.11/bohr",3x3x3,atomic ZORA with spin-orbit coupling,tight,,,,,,
10.1039/c9mh00366e,"5,5‘‘‘-bis(aminoethyl)-2,2‘:5‘,2‘‘:5‘‘,2‘‘‘-quaterthiophene lead chloride",C20H22N2S4PbCl4,"5,5'''-bis(aminoethyl)-2,2':5',2'':5'',2'''-quaterthiophene tetrachloroplumbate(II), AE4TPbCl4, (AEQT)PbCl4, AEQTPbCl4, C20H22S4N2PbCl4",C20H22N2S4,"PbCl4, Lead chloride","5,5'''-bis(aminoethyl)-2,2':5',2'':5'',2'''-quaterthiophene lead(II) chloride",2,film,,,,,,,,"AE4T*2HCl, PbCl2",AE4TPbCl4 film on glass or quartz,Thin film growth by RIR-MAPLE method from a 2 mM solution of the precursor salts using a 1:1 vol:vol blend of DMSO and ethylene glycol as the solvent. Films annealed in nitrogen at 125 C for 5 min after deposition.,UV-vis absorption,UV-vis spectra were collected using a Shimadzu UV-3600 spectrophotometer using a blank substrate as reference.
10.1039/c9mh00366e,"5,5‘‘‘-bis(aminoethyl)-2,2‘:5‘,2‘‘:5‘‘,2‘‘‘-quaterthiophene lead chloride",C20H22N2S4PbCl4,"5,5'''-bis(aminoethyl)-2,2':5',2'':5'',2'''-quaterthiophene tetrachloroplumbate(II), AE4TPbCl4, (AEQT)PbCl4, AEQTPbCl4, C20H22S4N2PbCl4",C20H22N2S4,"PbCl4, Lead chloride","5,5'''-bis(aminoethyl)-2,2':5',2'':5'',2'''-quaterthiophene lead(II) chloride",2,film,,,,,,,,"AE4T*2HCl, PbCl2",AE4TPbCl4 film on glass or quartz,Thin film growth by RIR-MAPLE method from a 2 mM solution of the precursor salts using a 1:1 vol:vol blend of DMSO and ethylene glycol as the solvent. Films annealed in nitrogen at 125 C for 5 min after deposition.,Photoluminescence,"Steady-state PL spectra were recorded using Edinburgh Instruments FS920 fluorimeter that was equipped with a 450 W xenon arc lamp as the excitation source, and a Peltier-cooled Hamamatsu R2658P photomultiplier tube."
10.1039/c9mh00366e,Bis(aminoethyl)-bithiophene lead iodide,C12H18N2S2PbI4,"5,5'-bis(aminoethyl)-2,2'-bithiophene tetraiodoplumbate(II), AE2TPbI4, (AEDT)PbI4, AEDTPbI4, C12H18S2N2PbI4",C12H18N2S2,"PbI4, Lead iodide","5,5'-bis(aminoethyl)-2,2'-bithiophene lead(II) iodide",2,film,,,,,,,,"AE2T*2HI, PbI2",AE2TPbI4 film on glass or quartz,Thin film growth by RIR-MAPLE method from a 4 mM solution of the precursor salts using a 1:1 vol:vol blend of DMSO and ethylene glycol as the solvent. Films are annealed in nitrogen at 150 C for 10 min after deposition.,UV-vis absorption,UV-vis spectra were collected using a Shimadzu UV-3600 spectrophotometer using a blank substrate as reference.
10.1039/c9mh00366e,Bis(aminoethyl)-bithiophene lead iodide,C12H18N2S2PbI4,"5,5'-bis(aminoethyl)-2,2'-bithiophene tetraiodoplumbate(II), AE2TPbI4, (AEDT)PbI4, AEDTPbI4, C12H18S2N2PbI4",C12H18N2S2,"PbI4, Lead iodide","5,5'-bis(aminoethyl)-2,2'-bithiophene lead(II) iodide",2,film,,,,,,,,"AE2T*2HI, PbI2",AE2TPbI4 film on glass or quartz,Thin film growth by RIR-MAPLE method from a 4 mM solution of the precursor salts using a 1:1 vol:vol blend of DMSO and ethylene glycol as the solvent. Films are annealed in nitrogen at 150 C for 10 min after deposition.,Photoluminescence,"Steady-state PL spectra were recorded using Edinburgh Instruments FS920 fluorimeter that was equipped with a 450 W xenon arc lamp as the excitation source, and a Peltier-cooled Hamamatsu R2658P photomultiplier tube."
10.1039/c9mh00366e,"5,5'''-bis(aminoethyl)-2,2':5',2'':5'',2'''-quaterthiophene lead iodide",C20H22N2S4PbI4,"5,5'''-bis(aminoethyl)-2,2':5',2'':5'',2'''-quaterthiophene tetraiodoplumbate(II), AE4TPbI4, (AEQT)PbI4, AEQTPbI4, C20H22S4N2PbI4",C20H22N2S4,"PbI4, Lead iodide","5,5'''-bis(aminoethyl)-2,2':5',2'':5'',2'''-quaterthiophene lead(II) iodide",2,film,,,,,,,,"AE4T*2HI, PbI2",AE4TPbI4 film on glass or quartz,Thin film growth by RIR-MAPLE method from a 4 mM solution of the precursor salts using a 1:1 vol:vol blend of DMSO and ethylene glycol as the solvent. Films are annealed in nitrogen at 200 C for 30 min after deposition.,UV-vis absorption,UV-vis spectra were collected using a Shimadzu UV-3600 spectrophotometer using a blank substrate as reference.
10.1039/c9mh00366e,"5,5'''-bis(aminoethyl)-2,2':5',2'':5'',2'''-quaterthiophene lead iodide",C20H22N2S4PbI4,"5,5'''-bis(aminoethyl)-2,2':5',2'':5'',2'''-quaterthiophene tetraiodoplumbate(II), AE4TPbI4, (AEQT)PbI4, AEQTPbI4, C20H22S4N2PbI4",C20H22N2S4,"PbI4, Lead iodide","5,5'''-bis(aminoethyl)-2,2':5',2'':5'',2'''-quaterthiophene lead(II) iodide",2,film,,,,,,,,"AE4T*2HI, PbI2",AE2TPbI4 film on glass or quartz,Thin film growth by RIR-MAPLE method from a 8 mM solution of the precursor salts using a 1:1 vol:vol blend of DMSO and ethylene glycol as the solvent. Films are annealed in nitrogen at 150 C for 10 min after deposition.,Photoluminescence,"Steady-state PL spectra were recorded using Edinburgh Instruments FS920 fluorimeter that was equipped with a 450 W xenon arc lamp as the excitation source, and a Peltier-cooled Hamamatsu R2658P photomultiplier tube."
10.1039/d1nr06899g,Bis(phenylethylammonium) lead iodide,C16H24N2PbI4,"bis(2-phenylethane-1-aminium) tetraiodoplumbate(II), Bisphenylethylammonium lead iodide, phenethylammonium lead iodide, (PEA)2PbI4, PEA2PbI4, (C6H5C2H4NH3)2PbI4, (C8H12N)2PbI4, (C8H9NH3)2PbI4, PEA lead iodide, (PEA)2 lead iodide",C8H12N,"PbI4, Lead iodide",bis(2-phenylethane-1-aminium) lead(II) iodide,2,single crystal,FHI-aims,DFT,PBE+TS,2*8*8,atomic ZORA,tight,force convergence 5e-3 eV/AA,,,,,
10.1039/d1nr06899g,Bis(phenylethylammonium) lead iodide,C16H24N2PbI4,"bis(2-phenylethane-1-aminium) tetraiodoplumbate(II), Bisphenylethylammonium lead iodide, phenethylammonium lead iodide, (PEA)2PbI4, PEA2PbI4, (C6H5C2H4NH3)2PbI4, (C8H12N)2PbI4, (C8H9NH3)2PbI4, PEA lead iodide, (PEA)2 lead iodide",C8H12N,"PbI4, Lead iodide",bis(2-phenylethane-1-aminium) lead(II) iodide,2,single crystal,,,,,,,,"200 mg (0.90 mmol) of PbO and 200 μL (1.59 mmol) of phenylethylammonium, fully dissolved in 4 mL of HI and 0.5 mL of H3PO2 solution.",Exfoliated single crystal flakes of (PEA)2PbI4.,"2D perovskite PEPI single crystals are synthesized based on previously reported slow-cooling method in Ref. https://dx.doi.org/10.1021/acsenergylett.8b01315. 200 mg (0.90 mmol) of PbO and 200 μL (1.59 mmol) of phenylethyl- ammonium are fully dissolved in 4 mL of HI and 0.5 mL of H3PO2 solution at 90 °C. The solution is then slowly cooled to room temperature at a rate of 2 °C h−1, giving orange sheet-like crystals. The crystals are then isolated from the parent solution by vacuum filtration, washed by a small amount of diethyl ether, and dried under vacuum. Thin crystals were exfoliated from the parent crystal using stiff heat release tape that serves as a handle. Sequential exfoliation steps with the tape yield successively thinner crystals. Many crystals were surveyed to select the best surface quality, flatness, and area.",Reflection mode and transmission mode ellipsometry,"Transmittance was collected on a Cary 7000 UV-VIS-NIR spectrophotometer. Reflection ellipsometry was collected on a JA Woollam M2000DI at 45° to 75° using tape to suppress backside reflections. Transmission ellipsometry was collected on a JA Woollam M2000DI from −10° to 70°. The three data sets were processed as a multisample analysis in CompleteEASE. For bulk and cleaved crystals, reflection ellipsometry and reflection Mueller Matrix were collected using focus probes and either a JA Woollam M2000 or RC2, respectively."
