Repository: MasterAI-EAM/Darwin

# Darwin: A Tailored GPT for the Scientific Domain 🇦🇺
**Organization: [University of New South Wales（UNSW) AI4Science](https://www.masterai.com.au) & [GreenDynamics AI](https://www.greendynamics.com.au)**

Darwin is an open-source project dedicated to pretrain and fine-tune the LLaMA model on scientific literature and datasets. Specifically designed for the scientific domain with an emphasis on materials science, chemistry, and physics, Darwin integrates structured and unstructured scientific knowledge to enhance the efficacy of language models in scientific research.

File: dataset/Crystalline organic-inorganic compounds/DukeDB.csv (part 33 of 38)
doi,compound name,formula,group,organic,inorganic,iupac,dimensionality,sample type,code,level of theory,Exchange-correlation functional,k-point grid,level of relativity,basis set definition,numerical accuracy,synthesis starting materials,synthesis product,synthesis description,experimental method,experimental description
10.1039/d1nr06899g,Bis(phenylethylammonium) lead iodide,C16H24N2PbI4,"bis(2-phenylethane-1-aminium) tetraiodoplumbate(II), Bisphenylethylammonium lead iodide, phenethylammonium lead iodide, (PEA)2PbI4, PEA2PbI4, (C6H5C2H4NH3)2PbI4, (C8H12N)2PbI4, (C8H9NH3)2PbI4, PEA lead iodide, (PEA)2 lead iodide",C8H12N,"PbI4, Lead iodide",bis(2-phenylethane-1-aminium) lead(II) iodide,2,single crystal,,,,,,,,"200 mg (0.90 mmol) of PbO and 200 μL (1.59 mmol) of phenylethylammonium, fully dissolved in 4 mL of HI and 0.5 mL of H3PO2 solution.",Exfoliated single crystal flakes of (PEA)2PbI4.,"2D perovskite PEPI single crystals are synthesized based on previously reported slow-cooling method in Ref. https://dx.doi.org/10.1021/acsenergylett.8b01315. 200 mg (0.90 mmol) of PbO and 200 μL (1.59 mmol) of phenylethyl- ammonium are fully dissolved in 4 mL of HI and 0.5 mL of H3PO2 solution at 90 °C. The solution is then slowly cooled to room temperature at a rate of 2 °C h−1, giving orange sheet-like crystals. The crystals are then isolated from the parent solution by vacuum filtration, washed by a small amount of diethyl ether, and dried under vacuum. Thin crystals were exfoliated from the parent crystal using stiff heat release tape that serves as a handle. Sequential exfoliation steps with the tape yield successively thinner crystals. Many crystals were surveyed to select the best surface quality, flatness, and area.",Reflection mode and transmission mode ellipsometry,"Transmittance was collected on a Cary 7000 UV-VIS-NIR spectrophotometer. Reflection ellipsometry was collected on a JA Woollam M2000DI at 45° to 75° using tape to suppress backside reflections. Transmission ellipsometry was collected on a JA Woollam M2000DI from −10° to 70°. The three data sets were processed as a multisample analysis in CompleteEASE. For bulk and cleaved crystals, reflection ellipsometry and reflection Mueller Matrix were collected using focus probes and either a JA Woollam M2000 or RC2, respectively."
10.1039/d1nr06899g,Bis(phenylethylammonium) lead iodide,C16H24N2PbI4,"bis(2-phenylethane-1-aminium) tetraiodoplumbate(II), Bisphenylethylammonium lead iodide, phenethylammonium lead iodide, (PEA)2PbI4, PEA2PbI4, (C6H5C2H4NH3)2PbI4, (C8H12N)2PbI4, (C8H9NH3)2PbI4, PEA lead iodide, (PEA)2 lead iodide",C8H12N,"PbI4, Lead iodide",bis(2-phenylethane-1-aminium) lead(II) iodide,2,single crystal,,,,,,,,"200 mg (0.90 mmol) of PbO and 200 μL (1.59 mmol) of phenylethylammonium, fully dissolved in 4 mL of HI and 0.5 mL of H3PO2 solution.",Exfoliated single crystal flakes of (PEA)2PbI4.,"2D perovskite PEPI single crystals are synthesized based on previously reported slow-cooling method in Ref. https://dx.doi.org/10.1021/acsenergylett.8b01315. 200 mg (0.90 mmol) of PbO and 200 μL (1.59 mmol) of phenylethyl- ammonium are fully dissolved in 4 mL of HI and 0.5 mL of H3PO2 solution at 90 °C. The solution is then slowly cooled to room temperature at a rate of 2 °C h−1, giving orange sheet-like crystals. The crystals are then isolated from the parent solution by vacuum filtration, washed by a small amount of diethyl ether, and dried under vacuum. Thin crystals were exfoliated from the parent crystal using stiff heat release tape that serves as a handle. Sequential exfoliation steps with the tape yield successively thinner crystals. Many crystals were surveyed to select the best surface quality, flatness, and area.",Reflection mode and transmission mode ellipsometry,"Transmittance was collected on a Cary 7000 UV-VIS-NIR spectrophotometer. Reflection ellipsometry was collected on a JA Woollam M2000DI at 45° to 75° using tape to suppress backside reflections. Transmission ellipsometry was collected on a JA Woollam M2000DI from −10° to 70°. The three data sets were processed as a multisample analysis in CompleteEASE. For bulk and cleaved crystals, reflection ellipsometry and reflection Mueller Matrix were collected using focus probes and either a JA Woollam M2000 or RC2, respectively."
10.1039/d1nr06899g,Bis(phenylethylammonium) lead iodide,C16H24N2PbI4,"bis(2-phenylethane-1-aminium) tetraiodoplumbate(II), Bisphenylethylammonium lead iodide, phenethylammonium lead iodide, (PEA)2PbI4, PEA2PbI4, (C6H5C2H4NH3)2PbI4, (C8H12N)2PbI4, (C8H9NH3)2PbI4, PEA lead iodide, (PEA)2 lead iodide",C8H12N,"PbI4, Lead iodide",bis(2-phenylethane-1-aminium) lead(II) iodide,3,single crystal,,,,,,,,"200 mg (0.90 mmol) of PbO and 200 μL (1.59 mmol) of phenylethylammonium, fully dissolved in 4 mL of HI and 0.5 mL of H3PO2 solution.",Exfoliated single crystal flakes of (PEA)2PbI4.,"2D perovskite PEPI single crystals are synthesized based on previously reported slow-cooling method in Ref. https://dx.doi.org/10.1021/acsenergylett.8b01315. 200 mg (0.90 mmol) of PbO and 200 μL (1.59 mmol) of phenylethyl- ammonium are fully dissolved in 4 mL of HI and 0.5 mL of H3PO2 solution at 90 °C. The solution is then slowly cooled to room temperature at a rate of 2 °C h−1, giving orange sheet-like crystals. The crystals are then isolated from the parent solution by vacuum filtration, washed by a small amount of diethyl ether, and dried under vacuum. Thin crystals were exfoliated from the parent crystal using stiff heat release tape that serves as a handle. Sequential exfoliation steps with the tape yield successively thinner crystals. Many crystals were surveyed to select the best surface quality, flatness, and area.",Reflection mode and transmission mode ellipsometry,"Transmittance was collected on a Cary 7000 UV-VIS-NIR spectrophotometer. Reflection ellipsometry was collected on a JA Woollam M2000DI at 45° to 75° using tape to suppress backside reflections. Transmission ellipsometry was collected on a JA Woollam M2000DI from −10° to 70°. The three data sets were processed as a multisample analysis in CompleteEASE. For bulk and cleaved crystals, reflection ellipsometry and reflection Mueller Matrix were collected using focus probes and either a JA Woollam M2000 or RC2, respectively."
10.1039/d1nr06899g,Bis(phenylethylammonium) lead iodide,C16H24N2PbI4,"bis(2-phenylethane-1-aminium) tetraiodoplumbate(II), Bisphenylethylammonium lead iodide, phenethylammonium lead iodide, (PEA)2PbI4, PEA2PbI4, (C6H5C2H4NH3)2PbI4, (C8H12N)2PbI4, (C8H9NH3)2PbI4, PEA lead iodide, (PEA)2 lead iodide",C8H12N,"PbI4, Lead iodide",bis(2-phenylethane-1-aminium) lead(II) iodide,2,single crystal,FHI-aims,Spin-orbit coupled hybrid DFT,"HSE06 functional; exchange mixing parameter: 0.25, screening parameter: 0.11 (Bohr radii)^(-1)",3x7x7,Spin-orbit coupling included as follows: Self-consistent scalar relativity (atomic zero-order regular approximation) with spin-orbit coupling applied non-selfconsistently in the energy band structure calculation.,"All-electron; ""intermediate"" numerical settings and basis sets.","Note that DFT-computed energy band gap values, even at the level of DFT-HS06+SOC, are not intended to capture the experimentally correct fundamental gap with quantitative accuracy. Rather, they are collected be comparable to other computational band gaps at the same level of theory in order to capture trends between different sources.",,,,,
10.1039/d1nr06899g,Bis(phenylethylammonium) lead iodide,C16H24N2PbI4,"bis(2-phenylethane-1-aminium) tetraiodoplumbate(II), Bisphenylethylammonium lead iodide, phenethylammonium lead iodide, (PEA)2PbI4, PEA2PbI4, (C6H5C2H4NH3)2PbI4, (C8H12N)2PbI4, (C8H9NH3)2PbI4, PEA lead iodide, (PEA)2 lead iodide",C8H12N,"PbI4, Lead iodide",bis(2-phenylethane-1-aminium) lead(II) iodide,2,single crystal,FHI-aims,Spin-orbit coupled hybrid DFT,"HSE06 functional; exchange mixing parameter: 0.25, screening parameter: 0.11 (Bohr radii)^(-1)",3x7x7,Spin-orbit coupling included as follows: Self-consistent scalar relativity (atomic zero-order regular approximation) with spin-orbit coupling applied non-selfconsistently in the energy band structure calculation.,"All-electron; ""intermediate"" numerical settings and basis sets.","Note that DFT-computed energy band gap values, even at the level of DFT-HS06+SOC, are not intended to capture the experimentally correct fundamental gap with quantitative accuracy. Rather, they are collected be comparable to other computational band gaps at the same level of theory in order to capture trends between different sources.",,,,,
10.1063/1.453467,Methylammonium lead chloride,CH6NPbCl3,"(CH3NH3)PbCl3 , (CH3NH3)PbCl3, MAPbCl3, (MA)PbCl3, Methylammonium trichloroplumbate(II)",CH6N,"PbCl3, Lead chloride",methanaminium lead (II) chloride,3,powder,,,,,,,,"lead (II) acetate, CH3NH3+ (by adding a 40% solution of CH3NH2 in water), concentrated HCl",Colorless MAPbCl3 crystals,CH3NH3PbCI3 was synthesized from lead (II) acetate and CH3NH3+ dissolved in concentrated HCl solution. The aqueous solution was cooled from l00°C to room temperature to obtain the colorless crystals.,Temperature-dependent Guinier-Simon photograph,Not specified.
10.1063/1.453467,Methylammonium lead chloride,CH6NPbCl3,"(CH3NH3)PbCl3 , (CH3NH3)PbCl3, MAPbCl3, (MA)PbCl3, Methylammonium trichloroplumbate(II)",CH6N,"PbCl3, Lead chloride",methanaminium lead (II) chloride,3,powder,,,,,,,,"lead (II) acetate, CH3NH3+ (by adding a 40% solution of CH3NH2 in water), concentrated HCl",Colorless MAPbCl3 crystals,CH3NH3PbCI3 was synthesized from lead (II) acetate and CH3NH3+ dissolved in concentrated HCl solution. The aqueous solution was cooled from l00°C to room temperature to obtain the colorless crystals.,Temperature-dependent Guinier-Simon photograph,Not specified.
10.1063/1.453467,Methylammonium lead chloride,CH6NPbCl3,"(CH3NH3)PbCl3 , (CH3NH3)PbCl3, MAPbCl3, (MA)PbCl3, Methylammonium trichloroplumbate(II)",CH6N,"PbCl3, Lead chloride",methanaminium lead (II) chloride,3,powder,,,,,,,,"lead (II) acetate, CH3NH3+ (by adding a 40% solution of CH3NH2 in water), concentrated HCl",Colorless MAPbCl3 crystals,CH3NH3PbCI3 was synthesized from lead (II) acetate and CH3NH3+ dissolved in concentrated HCl solution. The aqueous solution was cooled from l00°C to room temperature to obtain the colorless crystals.,Temperature-dependent Guinier-Simon photograph,Not specified.
10.1063/1.453467,Methylammonium lead bromide,CH3NH3PbBr3,"Methanaminium tribromoplumbate(II), MAPbBr3, MAPB, (MA)PbBr3, (CH3NH3)PbBr3",CNH6,"PbBr3, Lead bromide",methanaminium lead(II) bromide,3,powder,,,,,,,,"lead (II) acetate, CH3NH3+ (by adding a 40% solution of CH3NH2 in water), concentrated HBr",Orange MAPbBr3 crystals,CH3NH3PbBr3 was synthesized from lead (II) acetate and CH3NH3+ dissolved in concentrated HBr solution. The aqueous solution was cooled from l00°C to room temperature to obtain the orange crystals.,temperature-dependent Guinier-Simon photograph,No experimental details reported. Refer to Page 6374 Table I.
10.1063/1.453467,Methylammonium lead bromide,CH3NH3PbBr3,"Methanaminium tribromoplumbate(II), MAPbBr3, MAPB, (MA)PbBr3, (CH3NH3)PbBr3",CNH6,"PbBr3, Lead bromide",methanaminium lead(II) bromide,3,powder,,,,,,,,"lead (II) acetate, CH3NH3+ (by adding a 40% solution of CH3NH2 in water), concentrated HBr",Orange MAPbBr3 crystals,CH3NH3PbBr3 was synthesized from lead (II) acetate and CH3NH3+ dissolved in concentrated HBr solution. The aqueous solution was cooled from l00°C to room temperature to obtain the orange crystals.,temperature-dependent Guinier-Simon photograph,No experimental details reported. Refer to Page 6374 Table I.
10.1063/1.453467,Methylammonium lead bromide,CH3NH3PbBr3,"Methanaminium tribromoplumbate(II), MAPbBr3, MAPB, (MA)PbBr3, (CH3NH3)PbBr3",CNH6,"PbBr3, Lead bromide",methanaminium lead(II) bromide,3,powder,,,,,,,,"lead (II) acetate, CH3NH3+ (by adding a 40% solution of CH3NH2 in water), concentrated HBr",Orange MAPbBr3 crystals,CH3NH3PbBr3 was synthesized from lead (II) acetate and CH3NH3+ dissolved in concentrated HBr solution. The aqueous solution was cooled from l00°C to room temperature to obtain the orange crystals.,temperature-dependent Guinier-Simon photograph,No experimental details reported. Refer to Page 6374 Table I.
10.1063/1.453467,Methylammonium lead bromide,CH3NH3PbBr3,"Methanaminium tribromoplumbate(II), MAPbBr3, MAPB, (MA)PbBr3, (CH3NH3)PbBr3",CNH6,"PbBr3, Lead bromide",methanaminium lead(II) bromide,3,powder,,,,,,,,"lead (II) acetate, CH3NH3+ (by adding a 40% solution of CH3NH2 in water), concentrated HBr",Orange MAPbBr3 crystals,CH3NH3PbBr3 was synthesized from lead (II) acetate and CH3NH3+ dissolved in concentrated HBr solution. The aqueous solution was cooled from l00°C to room temperature to obtain the orange crystals.,temperature-dependent Guinier-Simon photograph,No experimental details reported. Refer to Page 6374 Table I.
10.1063/1.453467,Methylammonium lead iodide,CH3NH3PbI3,"Methanaminium triiodoplumbate(II), MAPI, (MA)PbI3, MAPbI3, (CH3NH3)PbI3",CH6N,"PbI3, Lead iodide",methanaminium lead(II) iodide,3,powder,,,,,,,,"lead (II) acetate, CH3NH3+ (by adding a 40% solution of CH3NH2 in water), concentrated HI",Black MAPbI3 crystals,CH3NH3PbI3 was synthesized from lead (II) acetate and CH3NH3+ dissolved in a concentrated HI solution. The aqueous solution was cooled from l00°C to 40°C to obtain the black crystals.,temperature-dependent Guinier-Simon photograph,No experimental details reported. Refer to Page 6374 Table I.
10.1063/1.453467,Methylammonium lead iodide,CH3NH3PbI3,"Methanaminium triiodoplumbate(II), MAPI, (MA)PbI3, MAPbI3, (CH3NH3)PbI3",CH6N,"PbI3, Lead iodide",methanaminium lead(II) iodide,3,powder,,,,,,,,"lead (II) acetate, CH3NH3+ (by adding a 40% solution of CH3NH2 in water), concentrated HI",Black MAPbI3 crystals,CH3NH3PbI3 was synthesized from lead (II) acetate and CH3NH3+ dissolved in a concentrated HI solution. The aqueous solution was cooled from l00°C to 40°C to obtain the black crystals.,temperature-dependent Guinier-Simon photograph,No experimental details reported. Refer to Page 6374 Table I.
10.1063/1.453467,Methylammonium lead iodide,CH3NH3PbI3,"Methanaminium triiodoplumbate(II), MAPI, (MA)PbI3, MAPbI3, (CH3NH3)PbI3",CH6N,"PbI3, Lead iodide",methanaminium lead(II) iodide,3,powder,,,,,,,,"lead (II) acetate, CH3NH3+ (by adding a 40% solution of CH3NH2 in water), concentrated HI",Black MAPbI3 crystals,CH3NH3PbI3 was synthesized from lead (II) acetate and CH3NH3+ dissolved in a concentrated HI solution. The aqueous solution was cooled from l00°C to 40°C to obtain the black crystals.,temperature-dependent Guinier-Simon photograph,No experimental details reported. Refer to Page 6374 Table I.
10.1063/1.453467,Methylammonium lead chloride,CH6NPbCl3,"(CH3NH3)PbCl3 , (CH3NH3)PbCl3, MAPbCl3, (MA)PbCl3, Methylammonium trichloroplumbate(II)",CH6N,"PbCl3, Lead chloride",methanaminium lead (II) chloride,3,powder,,,,,,,,"lead (II) acetate, CH3NH3+ (by adding a 40% solution of CH3NH2 in water), concentrated HCl",Colorless MAPbCl3 crystals,CH3NH3PbCI3 was synthesized from lead (II) acetate and CH3NH3+ dissolved in concentrated HCl solution. The aqueous solution was cooled from l00°C to room temperature to obtain the colorless crystals.,Temperature-dependent Guinier-Simon photograph,No method specified. Refer to Page 6374 Table I.
10.1063/1.453467,Methylammonium lead bromide,CH3NH3PbBr3,"Methanaminium tribromoplumbate(II), MAPbBr3, MAPB, (MA)PbBr3, (CH3NH3)PbBr3",CNH6,"PbBr3, Lead bromide",methanaminium lead(II) bromide,3,powder,,,,,,,,"lead (II) acetate, CH3NH3+ (by adding a 40% solution of CH3NH2 in water), concentrated HBr",Orange MAPbBr3 crystals,CH3NH3PbBr3 was synthesized from lead (II) acetate and CH3NH3+ dissolved in concentrated HBr solution. The aqueous solution was cooled from l00°C to room temperature to obtain the orange crystals.,Temperature-dependent Guinier-Simon photograph,No method specified. Refer to Page 6374 Table I.
10.1063/1.453467,Methylammonium lead iodide,CH3NH3PbI3,"Methanaminium triiodoplumbate(II), MAPI, (MA)PbI3, MAPbI3, (CH3NH3)PbI3",CH6N,"PbI3, Lead iodide",methanaminium lead(II) iodide,3,powder,,,,,,,,"lead (II) acetate, CH3NH3+ (by adding a 40% solution of CH3NH2 in water), concentrated HI",Black MAPbI3 crystals,CH3NH3PbI3 was synthesized from lead (II) acetate and CH3NH3+ dissolved in a concentrated HI solution. The aqueous solution was cooled from l00°C to 40°C to obtain the black crystals.,Temperature-dependent Guinier-Simon photograph,No method specified. Refer to Page 6374 Table I.
10.1063/1.4947305,Bis(phenylethylammonium) lead iodide,C16H24N2PbI4,"bis(2-phenylethane-1-aminium) tetraiodoplumbate(II), Bisphenylethylammonium lead iodide, phenethylammonium lead iodide, (PEA)2PbI4, PEA2PbI4, (C6H5C2H4NH3)2PbI4, (C8H12N)2PbI4, (C8H9NH3)2PbI4, PEA lead iodide, (PEA)2 lead iodide",C8H12N,"PbI4, Lead iodide",bis(2-phenylethane-1-aminium) lead(II) iodide,2,unknown,CRYSTAL09,DFT,PBESOL-D2,,,cc-p VDZ,,,,,,
10.1063/1.4947305,Bis(phenylethylammonium) lead iodide,C16H24N2PbI4,"bis(2-phenylethane-1-aminium) tetraiodoplumbate(II), Bisphenylethylammonium lead iodide, phenethylammonium lead iodide, (PEA)2PbI4, PEA2PbI4, (C6H5C2H4NH3)2PbI4, (C8H12N)2PbI4, (C8H9NH3)2PbI4, PEA lead iodide, (PEA)2 lead iodide",C8H12N,"PbI4, Lead iodide",bis(2-phenylethane-1-aminium) lead(II) iodide,2,unknown,Crystal09,DFT,PBESOL-D2,,,cc-p VDZ,,,,,,
10.1063/1.5083792,Methylammonium lead iodide,CH3NH3PbI3,"Methanaminium triiodoplumbate(II), MAPI, (MA)PbI3, MAPbI3, (CH3NH3)PbI3",CH6N,"PbI3, Lead iodide",methanaminium lead(II) iodide,3,film,,,,,,,,N/A,MAPbI3 Thin-film on Si,Not described.,Absorption spectra,"Absorption spectra was obtained for 350–450 nm-thick perovskite thin-films on glass from room temperature down to 5 K. Samples were mounted in a liquid helium bath cryostat and illuminated with a halogen lamp. Absorption spectra were obtained using a 0.275m focal-length monochromator with a 150 lines/mm or 300 lines/mm grating and detected by a charge-coupled device (CCD) camera.

A generalized version of the well-known Elliott formula was used to deduce the exciton binding energies and band gaps at successive temperatures.

Refer to Fig. 2&3."
10.1103/PhysRevApplied.10.041001,Cesium silver bismuth chloride,Cs2AgBiCl6,Dicesium trichloroargentate(I) µ-dichloro trichlorobismuthate(III),None,"Cs2AgBiCl6, Cesium silver(I) bismuth(III) chloride",,3,single crystal,VASP,DFT,PBE,,,,,,,,,
10.1103/PhysRevB.106.094306,Cesium lead bromide,CsPbBr3,"Cesium tribromoplumbate(II), CsPbBr3",None,"PbBr3, Lead bromide",Cesium lead(II) bromide,3,film,,,,,,,,"CsBr, PbBr2, dimethyl sulfoxide (DMSO",CsPbBr3 thin film,"A precursor solution, (0.5 M), was made by mixing CsBr (Sigma Aldrich, 0.21 grams), PbBr2 (Sigma Aldrich, 0.37 grams), and dimethyl sulfoxide (DMSO) (2 mL). This solution was then spin cast at 3000 RPM on cleaned glass for 60 seconds. It was then annealed at 106 °C for 20 minutes. The resulting film of CsPbBr3 was about 100 nm thick.",Photoluminescence measurement at T = 100 K,The CsPbBr3 thin film is excited at 447 nm with power at 0.5 mW and the intensity of each photon energy emission is measured. This test was performed at temperature T = 100 K.
10.1103/PhysRevB.106.094306,Cesium lead bromide,CsPbBr3,"Cesium tribromoplumbate(II), CsPbBr3",None,"PbBr3, Lead bromide",Cesium lead(II) bromide,3,film,,,,,,,,"CsBr, PbBr2, dimethyl sulfoxide (DMSO",CsPbBr3 thin film,"A precursor solution, (0.5 M), was made by mixing CsBr (Sigma Aldrich, 0.21 grams), PbBr2 (Sigma Aldrich, 0.37 grams), and dimethyl sulfoxide (DMSO) (2 mL). This solution was then spin cast at 3000 RPM on cleaned glass for 60 seconds. It was then annealed at 106 °C for 20 minutes. The resulting film of CsPbBr3 was about 100 nm thick.",Photoluminescence measurement at T = 50 K,The CsPbBr3 thin film is excited at 447 nm with power at 0.5 mW and the intensity of each photon energy emission is measured. This test was performed at temperature of 50 K.
10.1103/PhysRevB.106.094306,Cesium lead bromide,CsPbBr3,"Cesium tribromoplumbate(II), CsPbBr3",None,"PbBr3, Lead bromide",Cesium lead(II) bromide,3,film,,,,,,,,"CsBr, PbBr2, dimethyl sulfoxide (DMSO",CsPbBr3 thin film,"A precursor solution, (0.5 M), was made by mixing CsBr (Sigma Aldrich, 0.21 grams), PbBr2 (Sigma Aldrich, 0.37 grams), and dimethyl sulfoxide (DMSO) (2 mL). This solution was then spin cast at 3000 RPM on cleaned glass for 60 seconds. It was then annealed at 106 °C for 20 minutes. The resulting film of CsPbBr3 was about 100 nm thick.",Photoluminescence measurement at T = 10 K,The CsPbBr3 thin film is excited at 447 nm with power at 0.5 mW and the intensity of each photon energy emission is measured. This test was performed at temperature T = 10 K.
10.1103/PhysRevB.70.205330,Bis(phenylethyammonium) lead iodide (Bi-doped),(C6H5C2H4NH3)2PbI4,"PEA lead iodide (Bi-doped), PEA PbI (Bi-doped), Phenylethylammonium lead iodide, Bis(phenylethyammonium) tetraiodoplumbate(II) (Bi-doped)",C8H12N,PbI4,bis(1-phenyl-2-aminoethane) lead (II) tetraiodide (Bi-doped),2,single crystal,,,,,,,,"PbI2, BiI3, C6H5C2H4NH3I","dark, red, platelike crystals, with a bismuth ratio Pb/Bi of approx. 0.3%","Under an argon atmosphere, lead iodide (PbI2), bismuth iodide (BiI3) and phenylethylammonium iodide (C6H5C2H4NH3I) were mixed at a molar ratio of 0.9:0.1:2 and heated at 333K for a duration of 30 min. As a solvent, nitromethane was added for crystallization.",Photoluminescence,"As a detector, a charge-coupled device (CCD) camera cooled by liquid nitrogen and equipped with a polychromator was utilized. PL spectra were measured with an excitation by Xe-lamp light at 2.48 eV."
10.1103/PhysRevB.70.205330,Bis(phenylethyammonium) lead iodide (Bi-doped),(C6H5C2H4NH3)2PbI4,"PEA lead iodide (Bi-doped), PEA PbI (Bi-doped), Phenylethylammonium lead iodide, Bis(phenylethyammonium) tetraiodoplumbate(II) (Bi-doped)",C8H12N,PbI4,bis(1-phenyl-2-aminoethane) lead (II) tetraiodide (Bi-doped),2,single crystal,,,,,,,,"PbI2, BiI3, C6H5C2H4NH3I","dark, red, platelike crystals, with a bismuth ratio Pb/Bi of approx. 0.3%","Under an argon atmosphere, lead iodide (PbI2), bismuth iodide (BiI3) and phenylethylammonium iodide (C6H5C2H4NH3I) were mixed at a molar ratio of 0.9:0.1:2 and heated at 333K for a duration of 30 min. As a solvent, nitromethane was added for crystallization.",Photoluminescence excitation,"As a detector, a charge-coupled device (CCD) camera cooled by liquid nitrogen and equipped with a polychromator was utilized. PL spectra were measured with an excitation by Xe-lamp light at 2.48 eV. PLE spectra represent detected PL at 1.4 eV."
10.1103/PhysRevB.70.205330,Bis(phenylethyammonium) lead iodide (Bi-doped),(C6H5C2H4NH3)2PbI4,"PEA lead iodide (Bi-doped), PEA PbI (Bi-doped), Phenylethylammonium lead iodide, Bis(phenylethyammonium) tetraiodoplumbate(II) (Bi-doped)",C8H12N,PbI4,bis(1-phenyl-2-aminoethane) lead (II) tetraiodide (Bi-doped),2,single crystal,,,,,,,,"PbI2, BiI3, C6H5C2H4NH3I","dark, red, platelike crystals, with a bismuth ratio Pb/Bi of approx. 0.3%","Under an argon atmosphere, lead iodide (PbI2), bismuth iodide (BiI3) and phenylethylammonium iodide (C6H5C2H4NH3I) were mixed at a molar ratio of 0.9:0.1:2 and heated at 333K for a duration of 30 min. As a solvent, nitromethane was added for crystallization.",Optical absorption measurement,"As a detector, a charge-coupled device (CCD) camera cooled by liquid nitrogen and equipped with a polychromator was utilized. A halogen lamp was used as a probe light for optical absorption measurements."
10.1103/PhysRevB.70.205330,Bis(phenylethylammonium) lead iodide,C16H24N2PbI4,"bis(2-phenylethane-1-aminium) tetraiodoplumbate(II), Bisphenylethylammonium lead iodide, phenethylammonium lead iodide, (PEA)2PbI4, PEA2PbI4, (C6H5C2H4NH3)2PbI4, (C8H12N)2PbI4, (C8H9NH3)2PbI4, PEA lead iodide, (PEA)2 lead iodide",C8H12N,"PbI4, Lead iodide",bis(2-phenylethane-1-aminium) lead(II) iodide,2,single crystal,,,,,,,,"PbI2, BiI3, C6H5C2H4NH3I","dark, red, platelike crystals, with a bismuth ratio Pb/Bi of approx. 0.3%","Under an argon atmosphere, lead iodide (PbI2), bismuth iodide (BiI3) and phenylethylammonium iodide (C6H5C2H4NH3I) were mixed at a molar ratio of 0.9:0.1:2 and heated at 333K for a duration of 30 min. As a solvent, nitromethane was added for crystallization.",PL-spectroscopy,"As a detector, a charge-coupled device (CCD) camera cooled by liquid
nitrogen and equipped with a polychromator was utilized. PL spectra were measured with an excitation by Xe-lamp light at 2.48 eV."
10.1103/PhysRevB.70.205330,Bis(phenylethylammonium) lead iodide,C16H24N2PbI4,"bis(2-phenylethane-1-aminium) tetraiodoplumbate(II), Bisphenylethylammonium lead iodide, phenethylammonium lead iodide, (PEA)2PbI4, PEA2PbI4, (C6H5C2H4NH3)2PbI4, (C8H12N)2PbI4, (C8H9NH3)2PbI4, PEA lead iodide, (PEA)2 lead iodide",C8H12N,"PbI4, Lead iodide",bis(2-phenylethane-1-aminium) lead(II) iodide,2,single crystal,,,,,,,,"PbI2, BiI3, C6H5C2H4NH3I","dark, red, platelike crystals, with a bismuth ratio Pb/Bi of approx. 0.3%","Under an argon atmosphere, lead iodide (PbI2), bismuth iodide (BiI3) and phenylethylammonium iodide (C6H5C2H4NH3I) were mixed at a molar ratio of 0.9:0.1:2 and heated at 333K for a duration of 30 min. As a solvent, nitromethane was added for crystallization.",PLE-spectroscopy,"As a detector, a charge-coupled device (CCD) camera cooled by liquid
nitrogen and equipped with a polychromator was utilized. PL spectra were measured with an excitation by Xe-lamp light at 2.48 eV. PLE spectra represent detected PL at 2.35 eV."
10.1103/PhysRevB.70.205330,Bis(phenylethylammonium) lead iodide,C16H24N2PbI4,"bis(2-phenylethane-1-aminium) tetraiodoplumbate(II), Bisphenylethylammonium lead iodide, phenethylammonium lead iodide, (PEA)2PbI4, PEA2PbI4, (C6H5C2H4NH3)2PbI4, (C8H12N)2PbI4, (C8H9NH3)2PbI4, PEA lead iodide, (PEA)2 lead iodide",C8H12N,"PbI4, Lead iodide",bis(2-phenylethane-1-aminium) lead(II) iodide,2,single crystal,,,,,,,,"PbI2, BiI3, C6H5C2H4NH3I","dark, red, platelike crystals, with a bismuth ratio Pb/Bi of approx. 0.3%","Under an argon atmosphere, lead iodide (PbI2), bismuth iodide (BiI3) and phenylethylammonium iodide (C6H5C2H4NH3I) were mixed at a molar ratio of 0.9:0.1:2 and heated at 333K for a duration of 30 min. As a solvent, nitromethane was added for crystallization.",optical absorption measurement,"As a detector, a charge-coupled device (CCD) camera cooled by liquid
nitrogen and equipped with a polychromator was utilized.  A halogen
lamp was used as a probe light for optical absorption measurements."
10.1103/PhysRevB.93.094105,ammonium tin iodide,NH4SnI3,"aminium triiodostannate(II), Ammonium Tin Iodide",NH4,"SnI3, Tin iodide",aminium tin (II) iodide,3,single crystal,VASP,density functional theory,HSE06,7 × 7 × 7,spin-orbit coupling included,,,,,,,
10.1103/PhysRevLett.121.146401,Methylammonium lead iodide,CH3NH3PbI3,"Methanaminium triiodoplumbate(II), MAPI, (MA)PbI3, MAPbI3, (CH3NH3)PbI3",CH6N,"PbI3, Lead iodide",methanaminium lead(II) iodide,3,single crystal,FHI-aims,density functional theory,PBE,,atomic ZORA,tight,tight,,,,,
10.1103/PhysRevLett.121.146401,Methylammonium lead iodide,CH3NH3PbI3,"Methanaminium triiodoplumbate(II), MAPI, (MA)PbI3, MAPbI3, (CH3NH3)PbI3",CH6N,"PbI3, Lead iodide",methanaminium lead(II) iodide,3,single crystal,FHI-aims,density functional theory,PBE with Tkatchenko-Scheffler van der Waals correction,,atomic ZORA,tight,tight,,,,,
10.1103/PhysRevLett.121.146401,Methylammonium lead iodide,CH3NH3PbI3,"Methanaminium triiodoplumbate(II), MAPI, (MA)PbI3, MAPbI3, (CH3NH3)PbI3",CH6N,"PbI3, Lead iodide",methanaminium lead(II) iodide,3,single crystal,FHI-aims,density functional theory,PBE with many-body dispersion (range-separated MBD@rsSCS),,atomic ZORA,tight,tight,,,,,
10.1103/PhysRevLett.121.146401,"5,5‘‘‘-bis(aminoethyl)-2,2‘:5‘,2‘‘:5‘‘,2‘‘‘-quaterthiophene lead bromide",C20H22N2S4PbBr4,"AE4TPbBr4, (AEQT)PbBr4, AEQTPbBr4, 5,5‘‘‘-bis(aminoethyl)-2,2‘:5‘,2‘‘:5‘‘,2‘‘‘-quaterthiophene tetrabromoplumbate(II)",C20H22N2S4,"PbBr4, Lead bromide","5,5‘‘‘-bis(aminoethyl)-2,2‘:5‘,2‘‘:5‘‘,2‘‘‘-quaterthiophene lead(II) bromide",2,single crystal,FHI-aims,density functional theory,"HSE06 α = 0.25, ω = 0.11/bohr",,with spin-orbit coupling,,,,,,,
10.1103/PhysRevLett.121.146401,Bis(aminoethyl)-thiophene lead bromide,C8H16N2SPbBr4,"2,5-bis(aminoethyl)-thiophene tetrabromoplumbate(II), AE1TPbBr4, C8H16SN2PbBr4",C8H16N2S,"PbBr4, Lead bromide","2,5-bis(aminoethyl)-thiophene lead(II) bromide",2,single crystal,FHI-aims,density functional theory,"HSE06 α = 0.25, ω = 0.11/bohr",,with spin-orbit coupling,,,,,,,
10.1103/PhysRevLett.121.146401,Bis(aminoethyl)-bithiophene lead bromide,C12H18N2S2PbBr4,"5,5'-bis(aminoethyl)-2,2'-bithiophene tetrabromoplumbate(II), AE2TPbBr4, (AEBT)PbBr4, AEBTPbBr4, C12H18S2N2PbBr4",C12H18N2S2,"PbBr4, Lead bromide","5,5'-bis(aminoethyl)-2,2'-bithiophene lead(II) bromide",3,single crystal,FHI-aims,density functional theory,"HSE06 α = 0.25, ω = 0.11/bohr",,with spin-orbit coupling,,,,,,,
10.1103/PhysRevLett.121.146401,Bis(aminoethyl)-terthiophene lead bromide,C16H20N2S3PbBr4,"5,5''-bis(aminoethyl)-2,2':5',2''-terthiophene tetrabromoplumbate(II), AE3TPbBr4, (AE3T)PbBr4, C16H20S3N2PbBr4",C16H20N2S3,"PbBr4, Lead bromide","5,5''-bis(aminoethyl)-2,2':5',2''-terthiophene lead(II) bromide",3,single crystal,FHI-aims,density functional theory,"HSE06 α = 0.25, ω = 0.11/bohr",,with spin-orbit coupling,,,,,,,
10.1103/PhysRevLett.121.146401,"5,5‘‘‘-bis(aminoethyl)-2,2‘:5‘,2‘‘:5‘‘,2‘‘‘-quaterthiophene lead chloride",C20H22N2S4PbCl4,"5,5'''-bis(aminoethyl)-2,2':5',2'':5'',2'''-quaterthiophene tetrachloroplumbate(II), AE4TPbCl4, (AEQT)PbCl4, AEQTPbCl4, C20H22S4N2PbCl4",C20H22N2S4,"PbCl4, Lead chloride","5,5'''-bis(aminoethyl)-2,2':5',2'':5'',2'''-quaterthiophene lead(II) chloride",3,single crystal,FHI-aims,density functional theory,"HSE06 α = 0.25, ω = 0.11/bohr",,with spin-orbit coupling,,,,,,,
10.1103/PhysRevLett.121.146401,"5,5'''-bis(aminoethyl)-2,2':5',2'':5'',2'''-quaterthiophene lead iodide",C20H22N2S4PbI4,"5,5'''-bis(aminoethyl)-2,2':5',2'':5'',2'''-quaterthiophene tetraiodoplumbate(II), AE4TPbI4, (AEQT)PbI4, AEQTPbI4, C20H22S4N2PbI4",C20H22N2S4,"PbI4, Lead iodide","5,5'''-bis(aminoethyl)-2,2':5',2'':5'',2'''-quaterthiophene lead(II) iodide",2,single crystal,FHI-aims,density functional theory,"HSE06 α = 0.25, ω = 0.11/bohr",,with spin-orbit coupling,,,,,,,
10.1103/PhysRevLett.121.146401,Bis(aminoethyl)-quinquethiophene lead bromide,C24H24N2S5PbBr4,"5,5''''-bis(aminoethyl)-2,2':5',2'':5'',2''':5''',2''''-quinquethiophene tetrabromoplumbate(II), AE5TPbBr4, C24H24S5N2PbBr4",C24H24N2S5,"PbBr4, Lead bromide","5,5''''-bis(aminoethyl)-2,2':5',2'':5'',2''':5''',2''''-quinquethiophene lead(II) bromide",3,single crystal,FHI-aims,density functional theory,"HSE06 α = 0.25, ω = 0.11/bohr",,with spin-orbit coupling,,,,,,,
10.1103/PhysRevLett.121.146401,"5,5‘‘‘-bis(aminoethyl)-2,2‘:5‘,2‘‘:5‘‘,2‘‘‘-quaterthiophene lead bromide",C20H22N2S4PbBr4,"AE4TPbBr4, (AEQT)PbBr4, AEQTPbBr4, 5,5‘‘‘-bis(aminoethyl)-2,2‘:5‘,2‘‘:5‘‘,2‘‘‘-quaterthiophene tetrabromoplumbate(II)",C20H22N2S4,"PbBr4, Lead bromide","5,5‘‘‘-bis(aminoethyl)-2,2‘:5‘,2‘‘:5‘‘,2‘‘‘-quaterthiophene lead(II) bromide",2,single crystal,FHI-aims,density functional theory,"HSE06 α = 0.25, ω = 0.11/bohr",3x3x3,atomic ZORA with spin-orbit coupling,tight,,,,,,
10.1103/PhysRevLett.121.146401,"5,5‘‘‘-bis(aminoethyl)-2,2‘:5‘,2‘‘:5‘‘,2‘‘‘-quaterthiophene lead bromide",C20H22N2S4PbBr4,"AE4TPbBr4, (AEQT)PbBr4, AEQTPbBr4, 5,5‘‘‘-bis(aminoethyl)-2,2‘:5‘,2‘‘:5‘‘,2‘‘‘-quaterthiophene tetrabromoplumbate(II)",C20H22N2S4,"PbBr4, Lead bromide","5,5‘‘‘-bis(aminoethyl)-2,2‘:5‘,2‘‘:5‘‘,2‘‘‘-quaterthiophene lead(II) bromide",2,single crystal,FHI-aims,density functional theory,"HSE06 α = 0.25, ω = 0.11/bohr",3x3x3,atomic ZORA with spin-orbit coupling,tight,,,,,,
10.1103/PhysRevLett.121.146401,Bis(aminoethyl)-thiophene lead bromide,C8H16N2SPbBr4,"2,5-bis(aminoethyl)-thiophene tetrabromoplumbate(II), AE1TPbBr4, C8H16SN2PbBr4",C8H16N2S,"PbBr4, Lead bromide","2,5-bis(aminoethyl)-thiophene lead(II) bromide",2,single crystal,FHI-aims,density functional theory,"HSE06 α = 0.25, ω = 0.11/bohr",1x2x2,atomic ZORA with spin-orbit coupling,tight,,,,,,
10.1103/PhysRevLett.121.146401,Bis(aminoethyl)-bithiophene lead bromide,C12H18N2S2PbBr4,"5,5'-bis(aminoethyl)-2,2'-bithiophene tetrabromoplumbate(II), AE2TPbBr4, (AEBT)PbBr4, AEBTPbBr4, C12H18S2N2PbBr4",C12H18N2S2,"PbBr4, Lead bromide","5,5'-bis(aminoethyl)-2,2'-bithiophene lead(II) bromide",3,single crystal,FHI-aims,density functional theory,"HSE06 α = 0.25, ω = 0.11/bohr",3x3x3,atomic ZORA with spin-orbit coupling,tight,,,,,,
10.1103/PhysRevLett.121.146401,Bis(aminoethyl)-terthiophene lead bromide,C16H20N2S3PbBr4,"5,5''-bis(aminoethyl)-2,2':5',2''-terthiophene tetrabromoplumbate(II), AE3TPbBr4, (AE3T)PbBr4, C16H20S3N2PbBr4",C16H20N2S3,"PbBr4, Lead bromide","5,5''-bis(aminoethyl)-2,2':5',2''-terthiophene lead(II) bromide",3,single crystal,FHI-aims,density functional theory,"HSE06 α = 0.25, ω = 0.11/bohr",3x3x3,atomic ZORA with spin-orbit coupling,tight,,,,,,
10.1103/PhysRevLett.121.146401,"5,5‘‘‘-bis(aminoethyl)-2,2‘:5‘,2‘‘:5‘‘,2‘‘‘-quaterthiophene lead chloride",C20H22N2S4PbCl4,"5,5'''-bis(aminoethyl)-2,2':5',2'':5'',2'''-quaterthiophene tetrachloroplumbate(II), AE4TPbCl4, (AEQT)PbCl4, AEQTPbCl4, C20H22S4N2PbCl4",C20H22N2S4,"PbCl4, Lead chloride","5,5'''-bis(aminoethyl)-2,2':5',2'':5'',2'''-quaterthiophene lead(II) chloride",3,single crystal,FHI-aims,density functional theory,"HSE06 α = 0.25, ω = 0.11/bohr",3x3x3,atomic ZORA with spin-orbit coupling,tight,,,,,,
10.1103/PhysRevLett.121.146401,Bis(aminoethyl)-quinquethiophene lead bromide,C24H24N2S5PbBr4,"5,5''''-bis(aminoethyl)-2,2':5',2'':5'',2''':5''',2''''-quinquethiophene tetrabromoplumbate(II), AE5TPbBr4, C24H24S5N2PbBr4",C24H24N2S5,"PbBr4, Lead bromide","5,5''''-bis(aminoethyl)-2,2':5',2'':5'',2''':5''',2''''-quinquethiophene lead(II) bromide",3,single crystal,FHI-aims,density functional theory,"HSE06 α = 0.25, ω = 0.11/bohr",3x3x3,atomic ZORA with spin-orbit coupling,tight,,,,,,
10.1103/PhysRevLett.121.146401,Methylammonium lead iodide,CH3NH3PbI3,"Methanaminium triiodoplumbate(II), MAPI, (MA)PbI3, MAPbI3, (CH3NH3)PbI3",CH6N,"PbI3, Lead iodide",methanaminium lead(II) iodide,3,single crystal,FHI-aims,density functional theory,"HSE06 α = 0.25, ω = 0.11/bohr",,atomic ZORA with spin-orbit-coupling,tight,,,,,,
10.1103/PhysRevLett.121.146401,"5,5'''-bis(aminoethyl)-2,2':5',2'':5'',2'''-quaterthiophene lead iodide",C20H22N2S4PbI4,"5,5'''-bis(aminoethyl)-2,2':5',2'':5'',2'''-quaterthiophene tetraiodoplumbate(II), AE4TPbI4, (AEQT)PbI4, AEQTPbI4, C20H22S4N2PbI4",C20H22N2S4,"PbI4, Lead iodide","5,5'''-bis(aminoethyl)-2,2':5',2'':5'',2'''-quaterthiophene lead(II) iodide",2,single crystal,,,,,,,,"PbI2 (99.999% trace metal basis), HI (57 wt. % in H2O, with hypophosphorous acid as stabilizer, assay 99.95%), N,N-Dimethylformamide (anhydrous, 99.8%, Sigma-Aldrich), 2-butanol (99.5%, VWR International)",Orange crystals,"Synthesize AE4T·HI in the lab. References [1-3]

Dissolve 2 mg PbI2 and 3 mg AE4T·HI in 0.7 ml DMF with a drop of HI. Then, layer 2 ml 2-butanol on top of the solution (SI Figure S8a). In the experiment, the target crystals came out after several days (Figure S8b).",Single crystal X-ray diffraction,Bruker D8 ADVANCE Series II at room temperature.
10.1103/PhysRevLett.121.146401,Methylammonium lead iodide,CH3NH3PbI3,"Methanaminium triiodoplumbate(II), MAPI, (MA)PbI3, MAPbI3, (CH3NH3)PbI3",CH6N,"PbI3, Lead iodide",methanaminium lead(II) iodide,3,single crystal,FHI-aims,density functional theory,PBE with Tkatchenko-Scheffler van der Waals correction,1x2x2,atomic ZORA,tight,tight,,,,,
10.1103/PhysRevLett.121.146401,"5,5‘‘‘-bis(aminoethyl)-2,2‘:5‘,2‘‘:5‘‘,2‘‘‘-quaterthiophene lead bromide",C20H22N2S4PbBr4,"AE4TPbBr4, (AEQT)PbBr4, AEQTPbBr4, 5,5‘‘‘-bis(aminoethyl)-2,2‘:5‘,2‘‘:5‘‘,2‘‘‘-quaterthiophene tetrabromoplumbate(II)",C20H22N2S4,"PbBr4, Lead bromide","5,5‘‘‘-bis(aminoethyl)-2,2‘:5‘,2‘‘:5‘‘,2‘‘‘-quaterthiophene lead(II) bromide",2,single crystal,FHI-aims,density functional theory,"HSE06 α = 0.25, ω = 0.11/bohr",3x3x3,atomic ZORA with spin-orbit coupling,tight,,,,,,
10.1103/PhysRevLett.121.146401,"5,5'''-bis(aminoethyl)-2,2':5',2'':5'',2'''-quaterthiophene lead iodide",C20H22N2S4PbI4,"5,5'''-bis(aminoethyl)-2,2':5',2'':5'',2'''-quaterthiophene tetraiodoplumbate(II), AE4TPbI4, (AEQT)PbI4, AEQTPbI4, C20H22S4N2PbI4",C20H22N2S4,"PbI4, Lead iodide","5,5'''-bis(aminoethyl)-2,2':5',2'':5'',2'''-quaterthiophene lead(II) iodide",2,single crystal,FHI-aims,density functional theory,"HSE06 α = 0.25, ω = 0.11/bohr",3x3x3,atomic ZORA with spin-orbit coupling,tight,,,,,,
10.1107/S0108270106009127,Tetrakis(3-phenylpropylammonium) lead iodide,C36H52N4Pb3I10,"tetrakis(1-phenylpropane-3-aminium) decaiodo triplumbate(II), (C9H14N)4Pb3I10",C9H14N,"Pb3I10, Lead iodide",tetrakis(1-phenylpropane-3-aminium) lead iodide,2,single crystal,,,,,,,,"PbO, 3-phenylpropylamine, HI",Yellow rectangular crystals,"Dissolve PbO (0.184 g, 0.824 mmol) and 3-phenylpropylamine (0.167 g, 1.23 mmol) in HI (3 ml) and heat to form a clear solution. Slowly cool to room temperature to form yellow crystals.",Single-crystal X-ray diffraction,Bruker SMART CCD area-detector diffractometer with Mo Kα radiation
10.1107/S0108270106016167,Bis­(tert-butyl­ammonium) lead iodide dihydrate,C8H24N2[PbI3]I 2H2O,"bis¬≠(2-methylpropane-2-aminium) tetraiodoplumbate(II) dihydrate, (C4H12N)2[PbI3]I 2H2O",C4H12N,"[PbI3]I, Lead iodide",bis­(2-methylpropane-2-aminium) lead (II) iodide dihydrate,1,single crystal,,,,,,,,"PbI2, HI, C(CH3)3NH2",Yellow needle-like crystal,"Dissolve PbI2 (0.126 g, 0.273 mmol) in 47% HI (2 ml) in a sample vial. Thereafter, add C(CH3)3NH2 (0.050 g, 0.684 mmol) and dissolve the resulting precipitate by refluxing for 12 h at 363 K. Slowly cool the solution to room temperature at a rate of 2 K/h.",Single-crystal X-ray diffraction,Bruker SMART CCD area-detector diffractometer with Mo Kα radiation.
10.1107/S0108270106039746,"1,4-phenyldiammonium lead iodide dihydrate",C6H10N2PbI4-2H2O,"1,4-phenyldiaminium tetraiodoplumbate(II) dihydrate, H3NC6H4NH3PbI4-2H2O",C6H10N2,"PbI4, Lead iodide","1,4-phenyldiaminium lead iodide dihydrate",1,single crystal,,,,,,,,"PbI2, HI, NH2C6H4NH2",Brown polyhedral crystals,"Dissolve PbI2 (0.200 g, 0.434 mmol) in 47% HI (7 ml) in a test tube. Add NH2C6H4NH2 (0.043 g, 0.398 mmol) and dissolve the resulting precipitate via reflux for 12 h at 393 K. Cool the solution slowly to room temperature at a rate of 2 K h-1.",Single crystal X-ray diffraction,Frames were collected using a Bruker SMART CCD area-detector diffractometer with Mo Ka radiation
10.1107/S0108270106039746,"bis(3,5-dimethylanilinium) lead iodide",C16H24N2PbI4,"bis¬≠(3,5-dimethyl¬≠anilinium) tetraiodoplumbate(II), (C6H3NH3(CH3)2)2PbI4",C8H12N,"PbI4, Lead iodide","bis(3,5-dimethylanilinium) lead (II) iodide",1,single crystal,,,,,,,,"PbI2, HI, C8H9NH2",Yellow plate-like crystals,"Dissolve PbI2 (0.060 g, 0.130 mmol) in 47% HI (2 ml) in a round-bottomed flask. Add C8H9NH2 (0.040 g, 0.330 mmol) and dissolve the resulting precipitate via reflux for 12 h at 363 K. Cool the solution slowly to room temperature at a rate of 2 K h-1.",Single crystal X-ray diffraction,Frames were collected using a Bruker SMART CCD area-detector diffractometer with Mo Ka radiation
10.1107/S1600536806013973,"Bis(propane-1,2-diammonium) lead iodide trihydrate",C6H24N4PbI6 3H2O,"Bis(propane-1,2-diaminium) hexabromoplumbate(II), trihydrate, [NH3CH2CH(NH3)CH3]2[PbI6]3H2O",C3H12N2,"PbI6, Lead iodide","Bis(propane-1,2-diaminium) lead iodide trihydrate",0,single crystal,,,,,,,,"PbI2, HI, NH2CH2CH(NH2)CH3",Colourless crystal,"Dissolve PbI2 (0.220 g, 0.477 mmol) in 47% HI (3 ml) in a round-bottomed flask. Add NH2CH2CH(NH2)CH3 (0.200 g, 2.70 mmol), dissolve the resulting precipitate by refluxing for 12 h at 363 K. Slowly cool the solution to room temperature at 2 K/h.",Single-crystal X-ray diffraction,Bruker SMART CCD area-detector diffractometer with Mo Kα radiation.
