Repository: MasterAI-EAM/Darwin

# Darwin: A Tailored GPT for the Scientific Domain 🇦🇺
**Organization: [University of New South Wales（UNSW) AI4Science](https://www.masterai.com.au) & [GreenDynamics AI](https://www.greendynamics.com.au)**

Darwin is an open-source project dedicated to pretrain and fine-tune the LLaMA model on scientific literature and datasets. Specifically designed for the scientific domain with an emphasis on materials science, chemistry, and physics, Darwin integrates structured and unstructured scientific knowledge to enhance the efficacy of language models in scientific research.

File: dataset/Crystalline organic-inorganic compounds/DukeDB.csv (part 34 of 38)
doi,compound name,formula,group,organic,inorganic,iupac,dimensionality,sample type,code,level of theory,Exchange-correlation functional,k-point grid,level of relativity,basis set definition,numerical accuracy,synthesis starting materials,synthesis product,synthesis description,experimental method,experimental description
10.1107/S160053680903712X,Bis(phenylethylammonium) lead bromide,C16H24N2PbBr4,"bis(2-phenylethan-1-aminium) tetrabromoplumbate(II), (PEA)2PbBr4, (C6H5C2H4NH3)2PbBr4, (C8H12N)2PbBr4, PEA lead bromide, (PEA) lead bromide",C8H12N,"PbBr4, Lead bromide",bis(2-phenylethan-1-aminium) lead(II) bromide,2,single crystal,,,,,,,,Not stated.,Crystals,"Grown at room temperature from a solution in N,Ndimethylformamide (DMF) using nitromethane as the poor solvent.",X-ray diffraction,Rigaku R-AXIS RAPID diffractometer with Mo Ka radiation. Refer to the first page of the paper for details.
10.1126/sciadv.1700704,Bis(phenylethylammonium) lead iodide,C16H24N2PbI4,"bis(2-phenylethane-1-aminium) tetraiodoplumbate(II), Bisphenylethylammonium lead iodide, phenethylammonium lead iodide, (PEA)2PbI4, PEA2PbI4, (C6H5C2H4NH3)2PbI4, (C8H12N)2PbI4, (C8H9NH3)2PbI4, PEA lead iodide, (PEA)2 lead iodide",C8H12N,"PbI4, Lead iodide",bis(2-phenylethane-1-aminium) lead(II) iodide,2,unknown,Quantum Espresso,DFT,,6x6x1,,ultra-soft pseudopotentials,,,,,,
10.1126/sciadv.aay0571,bismethylbenzylammonium lead iodide,C16H24N2PbI4,"(MBA)2PbI4, Œ±-methylbenzylammonium lead, (C6H5CH(CH3)NH3)2PbI4 iodide, 1-phenylethylammonium lead iodide, bismethylbenzylaminium tetraiodoplumbate(II)",C8H12N,"PbI4, Lead iodide",bismethylbenzylaminium lead (II) iodide,2,film,,,,,,,,"DMF, lead oxide (PbO, 99.999%), (±)-α-methylbenzylamine (rac-MBA, 99%), 57% aqueous hydriodic acid (HI) solution (99.95%, distilled, stabilized by H3PO2)",Thin film on quartz substrate,"200 mg of PbO (0.897 mmol), 200 μl (1.57 mmol) of rac-MBA were dissolved in 6 ml of HI by heating at 90°C in an oil bath. The solution was slowly cooled to room temperature with a cooling rate of 1°C/hour. The obtained crystals were filtered and washed with diethyl ether.
The crystals were dissolved in DMF. Thin films were prepared by spin-coating the solution onto quartz substrates at a spin rate of 4000 rpm for 30 s. They were then annealed at 100°C for 10 min.",UV-vis absorption,
10.1126/sciadv.aay0571,bismethylbenzylammonium lead iodide,C16H24N2PbI4,"(MBA)2PbI4, Œ±-methylbenzylammonium lead, (C6H5CH(CH3)NH3)2PbI4 iodide, 1-phenylethylammonium lead iodide, bismethylbenzylaminium tetraiodoplumbate(II)",C8H12N,"PbI4, Lead iodide",bismethylbenzylaminium lead (II) iodide,2,film,,,,,,,,"DMF, lead oxide (PbO, 99.999%), (R)-(+)-α-methylbenzylamine (R-MBA, 98%, ee 96%), (S)-(−)-α-methylbenzylamine (S-MBA, 98%, ee 98%), 57% aqueous hydriodic acid (HI) solution (99.95%, distilled, stabilized by H3PO2)",Thin film on quartz substrate,"200 mg of PbO (0.897 mmol), 200 μl (1.57 mmol) of R-, S-MBA were dissolved in 6 ml of HI by heating at 90°C in an oil bath. The solution was slowly cooled to room temperature with a cooling rate of 1°C/hour. The obtained crystals were filtered and washed with diethyl ether. The crystals were dissolved in DMF. Thin films were prepared by spin-coating the solution onto quartz substrates at a spin rate of 4000 rpm for 30 s. They were then annealed at 100°C for 10 min.",Circular Dichroism (CD) Spectroscopy,A Jasco J-715 spectropolarimeter was used on thin film samples. Spectra were averaged over five scans. An internal algorithm in the Jasco software package was used to smooth the spectra. CD spectra were taken from 200 to 600 nm at 0.2-nm resolution.
10.1126/sciadv.aay0571,bismethylbenzylammonium lead iodide,C16H24N2PbI4,"(MBA)2PbI4, Œ±-methylbenzylammonium lead, (C6H5CH(CH3)NH3)2PbI4 iodide, 1-phenylethylammonium lead iodide, bismethylbenzylaminium tetraiodoplumbate(II)",C8H12N,"PbI4, Lead iodide",bismethylbenzylaminium lead (II) iodide,2,film,,,,,,,,"DMF, lead oxide (PbO, 99.999%), (R)-(+)-α-methylbenzylamine (R-MBA, 98%, ee 96%), 57% aqueous hydriodic acid (HI) solution (99.95%, distilled, stabilized by H3PO2)",Thin film on ITO substrate,"200 mg of PbO (0.897 mmol), 200 μl (1.57 mmol) of R-MBA were dissolved in 6 ml of HI by heating at 90°C in an oil bath. The solution was slowly cooled to room temperature with a cooling rate of 1°C/hour. The obtained crystals were filtered and washed with diethyl ether. The crystals were dissolved in DMF. Thin films were prepared by spin-coating the solution onto ITO substrates at a spin rate of 4000 rpm for 30 s. They were then annealed at 100°C for 10 min.",Magnetic conductive-probe atomic force microscopy,"A Veeco D5000 AFM system in an Ar-filled glovebox with a NanoScope V controller was used to perform the conductive atomic force microscopy. A Bruker MESP-V2 tip was used. The Co-Cr coated tips were pre-magnetized by a strong permanent magnet for 30 minutes and immediately following were used to scan. I-V curves were generated by increasing the bias voltage from -2 to +2 Volts, and a scan rate of 0.5 Hz in contact mode was used. More than 100 I-V curves were taken in different locations for each sample."
10.1126/sciadv.aay0571,bismethylbenzylammonium lead iodide,C16H24N2PbI4,"(MBA)2PbI4, Œ±-methylbenzylammonium lead, (C6H5CH(CH3)NH3)2PbI4 iodide, 1-phenylethylammonium lead iodide, bismethylbenzylaminium tetraiodoplumbate(II)",C8H12N,"PbI4, Lead iodide",bismethylbenzylaminium lead (II) iodide,2,film,,,,,,,,"DMF, lead oxide (PbO, 99.999%), (S)-(−)-α-methylbenzylamine (S-MBA, 98%, ee 98%), 57% aqueous hydriodic acid (HI) solution (99.95%, distilled, stabilized by H3PO2)",Thin film on ITO substrate,"200 mg of PbO (0.897 mmol), 200 μl (1.57 mmol) of S-MBA were dissolved in 6 ml of HI by heating at 90°C in an oil bath. The solution was slowly cooled to room temperature with a cooling rate of 1°C/hour. The obtained crystals were filtered and washed with diethyl ether. The crystals were dissolved in DMF. Thin films were prepared by spin-coating the solution onto ITO substrates at a spin rate of 4000 rpm for 30 s. They were then annealed at 100°C for 10 min.",Magnetic conductive-probe atomic force microscopy,"A Veeco D5000 AFM system in an Ar-filled glovebox with a NanoScope V controller was used to perform the conductive atomic force microscopy. A Bruker MESP-V2 tip was used. The Co-Cr coated tips were pre-magnetized by a strong permanent magnet for 30 minutes and immediately following were used to scan. I-V curves were generated by increasing the bias voltage from -2 to +2 Volts, and a scan rate of 0.5 Hz in contact mode was used. More than 100 I-V curves were taken in different locations for each sample."
10.1126/sciadv.aay4045,Bis(butylammonium) lead bromide,C8H24N2PbBr4,"bis(butyl-1-aminium) tetrabromoplumbate(II), (BA)2PbBr4, (C4H12N)2PbBr4",C4H12N,"PbBr4, Lead bromide",bis(butyl-1-aminium) lead(II) bromide,2,single crystal,,,,,,,,"BABr (synthesized), PbBr2, HBr",Colorless single crystals,"(BA)2PbBr4 crystals were synthesized by mixing BABr, and PbBr2 into a saturated HBr solution at a molar ratio of 2:1. Complete dissolution was achieved by heating to boiling with constant stirring for ~30 minutes. Upon slowly cooling, at a rate of 1°C/min to room temperature, the crystals precipitated. The crystals were removed by suction filtration and were dried in a vacuum.",UV-vis absorption,A Shimadzu UV-3101 UV-vis spectrophotometer was used to measure the absorption spectra.
10.1126/sciadv.aay4045,Bis(butylammonium) caesium lead bromide,C8H24N2CsPb2Br7,"(BA)2CsPb2Br7, bis(butane-1-aminium) caesium septabromo diplumbate(II)",C8H24N2,"CsPb2Br7, Caesium lead bromide",bis(butane-1-aminium) caesium lead bromide,2,single crystal,,,,,,,,"BABr (synthesized), CsBr, PbBr2, HBr",Yellow single crystals,"(BA)2CsPb2Br7 crystals were synthesized by mixing BABr, CsBr, and PbBr2 into a saturated HBr solution at a molar ratio of 3:1:2. Complete dissolution was achieved by heating to 100°C with constant stirring for ~30 minutes. Upon slowly cooling, at a rate of 20°C/min to room temperature, the crystals precipitated. The crystals were removed by suction filtration and were dried in a vacuum.",UV-vis absorption,A Shimadzu UV-3101 UV-vis spectrophotometer was used to measure the absorption spectra.
10.1126/sciadv.aay4045,Bis(butylammonium) caesium lead bromide,C8H24N2Cs2Pb3Br10,"(BA)2Cs2Pb3Br10, bis(butane-1-aminium) dicaesium decabromo triplumbate(II)",C8H24N2,"Cs2Pb3Br10, Caesium lead bromide",bis(butane-1-aminium) caesium lead bromide,2,single crystal,,,,,,,,"BABr (synthesized), CsBr, PbBr2, HBr",Yellow single crystals,"(BA)2Cs2Pb3Br10 crystals were synthesized by mixing BABr, CsBr, and PbBr2 into a saturated HBr solution at a molar ratio of 3.5:2:3. Complete dissolution was achieved by heating to 100°C with constant stirring for ~30 minutes. Upon slowly cooling, at a rate of 20°C/min to room temperature, the crystals precipitated. The crystals were removed by suction filtration and were dried in a vacuum.",UV-vis absorption,A Shimadzu UV-3101 UV-vis spectrophotometer was used to measure the absorption spectra.
10.1126/sciadv.aay4045,Bis(butylammonium) lead bromide,C8H24N2PbBr4,"bis(butyl-1-aminium) tetrabromoplumbate(II), (BA)2PbBr4, (C4H12N)2PbBr4",C4H12N,"PbBr4, Lead bromide",bis(butyl-1-aminium) lead(II) bromide,2,single crystal,,,,,,,,"BABr (synthesized), PbBr2, HBr",Colorless single crystals,"(BA)2PbBr4 crystals were synthesized by mixing BABr, and PbBr2 into a saturated HBr solution at a molar ratio of 2:1. Complete dissolution was achieved by heating to boiling with constant stirring for ~30 minutes. Upon slowly cooling, at a rate of 1°C/min to room temperature, the crystals precipitated. The crystals were removed by suction filtration and were dried in a vacuum.",UV-vis absorption,A Shimadzu UV-3101 UV-vis spectrophotometer was used to measure the absorption spectra.
10.1126/sciadv.aay4045,Bis(butylammonium) caesium lead bromide,C8H24N2CsPb2Br7,"(BA)2CsPb2Br7, bis(butane-1-aminium) caesium septabromo diplumbate(II)",C8H24N2,"CsPb2Br7, Caesium lead bromide",bis(butane-1-aminium) caesium lead bromide,2,single crystal,,,,,,,,"BABr (synthesized), CsBr, PbBr2, HBr",Yellow single crystals,"(BA)2CsPb2Br7 crystals were synthesized by mixing BABr, CsBr, and PbBr2 into a saturated HBr solution at a molar ratio of 3:1:2. Complete dissolution was achieved by heating to 100°C with constant stirring for ~30 minutes. Upon slowly cooling, at a rate of 20°C/min to room temperature, the crystals precipitated. The crystals were removed by suction filtration and were dried in a vacuum.",UV-vis absorption,A Shimadzu UV-3101 UV-vis spectrophotometer was used to measure the absorption spectra.
10.1126/sciadv.aay4045,Bis(butylammonium) caesium lead bromide,C8H24N2Cs2Pb3Br10,"(BA)2Cs2Pb3Br10, bis(butane-1-aminium) dicaesium decabromo triplumbate(II)",C8H24N2,"Cs2Pb3Br10, Caesium lead bromide",bis(butane-1-aminium) caesium lead bromide,2,single crystal,,,,,,,,"BABr (synthesized), CsBr, PbBr2, HBr",Yellow single crystals,"(BA)2Cs2Pb3Br10 crystals were synthesized by mixing BABr, CsBr, and PbBr2 into a saturated HBr solution at a molar ratio of 3.5:2:3. Complete dissolution was achieved by heating to 100°C with constant stirring for ~30 minutes. Upon slowly cooling, at a rate of 20°C/min to room temperature, the crystals precipitated. The crystals were removed by suction filtration and were dried in a vacuum.",UV-vis absorption,A Shimadzu UV-3101 UV-vis spectrophotometer was used to measure the absorption spectra.
10.1126/sciadv.aay4045,Bis(butylammonium) lead bromide,C8H24N2PbBr4,"bis(butyl-1-aminium) tetrabromoplumbate(II), (BA)2PbBr4, (C4H12N)2PbBr4",C4H12N,"PbBr4, Lead bromide",bis(butyl-1-aminium) lead(II) bromide,2,single crystal,,,,,,,,"BABr (synthesized), PbBr2, HBr",Colorless single crystals,"(BA)2PbBr4 crystals were synthesized by mixing BABr, and PbBr2 into a saturated HBr solution at a molar ratio of 2:1. Complete dissolution was achieved by heating to boiling with constant stirring for ~30 minutes. Upon slowly cooling, at a rate of 1°C/min to room temperature, the crystals precipitated. The crystals were removed by suction filtration and were dried in a vacuum.",Photoluminescence microscopy,PL spectra were recorded in a PL microscope. A Janish Research Company ST-500 microscope cryostat using a Coherent OBIS 375LX laser was used for the measurements.
10.1126/sciadv.aay4045,Bis(butylammonium) caesium lead bromide,C8H24N2CsPb2Br7,"(BA)2CsPb2Br7, bis(butane-1-aminium) caesium septabromo diplumbate(II)",C8H24N2,"CsPb2Br7, Caesium lead bromide",bis(butane-1-aminium) caesium lead bromide,2,single crystal,,,,,,,,"BABr (synthesized), CsBr, PbBr2, HBr",Yellow single crystals,"(BA)2CsPb2Br7 crystals were synthesized by mixing BABr, CsBr, and PbBr2 into a saturated HBr solution at a molar ratio of 3:1:2. Complete dissolution was achieved by heating to 100°C with constant stirring for ~30 minutes. Upon slowly cooling, at a rate of 20°C/min to room temperature, the crystals precipitated. The crystals were removed by suction filtration and were dried in a vacuum.",Photoluminescence microscopy,PL spectra were recorded in a PL microscope. A Janish Research Company ST-500 microscope cryostat using a Coherent OBIS 375LX laser was used for the measurements.
10.1126/sciadv.aay4045,Bis(butylammonium) caesium lead bromide,C8H24N2Cs2Pb3Br10,"(BA)2Cs2Pb3Br10, bis(butane-1-aminium) dicaesium decabromo triplumbate(II)",C8H24N2,"Cs2Pb3Br10, Caesium lead bromide",bis(butane-1-aminium) caesium lead bromide,2,single crystal,,,,,,,,"BABr (synthesized), CsBr, PbBr2, HBr",Yellow single crystals,"(BA)2Cs2Pb3Br10 crystals were synthesized by mixing BABr, CsBr, and PbBr2 into a saturated HBr solution at a molar ratio of 3.5:2:3. Complete dissolution was achieved by heating to 100°C with constant stirring for ~30 minutes. Upon slowly cooling, at a rate of 20°C/min to room temperature, the crystals precipitated. The crystals were removed by suction filtration and were dried in a vacuum.",Photoluminescence microscopy,PL spectra were recorded in a PL microscope. A Janish Research Company ST-500 microscope cryostat using a Coherent OBIS 375LX laser was used for the measurements.
10.1126/sciadv.aay4045,Bis(butylammonium) lead bromide,C8H24N2PbBr4,"bis(butyl-1-aminium) tetrabromoplumbate(II), (BA)2PbBr4, (C4H12N)2PbBr4",C4H12N,"PbBr4, Lead bromide",bis(butyl-1-aminium) lead(II) bromide,2,single crystal,,,,,,,,"BABr (synthesized), PbBr2, HBr",Colorless single crystals,"(BA)2PbBr4 crystals were synthesized by mixing BABr, and PbBr2 into a saturated HBr solution at a molar ratio of 2:1. Complete dissolution was achieved by heating to boiling with constant stirring for ~30 minutes. Upon slowly cooling, at a rate of 1°C/min to room temperature, the crystals precipitated. The crystals were removed by suction filtration and were dried in a vacuum.",Photoluminescence microscopy,PL spectra were recorded in a PL microscope. A Janish Research Company ST-500 microscope cryostat using a Coherent OBIS 375LX laser was used for the measurements.
10.1126/sciadv.aay4045,Bis(butylammonium) caesium lead bromide,C8H24N2CsPb2Br7,"(BA)2CsPb2Br7, bis(butane-1-aminium) caesium septabromo diplumbate(II)",C8H24N2,"CsPb2Br7, Caesium lead bromide",bis(butane-1-aminium) caesium lead bromide,2,single crystal,,,,,,,,"BABr (synthesized), CsBr, PbBr2, HBr",Yellow single crystals,"(BA)2CsPb2Br7 crystals were synthesized by mixing BABr, CsBr, and PbBr2 into a saturated HBr solution at a molar ratio of 3:1:2. Complete dissolution was achieved by heating to 100°C with constant stirring for ~30 minutes. Upon slowly cooling, at a rate of 20°C/min to room temperature, the crystals precipitated. The crystals were removed by suction filtration and were dried in a vacuum.",Photoluminescence microscopy,PL spectra were recorded in a PL microscope. A Janish Research Company ST-500 microscope cryostat using a Coherent OBIS 375LX laser was used for the measurements.
10.1126/sciadv.aay4045,Bis(butylammonium) caesium lead bromide,C8H24N2Cs2Pb3Br10,"(BA)2Cs2Pb3Br10, bis(butane-1-aminium) dicaesium decabromo triplumbate(II)",C8H24N2,"Cs2Pb3Br10, Caesium lead bromide",bis(butane-1-aminium) caesium lead bromide,2,single crystal,,,,,,,,"BABr, CsBr, PbBr2, HBr",Yellow single crystals,"(BA)2Csn-1PbBr3n+1 crystals were synthesized by mixing BABr, CsBr, and PbBr2 into a saturated HBr solution in an appropriate stoichiometry. Complete dissolution was achieved by heating to boiling with constant stirring for ~30 minutes. Upon slowly cooling to room temperature colorless (n = 1) and yellow (n = 2 and 3) precipitated in their respective solutions. The crystals were removed by suctio9n filtration and were dried in a vacuum. Pure-phase single crystals were obtained via the following BA:Cs:Pb ratios: n = 1, 2:0:1; n = 2, 3:1:2, n = 3, 3.5:2:3.",Photoluminescence Spectra,A Janish Research Company ST-500 microscope cryostat using a Coherent OBIS 375LX laser was used to measure low-temperature PL. An excitation wavelength of 375 nm was used. PL spectra at high temperature was performed in the same system with a HCP422G gas-tight hot plate.
10.1126/sciadv.aay4045,Bis(butylammonium) lead bromide,C8H24N2PbBr4,"bis(butyl-1-aminium) tetrabromoplumbate(II), (BA)2PbBr4, (C4H12N)2PbBr4",C4H12N,"PbBr4, Lead bromide",bis(butyl-1-aminium) lead(II) bromide,2,single crystal,,,,,,,,"BABr (synthesized), PbBr2, HBr",Colorless single crystals,"(BA)2PbBr4 crystals were synthesized by mixing BABr, and PbBr2 into a saturated HBr solution at a molar ratio of 2:1. Complete dissolution was achieved by heating to boiling with constant stirring for ~30 minutes. Upon slowly cooling, at a rate of 1°C/min to room temperature, the crystals precipitated. The crystals were removed by suction filtration and were dried in a vacuum.",Single-crystal X-ray diffraction,A synchrotron radiation source ( λ = 0.7749 Å) in a nitrogen atmosphere was used for the SCXRD data. The crystals were mounted on a Bruker diffractometer using a Kapton tip. Nitrogen cryogen with a temperature controller precisely adjusted the temperature during measurement. APEX 3 software was used for data reduction and SADABS software was used for multiscan absorption correction. Structure calculations were performed using the SHELXTL program.
10.1126/sciadv.aay4045,Bis(butylammonium) caesium lead bromide,C8H24N2Cs2Pb3Br10,"(BA)2Cs2Pb3Br10, bis(butane-1-aminium) dicaesium decabromo triplumbate(II)",C8H24N2,"Cs2Pb3Br10, Caesium lead bromide",bis(butane-1-aminium) caesium lead bromide,2,single crystal,,,,,,,,"BABr (synthesized), CsBr, PbBr2, HBr",Yellow single crystals,"(BA)2Cs2Pb3Br10 crystals were synthesized by mixing BABr, CsBr, and PbBr2 into a saturated HBr solution at a molar ratio of 3.5:2:3. Complete dissolution was achieved by heating to 100°C with constant stirring for ~30 minutes. Upon slowly cooling, at a rate of 20°C/min to room temperature, the crystals precipitated. The crystals were removed by suction filtration and were dried in a vacuum.",Single-crystal X-ray diffraction,A synchrotron radiation source ( λ = 0.7749 Å) in a nitrogen atmosphere was used for the SCXRD data.  The crystals were mounted on a Bruker diffractometer with a Kapton tip. Nitrogen cryogen with a temperature controller precisely adjusted the temperature during measurement. APEX 3 software was used for data reduction and SADABS software was used for multiscan absorption correction. Structure calculations were performed using the SHELXTL program.
10.1126/sciadv.aay4045,Bis(butylammonium) caesium lead bromide,C8H24N2CsPb2Br7,"(BA)2CsPb2Br7, bis(butane-1-aminium) caesium septabromo diplumbate(II)",C8H24N2,"CsPb2Br7, Caesium lead bromide",bis(butane-1-aminium) caesium lead bromide,2,single crystal,,,,,,,,"BABr (synthesized), CsBr, PbBr2, HBr",Yellow single crystals,"(BA)2CsPb2Br7 crystals were synthesized by mixing BABr, CsBr, and PbBr2 into a saturated HBr solution at a molar ratio of 3:1:2. Complete dissolution was achieved by heating to 100°C with constant stirring for ~30 minutes. Upon slowly cooling, at a rate of 20°C/min to room temperature, the crystals precipitated. The crystals were removed by suction filtration and were dried in a vacuum.",Single-crystal X-ray diffraction,A synchrotron radiation source ( λ = 0.7749 Å) in a nitrogen atmosphere was used for the SCXRD data. The crystals were mounted on a Bruker diffractometer using a Kapton tip. Nitrogen cryogen with a temperature controller precisely adjusted the temperature during measurement. APEX 3 software was used for data reduction and SADABS software was used for multiscan absorption correction. Structure calculations were performed using the SHELXTL program.
10.1126/sciadv.abq4524,Tributyl(methyl)phosphonium lead iodide,C13H30PPbI3,"tributyl(methyl)phosphonium lead iodide, TPPbI3",C13H30P,"PbI3, lead iodide",,1,film,,,,,,,,"TPI, PbI2, dimethylformamide (DMF)",Tributyl(methyl)phosphonium lead iodide film,"PbI2 (0.5 mol) and TPI (0.5 mol) were both dissolved in DMF (1 mL). The resulting solution (30 μL) was dropped onto a glass surface. Spin-coating was performed at 5000 rpm for 30 seconds, then the film was annealed at 100°C for 5 minutes.",UV-Vis Spectroscopy,"The absorbance spectrum of TPPbI3 films were recorded using UV-Vis spectroscopy, no information about equipment given."
10.1126/sciadv.abq4524,Tributyl(methyl)phosphonium lead iodide,C13H30PPbI3,"tributyl(methyl)phosphonium lead iodide, TPPbI3",C13H30P,"PbI3, lead iodide",,1,film,,,,,,,,"TPI, PbI2, dimethylformamide (DMF)",Tributyl(methyl)phosphonium lead iodide film,"PbI2 (0.5 mol) and TPI (0.5 mol) were both dissolved in DMF (1 mL). The resulting solution (30 μL) was dropped onto a glass surface. Spin-coating was performed at 5000 rpm for 30 seconds, then the film was annealed at 100°C for 5 minutes.",UV-Vis Spectroscopy,"The absorbance spectrum of TPPbI3 films were recorded using UV-Vis spectroscopy, no information about equipment given.
The band gap was determined from the absorption spectrum."
10.1126/science.267.5203.1473,Diiodoformamidinium bis(methylammonium) tin iodide,C4H20I2N5Sn2I8,"diiododiaminomethanide bis(methanaminium) bis(tetraiodostannate(II)), [NH2C(I)=NH2]2(CH3NH3)2Sn2I8","CH4IN2, CH6N","Sn2I8, Tin iodide",diiododiaminomethanide bis(methanaminium),2,single crystal,,,,,,,,"CH3NH2•Hl, NH2CN, Snl2, HI",Crystals,"CH3NH2•Hl (2.772 g, 17.44 mmol), NH2CN (0.733 g, 17.44 mmol), and Snl2 (6.495 g, 17.44 mmol) were dissolved in 70 ml of 57 weight % aqueous HI solution at 80°C. After soaking at 80°C for 12 hours, the solution was cooled to -10°C at 2°C/hour. The product was filtered under nitrogen, dried in flowing argon at 80°C for several hours, and then removed to an argon-filled dry box with oxygen and water levels maintained at <1 part per million.",Single crystal X-ray diffraction,Enraf-Nonius CAD4 single-crystal diffractometer and graphite monochromatized MoKa radiation.
10.1126/science.267.5203.1473,Diiodoformamidinium tris(methylammonium) tin iodide,C5H26I2N7Sn3I11,"diiododiaminomethanide tris(methanaminium) tris(tetraiodostannate(II)), [NH2C(I)=NH2]2(CH3NH3)3Sn3I11","CH4IN2, CH6N","Sn3I11, Tin iodide",diiododiaminomethanide tris(methanaminium),2,single crystal,,,,,,,,"CH3NH2•Hl, NH2CN, Snl2, HI",Sheet-like crystals,"Prepare a 2:5:5 molar ratio of NH2CN, CH3NH2•HI, and Snl2 dissolved in 70 ml of 57 weight % aqueous HI solution at 80°C. After soaking at 80°C for 12 hours, the solution was cooled to -10°C at 2°C/hour. The product was filtered under nitrogen, dried in flowing argon at 80°C for several hours, and then removed to an argon-filled dry box with oxygen and water levels maintained at <1 part per million. The product contained a mixture of [NH2C(I)=NH2]2(CH3NH3)3Sn3I11 and CH3NH2Snl3. The sheet-like [NH2C(I)=NH2]2(CH3NH3)3Sn3I11 crystals could be mechanically separated from the rod-like or rhombic dodecahedral cubic perovskite crystals because of the very different crystalline habit for these two materials.",Single crystal X-ray diffraction,Enraf-Nonius CAD4 single-crystal diffractometer and graphite monochromatized MoKa radiation.
10.1126/science.267.5203.1473,Diiodoformamidinium tetrakis(methylammonium) tin iodide,C6H32I2N8Sn4I14,"[NH2C(I)=NH2]2(CH3NH3)4Sn4I14, diiododiaminomethanide tetrakis(methanaminium) tetradecaiodo tetrastannate(II)","CH4IN2, CH6N","Sn4I14, Tin iodide",diiododiaminomethanide tetrakis(methanaminium),2,single crystal,,,,,,,,"CH3NH2•Hl, NH2CN, Snl2, HI",Sheet-like crystals,"Add large excess of CH3NH2•HI and Snl2 to NH2CN dissolved in 70 ml of 57 weight % aqueous HI solution at 80°C. After soaking at 80°C for 12 hours, the solution was cooled to -10°C at 2°C/hour. The product was filtered under nitrogen, dried in flowing argon at 80°C for several hours, and then removed to an argon-filled dry box with oxygen and water levels maintained at <1 part per million. The [NH2C(I)=NH2]2(CH3NH3)4Sn4I14 crystals could be mechanically separated from the rod-like or rhombic dodecahedral cubic perovskite crystals because of the very different crystalline habit for these two materials.",Single crystal X-ray diffraction,Enraf-Nonius CAD4 single-crystal diffractometer and graphite monochromatized MoKa radiation.
10.1126/science.aai8535,Trimethylchloromethylammonium manganese chloride,(Me3NCH2Cl)MnCl3,"trimethylchloro-methanaminium trichloromanganate(II), TMCM-MnCl3",C4NH11Cl,"MnCl3, manganese chloride",trimethylchloro-methanaminium manganese chloride,1,unknown,,,,,,,,"Trimethylamine (30 wt % in water) and dichloromethane, acetonitrile, manganese(II) chloride (MnCl2)",red block-shaped Me3NCH2ClMnCl3 (TMCM-MnCl3) crystals,"Equimolar amounts of Trimethylamine (30 wt% in water) and dichloromethane were mixed in acetonitrile and kept at room temperature for 24 hours. The obtained colorless solid ((Chloromethyl)trimethylammonium chloride) was collected.
The (Chloromethyl)trimethylammonium chloride (50 mmol) was then mixed with anhydrous MnCl2 (50 mmol) in 100 ml of methanol. Crystals were obtained by a slow evaporation. Film was then made by spin coating the solution on an ITO-glass substrate.",UV-vis absorption,
10.1126/science.aai8535,Trimethylchloromethylammonium manganese chloride,(Me3NCH2Cl)MnCl3,"trimethylchloro-methanaminium trichloromanganate(II), TMCM-MnCl3",C4NH11Cl,"MnCl3, manganese chloride",trimethylchloro-methanaminium manganese chloride,1,powder,,,,,,,,"Trimethylamine (30 wt % in water) and dichloromethane, acetonitrile, manganese(II) chloride (MnCl2)",red block-shaped Me3NCH2ClMnCl3 (TMCM-MnCl3) crystals,Equimolar amounts of Trimethylamine (30 wt% in water) and dichloromethane was mixed in acetonitrile at room temperature for 24 hours. The (Chloromethyl)trimethylammonium chloride (50 mmol) was then mixed with anhydrous manganese(II) (50 mmol) in 100 ml of methanol.,Photoluminescence,
10.1139/v90-063,Methylammonium lead bromide,CH3NH3PbBr3,"Methanaminium tribromoplumbate(II), MAPbBr3, MAPB, (MA)PbBr3, (CH3NH3)PbBr3",CNH6,"PbBr3, Lead bromide",methanaminium lead(II) bromide,3,single crystal,,,,,,,,"HBr, CH3NH2, Pb(NO3)2",MAPbBr3 Single-crystal,Add concentrated HBr to neutralize 20 g of 40% CH3NH2 aqueous solution. Add 7.1 g (0.021 mol) of Pb(NO3)2 solution drop-wise under vigorous stirring at 100°C to the concentrated CH3NH3Br solution. Red organic crystals form while dripping in the solution. Cool the solution to room temperature and filter out the crystals. Wash crystals firstly with n-butanol and then with benzene; subsequently dry crystals in vacuum. Yield: 9.5 g.,X-ray diffraction,"CAD-4 four-circle diffractometer; Mo Kα, λ = 0.70926 Å (graphite monochromator); T = 18 °C. Lorentz, polarization, and absorption corrections applied. Refer to page 413 Experimental."
10.1139/v90-063,Methylammonium lead chloride,CH6NPbCl3,"(CH3NH3)PbCl3 , (CH3NH3)PbCl3, MAPbCl3, (MA)PbCl3, Methylammonium trichloroplumbate(II)",CH6N,"PbCl3, Lead chloride",methanaminium lead (II) chloride,3,single crystal,,,,,,,,"HCl, CH3NH2, PbCl2",MAPbCl3 Single-crystal,Primarily referenced the methods of [1] and [2]. The synthesis of MAPbBr3 in ref [2] was modified to prepare MAPbCl3.,Single crystal X-ray diffraction,"CAD-4 four-circle diffractometer; Mo Kα, λ = 0.70926 Å (graphite monochromator); T = 18 °C. Lorentz, polarization, and absorption corrections applied. Refer to page 413 Experimental."
10.1139/v90-063,Methylammonium lead iodide,CH3NH3PbI3,"Methanaminium triiodoplumbate(II), MAPI, (MA)PbI3, MAPbI3, (CH3NH3)PbI3",CH6N,"PbI3, Lead iodide",methanaminium lead(II) iodide,3,powder,,,,,,,,"HI, CH3NH2, Pb(NO3)2",MAPbI3 Powder,Add concentrated HI to neutralize 20 g of 40% CH3NH2 aqueous solution. Add 7.1 g (0.021 mol) of Pb(NO3)2 solution drop-wise under vigorous stirring at 100°C to the concentrated CH3NH2I solution. Organic crystals form while dripping in the solution. Cool the solution to not below 40°C and filter out the crystals. Wash crystals firstly with n-butanol and then with benzene; subsequently dry crystals in vacuum.,X-ray diffraction,"Diffraction pattern of some of the lines corresponding to Weber's cubic (a = 6.27 A) were split up or broadened, indicating that MAPbI3 at room temperature is not strictly cubic. Refer to page 413 Experimental."
10.1139/v90-063,Methylammonium lead bromide,CH3NH3PbBr3,"Methanaminium tribromoplumbate(II), MAPbBr3, MAPB, (MA)PbBr3, (CH3NH3)PbBr3",CNH6,"PbBr3, Lead bromide",methanaminium lead(II) bromide,3,powder,,,,,,,,"HBr, CH3NH2, Pb(NO3)2",Partially deuterated MAPbBr3,Add concentrated HBr to neutralize 20 g of 40% CH3NH2 aqueous solution. Add 7.1 g (0.021 mol) of Pb(NO3)2 solution drop-wise under vigorous stirring at 100°C to the concentrated CH3NH2Br solution. Red organic crystals form while dripping in the solution. Cool the solution to room temperature and filter out the crystals. Wash crystals firstly with n-butanol and then with benzene; subsequently dry crystals in vacuum. Partially N-deuterated samples required for the NMR studies were prepared using D-containing solutions. Refer to Page 413 Experimental.,2H and 14N NMR,"Measurements were carried out at 8.48 T with a Nicolet 360NB spectrometer using a broad band (16-58 MHz) variable-temperature 10 mm probe supplied by Nicolet. The 2-H and 14-N frequencies were 55.427 and 26.083 MHz, respectively. Refer to Page 414 Results section Existence of transitions subsection."
10.1139/v90-063,Methylammonium lead chloride,CH6NPbCl3,"(CH3NH3)PbCl3 , (CH3NH3)PbCl3, MAPbCl3, (MA)PbCl3, Methylammonium trichloroplumbate(II)",CH6N,"PbCl3, Lead chloride",methanaminium lead (II) chloride,3,powder,,,,,,,,"HCl, CD3NH2, PbCl2",CD3NH3PbCl3 crystals,Primarily referenced the methods of [1] and [2]. The synthesis of MAPbBr3 in ref [2] was modified to prepare CD3NH3PbCl3.,2H and 14N NMR,"Measurements were carried out at 8.48 T with a Nicolet 360NB spectrometer using a broad band (16-58 MHz) variable-temperature 10 mm probe supplied by Nicolet. The 2-H and 14-N frequencies were 55.427 and 26.083 MHz, respectively. Refer to Page 414 Results section Existence of transitions subsection."
10.1139/v90-063,Methylammonium lead iodide,CH3NH3PbI3,"Methanaminium triiodoplumbate(II), MAPI, (MA)PbI3, MAPbI3, (CH3NH3)PbI3",CH6N,"PbI3, Lead iodide",methanaminium lead(II) iodide,3,powder,,,,,,,,"HI, CH3NH2, Pb(NO3)2",Partially deuterated MAPbI3,Add concentrated HI to neutralize 20 g of 40% CH3NH2 aqueous solution. Add 7.1 g (0.021 mol) of Pb(NO3)2 solution drop-wise under vigorous stirring at 100°C to the concentrated CH3NH2I solution. Organic crystals form while dripping in the solution. Cool the solution to not below 40°C and filter out the crystals. Wash crystals firstly with n-butanol and then with benzene; subsequently dry crystals in vacuum. Partially N-deuterated samples required for the NMR studies were prepared using D-containing solutions. Refer to Page 413 Experimental.,2H and 14N NMR,"Measurements were carried out at 8.48 T with a Nicolet 360NB spectrometer using a broad band (16-58 MHz) variable-temperature 10 mm probe supplied by Nicolet. The 2-H and 14-N frequencies were 55.427 and 26.083 MHz, respectively. Refer to Page 414 Results section Existence of transitions subsection."
10.1139/v90-063,Methylammonium lead bromide,CH3NH3PbBr3,"Methanaminium tribromoplumbate(II), MAPbBr3, MAPB, (MA)PbBr3, (CH3NH3)PbBr3",CNH6,"PbBr3, Lead bromide",methanaminium lead(II) bromide,3,powder,,,,,,,,"HBr, CH3NH2, Pb(NO3)2",MAPbBr3 Single-crystal,Add concentrated HBr to neutralize 20 g of 40% CH3NH2 aqueous solution. Add 7.1 g (0.021 mol) of Pb(NO3)2 solution drop-wise under vigorous stirring at 100°C to the concentrated CH3NH3Br solution. Red organic crystals form while dripping in the solution. Cool the solution to room temperature and filter out the crystals. Wash crystals firstly with n-butanol and then with benzene; subsequently dry crystals in vacuum. Yield: 9.5 g.,Adiabatic calorimetry,"The heat capacities were measured in an adiabatic calorimeter from 30 to 300 K, using sample masses of 12.8235 g MAPbBr3. Refer to Page 414 Table 1."
10.1139/v90-063,Methylammonium lead chloride,CH6NPbCl3,"(CH3NH3)PbCl3 , (CH3NH3)PbCl3, MAPbCl3, (MA)PbCl3, Methylammonium trichloroplumbate(II)",CH6N,"PbCl3, Lead chloride",methanaminium lead (II) chloride,3,powder,,,,,,,,"HCl, CH3NH2, PbCl2",MAPbCl3 Single-crystal,Primarily referenced the methods of [1] and [2]. The synthesis of MAPbBr3 in ref [2] was modified to prepare MAPbCl3.,Adiabatic calorimetry,"The heat capacities were measured in an adiabatic calorimeter from 30 to 345 K, using sample masses of 14.6883 g MAPbCl3. Refer to Page 414 Table 1."
10.1143/JPSJ.71.1694,Methylammonium lead iodide,CH3NH3PbI3,"Methanaminium triiodoplumbate(II), MAPI, (MA)PbI3, MAPbI3, (CH3NH3)PbI3",CH6N,"PbI3, Lead iodide",methanaminium lead(II) iodide,3,single crystal,,,,,,,,"CH3NH3PbI3, lead (II) acetate, CH3NH3+ (by adding a 40% solution of CH3NH2 in water), concentrated HI",Black and opaque MAPbI3 Single crystal,CH3NH3PbI3 was synthesized from lead (II) acetate and CH3NH3+ (by adding a 40% solution of CH3NH2 in water) dissolved in concentrated HI solution. Cool aqueous solution from l00°C to not lower than 40°C to obtain a black crystal. Crystals of about 1 cm in dimension were obtained. Synthesis using reference [2].,Single crystal X-ray diffraction,"Spherical samples were cut and polished into 0.3mm in diameter, among which a single crystal was selected and was mounted on an off-centered 4-circle diffractometer (HUBER 424) controlled by MXC (Mac Science). Graphite-monochromated Mo K\alpha radiation was used from a rotating anode generator with 50 kV–250 mA. Refer to Page 1695 Table I (Params); Page 1696 Table II (Apos)."
10.1143/JPSJ.71.1694,Methylammonium lead iodide,CH3NH3PbI3,"Methanaminium triiodoplumbate(II), MAPI, (MA)PbI3, MAPbI3, (CH3NH3)PbI3",CH6N,"PbI3, Lead iodide",methanaminium lead(II) iodide,3,single crystal,,,,,,,,"CH3NH3PbI3, lead (II) acetate, CH3NH3+ (by adding a 40% solution of CH3NH2 in water), concentrated HI",Black and opaque MAPbI3 single crystal,CH3NH3PbI3 was synthesized from lead (II) acetate and CH3NH3+ (by adding a 40% solution of CH3NH2 in water) dissolved in concentrated HI solution. Cool aqueous solution from l00°C to not lower than 40°C to obtain a black crystal. Crystals of about 1 cm in dimension were obtained. Synthesis using reference [2],X-ray diffraction,Cut and polish samples into 0.3mm in diameter. Select a single crystal and mount on an off-centered 4-circle diffractometer (HUBER 424) controlled by MXC (Mac Science). Use cold nitrogen gas flow (Oxford Crysteram) to keep the temperature of the sample within ±0.5 K. Use graphite-monochromated Mo-K\alpha radiation from a rotating anode generator with 50 kV–250 mA. Refer to Page 1695 Fig. 1.
10.1515/ncrs-1999-0318,Bis(phenylmethylammonium) lead chloride,C14H20N2PbCl4,"bis(phenylmethanaminium) tetrachloroplumbate(II), (PMA)2PbCl4, (C6H5CH2NH3)2PbCl4, (C7H10N)2PbCl4, (C7H7NH3)2PbCl4",C7H10N,"PbCl4, Lead chloride",bis(phenylmethanaminium) lead(II) chloride,2,single crystal,,,,,,,,"Lead chloride, benzylamine (Merck), HCl, DMF",Colorless crystals,"Benzyl ammonium chloride was prepared by adding a stoichiometric amount of 37% concentrated HCl to benzylamine. Then, the solvent from a dimethylformamide solution of lead chloride and benzyl ammonium chloride (1:2) was slowly evaporated.",Single crystal X-ray diffraction,"Nicolet P3, Wyckoff diffractometer with Mo Ka radiation (0.71073 À)"
10.1515/ncrs-1999-0319,Bis(1-(2-naphthyl)methylammonium) lead chloride,C22H24N2PbCl4,"bis(2-(napthalen-2-yl)methanaminium) tetrachloroplumbate(II), (NMA)2PbCl4, (C11H9NH3)2PbCl4, (C11H12N)2PbCl4",C11H12N,"PbCl4, Lead chloride",1-(2-naphthyl)methylaminium lead(II) chloride,2,single crystal,,,,,,,,"Lead chloride, 2-naphthylmethyl-amine, HCl, DMF",Colorless crystals,"Slowly evaporate the solvent from a solution of lead chloride and 2-naphthylmethyl-ammonium chloride with the ratio 1:2 in dimethylformamide.

Prepare 2-naphthylmethyl-amine (NMA) according to the procedure outlined in [1] and [2]. Add a stoichiometric amount of 37% concentrated HCl to prepare the adjunct hydrochloride salt.",X-ray diffraction,"Nicolet P3, Wyckoff diffractometer with Mo Ka radiation (0.71073 Â)"
10.1515/ncrs-1999-0320,Bis(2-anthrylmethylammonium) lead chloride,C30H28N2PbCl4,"bis(anthracen-1-ylmethanaminium) tetrachloroplumbate(II), AMA2PbCl4, (C15H11NH3)2PbCl4, (C15H14N)2PbCl4",C15H14N,"PbCl4, Lead chloride",bis(anthracen-1-ylmethanaminium) lead(II) chloride,2,single crystal,,,,,,,,"Lead chloride, 2-anthrylmethyl-amine, HCl, DMF",Colorless crystals,"Prepare 2-anthrylmethyl-amine from the procedure outlined in [1] and [2]. Prepare the adjunct hydrochloride salt by adding a stoichiometric amount of 37% concentrated HCl.

Slowly evaporate the solvent from a solution of lead chloride and 2-anthrylmethyl-ammonium chloride with the stoichiometric 1:2 in dimethylformamide.",X-ray diffraction,"Nicolet P3, Wyckoff with Mo Ka radiation (0.71073 Â). Programs used were SHELXS-86 and SHELXL-93."
10.1515/znb-1993-0727,Bis(phenethylammonium) tin iodide,C16H24N2SnI4,"bis(phenylethanaminium) tetraiodostannate(II), (PEA)2SnI4, (C6H5CH2CH2NH3)2(SnI4)",C8H12N,"SnI4, Tin iodide",bis(phenylethanaminium) tin iodide,2,bulk polycrystalline,,,,,,,,phenyl ethyl ammonium iodide (C6H5CH2CH2NH3I) and tin iodide (SnI2),brown-golden plate-like (C6H5CH2CH2NH3)2SnI4 crystals,"In an argon atmosphere, 540 mg (2.16 mmol) of C6H5CH2CH2NH3I was mixed with 373 mg (1 mmol) of SnI2 in 10 ml of acetonitrile under stirring. 4 ml of the solvent was evaporated by heating at 75 degrees C. The solution was then cooled to 10 degrees C. Finally, the precipitate was filtered and dried at 40 degrees celsius.",UV-vis absorption,The spectrum was recorded on Varian model 2390 spectrophotometer
10.1515/znb-1993-0727,Bis(phenethylammonium) tin iodide,C16H24N2SnI4,"bis(phenylethanaminium) tetraiodostannate(II), (PEA)2SnI4, (C6H5CH2CH2NH3)2(SnI4)",C8H12N,"SnI4, Tin iodide",bis(phenylethanaminium) tin iodide,2,bulk polycrystalline,,,,,,,,phenyl ethyl ammonium iodide (C6H5CH2CH2NH3I) and tin iodide (SnI2),brown-golden plate-like (C6H5CH2CH2NH3)2SnI4 crystals,"In an argon atmosphere, 540 mg (2.16 mmol) of C6H5CH2CH2NH3I was mixed with 373 mg (1 mmol) of SnI2 in 10 ml of acetonitrile under stirring. 4 ml of the solvent was evaporated by heating at 75 degrees C. The solution was then cooled to 10 degrees C. Finally, the precipitate was filtered and dried at 40 degrees celsius.",Photoluminescence,"The spectrum was recorded using Jobin-Yvon model HG2S Raman spectrophoto­meter, using an argon laser."
10.1515/znb-1999-1112,Bis(phenylmethylammonium) lead iodide,C14H20N2PbI4,"bis(phenylmethanaminium) tetraiodoplumbate(II), (PMA)2PbI4, (C7H7NH3)2PbI4, (C7H10N)2PbI4, (C6H5CH2NH3)2PbI4",C7H10N,"PbI4, Lead iodide",bis(phenylmethanaminium) lead(II) iodide,2,single crystal,,,,,,,,"PbI2 (Johnson Matthey, 976204), PbO (Ferak 01-881), hydroiodic acid 57% (Merck 341), H3PO2 50% (Fluka 9421), benzylamine (Fluka 13180)",Orange plate crystals,"To prepare C6H5CH2NH3I, treat benzylamine with aq.HI 57% in the presence of H3PO2 and recrystallize the precipitate from acetonitrile.
