Repository: MasterAI-EAM/Darwin

# Darwin: A Tailored GPT for the Scientific Domain 🇦🇺
**Organization: [University of New South Wales（UNSW) AI4Science](https://www.masterai.com.au) & [GreenDynamics AI](https://www.greendynamics.com.au)**

Darwin is an open-source project dedicated to pretrain and fine-tune the LLaMA model on scientific literature and datasets. Specifically designed for the scientific domain with an emphasis on materials science, chemistry, and physics, Darwin integrates structured and unstructured scientific knowledge to enhance the efficacy of language models in scientific research.

File: dataset/Crystalline organic-inorganic compounds/DukeDB.csv (part 35 of 38)
doi,compound name,formula,group,organic,inorganic,iupac,dimensionality,sample type,code,level of theory,Exchange-correlation functional,k-point grid,level of relativity,basis set definition,numerical accuracy,synthesis starting materials,synthesis product,synthesis description,experimental method,experimental description
Treat C6H5CH2NH3I and PbI2 in molar ratio 2:1 in CH3CN or DMF to obtain small crystals. 

Dissolve C6H5CH2NH2 (107 mg, 1 mmol) and PbO (111.5 mg, 0.5 mmol) in aq. HI (57%) in the presence of H3PO2 at reflux temperature to obtain large crystals. 

Slowly cool the solution and obtain the crystals several hours later, filter and dry in air.",X-ray diffraction,Collect on a Crystal Logic dual goniometer using graphite monochromated MoKa radiation. Unit cell dimensions were determined and refined by using the angular setting of 24 automatically centered reflections in the range 11° < 29 < 24°. Intensity data were recorded using a Theta-2theta scan. Refer to page 1406 for details.
10.2138/am-2002-8-917,Calcium titanate,CaTiO3,"Perovskite, Calcium dioxido(oxo)titanium, Calcium titanate, CaTiO3",None,CaTiO3,,3,single crystal,,,,,,,,"CaTiO3 powder, TiO2",crystals with a maximum size of 1000 • 400 • 500 mm,Powder of CaTiO3 was heated with TiO2 flux at 1650 deg C for 24 hours. The temperature was gradually decreased by 5 deg C/hour to 1500 deg C.,Single crystal X-ray diffraction,"A four-circle diffractometer (RIGAKU AFC-5 and AFC-6) using MoKa radiation (l = 0.71069 Å) emitted from a rotating anode X-ray generator (50 kV, 180 mA) with a graphite monochromator was used."
DOI 10.1007/s12274-015-0948-y,tris(methylammonium) bismuth iodide,C3H18N3Bi2I9,"MBI, MA3Bi2I9, (CH3NH3)3Bi2I9, tris(methanaminium) nonaiodo dibismuthate(III)",CH6N,"Bi2I9, Bismuth iodide",tris(methanaminium) bismuth iodide,0,film,,,,,,,,"methylammonium iodide (MAI), bismuth iodide (BiI3), DMF (N,N-dimethylformamide), FTO covered with TiO2 mesoporous layers",Red ~500 nm thick film,"0.2384 g of MAI and 0.5897 g of BiI3 were mixed in 1 mL of DMF. The solution was filtered using PTFE syringe filters (0.45 μm) before use. 50 μL of the solution was spin-coated at 4,000 rpm for 30 s with a ramp rate of 4,000 rpm·s–1. The film was heated at 100 °C for 10 min on a hotplate.",UV–vis absorption (reflectance),The absorption spectrum was recorded using Shimadzu UV2450. The band gap value was obtained by Tauc plot with an indirect band gap assumption.
doi.org/10.1021/acs.inorgchem.7b02285,"N,N-dimethylphenylene-p-diammonium lead iodide",C8H14N2PbI4,"benzene-1,4-di(methanaminium) tetraiodoplumbate(II)",C8H14N2,"PbI4, Lead iodide","benzene-1,4-di(methanaminium) lead (II) iodide",2,single crystal,,,,,,,,"Pb(CH3COO)2·3H2O (99.999% trace metals basis), N,N-dimethylene-p-diamine (97%), HI (57 wt % in H2O, stabilized with H3PO4, 99.95%), H3PO4 (85 wt % in H2O), ethanol (99.9%), and diethyl ether (99%)",Red block-like crystal,"Pb(CH3COO)2·3H2O (2.2 g, 6.8 mmol) was dissolved in 9 ml HI and 1 ml H3PO4 under heating. 0.92g N,N-Dimethylene-p-diamine (920 mg, 6.8 mmol) was dissolved in 5 mL ethanol and the previous acid solution was added dropwise over 10 min at −70 °C while stirring. The mixture was sonicated at room temperature for 5 minutes to produce the solids. The obtained powder was filtered and washed with diethyl ether (5 × 10 mL). The precipitate was redissolved in 5 mL of HI and 1 mL of H3PO4 and half of the solution was evaporated by heating. The solution was allowed to cool. The obtained crystals were washed with diethyl ether.",Single crystal XRD,a Bruker Quazar SMART APEXII diffractometer with Mo Kα (λ = 0.71073 Å) radiation was used to collect the data.
doi.org/10.1021/acs.inorgchem.7b02285,"N,N-dimethylphenylene-p-diammonium lead bromide",C8H14N2PbBr4,"benzene-1,4-di(methanaminium) tetrabromoplumbate(II)",C8H14N2,"PbBr4, Lead bromide","benzene-1,4-di(methanaminium) lead (II) bromide",2,single crystal,,,,,,,,"Pb(CH3COO)2·3H2O (99.999% trace metals basis), N,N-dimethylene-p-diamine (97%), HBr (48 wt % in H2O), H3PO4 (85 wt % in H2O), ethanol (99.9%), and diethyl ether (99%)",Yellow block-like crystal,"Pb(CH3COO)2·3H2O (2.2 g, 6.8 mmol) was dissolved in 9 ml HBr and 1 ml H3PO4 under heating. 0.92g N,N-Dimethylene-p-diamine (920 mg, 6.8 mmol) was dissolved in 5 mL ethanol and the previous acid solution was added dropwise over 10 min at −70 °C while stirring. The mixture was sonicated at room temperature for 5 minutes to produce the solids. The obtained powder was filtered and washed with diethyl ether (5 × 10 mL). The precipitate was redissolved in 5 mL of HBr and 1 mL of H3PO4 and half of the solution was evaporated by heating. The solution was allowed to cool. The obtained crystals were washed with diethyl ether.",Single crystal X-ray diffraction,a Bruker Quazar SMART APEXII diffractometer with Mo Kα (λ = 0.71073 Å) radiation was used to collect the data.
doi.org/10.1021/acs.inorgchem.7b02285,"N,N-dimethylphenylene-p-diammonium lead iodide",C8H14N2PbI4,"benzene-1,4-di(methanaminium) tetraiodoplumbate(II)",C8H14N2,"PbI4, Lead iodide","benzene-1,4-di(methanaminium) lead (II) iodide",2,single crystal,,,,,,,,"Pb(CH3COO)2·3H2O (99.999% trace metals basis), N,N-dimethylene-p-diamine (97%), HI (57 wt % in H2O, stabilized with H3PO4, 99.95%), H3PO4 (85 wt % in H2O), ethanol (99.9%), and diethyl ether (99%)",Red block-like crystal,"Pb(CH3COO)2·3H2O (2.2 g, 6.8 mmol) was dissolved in 9 ml HI and 1 ml H3PO4 under heating. 0.92g N,N-Dimethylene-p-diamine (920 mg, 6.8 mmol) was dissolved in 5 mL ethanol and the previous acid solution was added dropwise over 10 min at −70 °C while stirring. The mixture was sonicated at room temperature for 5 minutes to produce the solids. The obtained powder was filtered and washed with diethyl ether (5 × 10 mL). The precipitate was redissolved in 5 mL of HI and 1 mL of H3PO4 and half of the solution was evaporated by heating. The solution was allowed to cool. The obtained crystals were washed with diethyl ether.",Single crystal X-ray diffraction,a Bruker Quazar SMART APEXII diffractometer with Mo Kα (λ = 0.71073 Å) radiation was used to collect the data.
doi.org/10.1021/acs.inorgchem.7b02285,"N,N-dimethylphenylene-p-diammonium lead bromide",C8H14N2PbBr4,"benzene-1,4-di(methanaminium) tetrabromoplumbate(II)",C8H14N2,"PbBr4, Lead bromide","benzene-1,4-di(methanaminium) lead (II) bromide",2,single crystal,,,,,,,,"Pb(CH3COO)2·3H2O (99.999% trace metals basis), N,N-dimethylene-p-diamine (97%), HBr (48 wt % in H2O), H3PO4 (85 wt % in H2O), ethanol (99.9%), and diethyl ether (99%)",Yellow block-like crystal,"Pb(CH3COO)2·3H2O (2.2 g, 6.8 mmol) was dissolved in 9 ml HBr and 1 ml H3PO4 under heating. 0.92g N,N-Dimethylene-p-diamine (920 mg, 6.8 mmol) was dissolved in 5 mL ethanol and the previous acid solution was added dropwise over 10 min at −70 °C while stirring. The mixture was sonicated at room temperature for 5 minutes to produce the solids. The obtained powder was filtered and washed with diethyl ether (5 × 10 mL). The precipitate was redissolved in 5 mL of HBr and 1 mL of H3PO4 and half of the solution was evaporated by heating. The solution was allowed to cool. The obtained crystals were washed with diethyl ether.",Single crystal X-ray diffraction,a Bruker Quazar SMART APEXII diffractometer with Mo Kα (λ = 0.71073 Å) radiation was used to collect the data.
doi.org/10.1021/acsmaterialslett.9b00102,Phenethylammonium perfluorophenethylammonium lead iodide,C32H38N4F2Pb2I8,"phenethanaminium perfluorophenethanaminium octaiodo diplumbate(II)), ((PEA)0.5(F[5]-PEA)0.5)2PbI4","C8H12N, F5C8H7N","Pb2I8, Lead iodide",phenethanaminium perfluorophenethanaminium lead (II) iodide,2,single crystal,,,,,,,,"n-Butanol, 57wt% stabilized HI (Alfa Aesar), perfluorophenethylammonium iodide (F5-PEAI; synthesized), phenethylammonium iodide (PEAI; synthesized)",Yellow plate-like crystals,"In 0.5 ml n-Butanol and 0.1 ml 57wt% stabilized HI, 69.2 mg PbI2, 50.9 mg F5-PEAI and 37.4 mg PEAI were dissolved at 95 °C. The solution was slowly cooled down at 1 °C/h to room temperature and the solids were collected.",Single crystal X-ray Diffraction,Bruker D8 Quest ECO diffractometer equipped with a microfocus Mo K radiation source and Photon 50 CMOS half-plate detector was used for SCXRD data collection at room temperature.
doi.org/10.1021/acsmaterialslett.9b00102,Bis(perfluorophenethylammonium) lead iodide,C32H38F2N4Pb2I8,"bis(2-(perfluorophenyl)ethan-1-aminium) octoiodo diplumbate(II), (F[5]-PEA)2PbI4",C8H7F5N,"Pb2I8, Lead iodide",bis(2-(perfluorophenyl)ethan-1-aminium) lead (II) iodide,2,single crystal,,,,,,,,"n-Butanol, 57wt% stabilized HI (Alfa Aesar), perfluorophenethylammonium iodide (F5-PEAI; synthesized)",Yellow plate-like crystals,"In 0.5 ml n-Butanol and 0.1 ml 57wt% stabilized HI, 69.2 mg PbI2 and 101.7 mg F5-PEAI were dissolved  at 95 °C. The solution was slowly cooled down at 1 °C/h to room temperature and the solids were collected.",Single crystal X-ray Diffraction,Bruker D8 Quest ECO diffractometer equipped with a microfocus Mo K radiation source and Photon 50 CMOS half-plate detector was used for SCXRD data collection at room temperature.
doi.org/10.1021/acsmaterialslett.9b00102,Bis(perfluorophenethylammonium) lead iodide,C32H38F2N4Pb2I8,"bis(2-(perfluorophenyl)ethan-1-aminium) octoiodo diplumbate(II), (F[5]-PEA)2PbI4",C8H7F5N,"Pb2I8, Lead iodide",bis(2-(perfluorophenyl)ethan-1-aminium) lead (II) iodide,2,single crystal,,,,,,,,,,,,
doi.org/10.1021/jacs.1c08514,Bis(ethanolammonium) lead iodide,C4H16N2O2PbI4,"EOA2PbI4, bis(ethanolammonium) lead iodide, (C2H8ON)2PbI4",OC2NH8,"PbI4, Lead iodide",,2,powder,,,,,,,,"lead iodide (PbI2), hydroiodic acid (HI, 57% w/w aqueous, stabilized with H3PO2), ethanolamine (EOA), diethyl ether",Red single crystals (EOA2PbI4),"PbI2 (0.16 g, 0.35 mmol) is dissolved in HI solution (1 mL). Then, EOA (80 μL, 1.3 mmol) is added. This solution is sonicated at room temperature for five minutes. It is then kept at 3 °C in a fridge. Later, red single crystals can be filtered and washed with diethyl ether. They are vacuum dried overnight.",Diffuse reflectance spectroscopy,Powder samples of EOA2PbI4 were used to measure absorption. Linear absorptions can be determined from measurements of UV-vis reflection.
doi.org/10.1021/jacs.1c08514,Bis(ethanolammonium) lead iodide,C4H16N2O2PbI4,"EOA2PbI4, bis(ethanolammonium) lead iodide, (C2H8ON)2PbI4",OC2NH8,"PbI4, Lead iodide",,2,single crystal,,,,,,,,"lead iodide (PbI2), hydroiodic acid (HI, 57% w/w aqueous, stabilized with H3PO2), ethanolamine (EOA), diethyl ether",Red single crystals (EOA2PbI4),"PbI2 (0.16 g, 0.35 mmol) is dissolved in HI solution (1 mL). Then, EOA (80 μL, 1.3 mmol) is added. This solution is sonicated at room temperature  for five minutes. It is then kept at 3 °C in a fridge. Later, red single crystals can be filtered and washed with diethyl ether. They are vacuum dried overnight.",Pump-probe spectroscopy,"Pump-probe delay spectroscopy was used with single crystals of EOA2PbI4 to measure transient reflectance spectra. A Ti:sapphire laser amplifier (Coherent Astrella, 800 nm, pulse duration ∼60 fs, ∼5 mJ/pulse, and 1 kHz repetition rate) was used for this measurement, and a Helios Ultrafast System was used as the transient reflection spectrometer. A fundamental beam of 800 nm was split into two beams, one being sent to generate the pump pulse and the other focused to create the white light probe (1.6---2.8 eV). The pump beam size was ∼590 μm and the probe size was ∼200 μm. The pump beam was sent directly toward the crystal from 90°, and the probe beam hit the crystal at 45°."
doi.org/10.1021/jacs.1c08514,Bis(ethanolammonium) lead iodide,C4H16N2O2PbI4,"EOA2PbI4, bis(ethanolammonium) lead iodide, (C2H8ON)2PbI4",OC2NH8,"PbI4, Lead iodide",,2,single crystal,,,,,,,,"lead iodide (PbI2), hydroiodic acid (HI, 57% w/w aqueous, stabilized with H3PO2), ethanolamine (EOA), diethyl ether",Red single crystals (EOA2PbI4),"PbI2 (0.16 g, 0.35 mmol) is dissolved in HI solution (1 mL). Then, EOA (80 μL, 1.3 mmol) is added. This solution is sonicated at room temperature  for five minutes. It is then kept at 3 °C in a fridge. Later, red single crystals can be filtered and washed with diethyl ether. They are vacuum dried overnight.",Pump-probe spectroscopy,"Pump-probe delay spectroscopy was used with single crystals of EOA2PbI4 to measure transient reflectance spectra. A Ti:sapphire laser amplifier (Coherent Astrella, 800 nm, pulse duration ∼60 fs, ∼5 mJ/pulse, and 1 kHz repetition rate) was used for this measurement, and a Helios Ultrafast System was used as the transient reflection spectrometer. A fundamental beam of 800 nm was split into two beams, one being sent to generate the pump pulse and the other focused to create the white light probe (1.6---2.8 eV). The pump beam size was ∼590 μm and the probe size was ∼200 μm. The pump beam was sent directly toward the crystal from 90°, and the probe beam hit the crystal at 45°. A Kramers---Kronig transformation was used to obtain the change in absorbance of the reflected light."
doi.org/10.1021/jacs.1c08514,Bis(3-iodopropylammonium) lead iodide,C6H18N2PbI6,"(I(CH2)3NH3)2PbI4, bis(3-iodopropylaminium) tetraiodoplumbate(II), Bis(PIA)PbI4, (IPA)2PbI4",C3H9NI,"PbI4, Lead iodide",bis(3-iodopropylaminium) lead (II) iodide,2,powder,,,,,,,,,,,,
doi.org/10.1021/jacs.1c08514,Bis(ethanolammonium) lead iodide,C4H16N2O2PbI4,"EOA2PbI4, bis(ethanolammonium) lead iodide, (C2H8ON)2PbI4",OC2NH8,"PbI4, Lead iodide",,2,powder,,,,,,,,"lead iodide (PbI2), hydroiodic acid (HI, 57% w/w aqueous, stabilized with H3PO2), ethanolamine (EOA), diethyl ether",Red single crystals (EOA2PbI4),"PbI2 (0.16 g, 0.35 mmol) is dissolved in HI solution (1 mL). Then, EOA (80 μL, 1.3 mmol) is added. This solution is sonicated at room temperature for five minutes. It is then kept at 3 °C in a fridge. Later, red single crystals can be filtered and washed with diethyl ether. They are vacuum dried overnight.",Diffuse reflectance spectroscopy,"Powder samples of EOA2PbI4 were used to measure absorption. Linear absorptions can be determined from measurements of UV-vis reflection, and a 2D Elliot formula was used to create a fit for the data. This formula can be found in the supporting information of the referenced publication and the files attached to this dataset. The formula can extract the exciton binding energy of this material. The analysis yields an exciton binding energy of ≈ 46 meV."
doi.org/10.1021/jacs.1c08514,Bis(3-iodopropylammonium) lead iodide,C6H18N2PbI6,"(I(CH2)3NH3)2PbI4, bis(3-iodopropylaminium) tetraiodoplumbate(II), Bis(PIA)PbI4, (IPA)2PbI4",C3H9NI,"PbI4, Lead iodide",bis(3-iodopropylaminium) lead (II) iodide,2,powder,,,,,,,,,,,,
doi.org/10.1021/jacs.1c08514,Bis(4-iodobutylammonium) lead iodide,C8H22N2PbI6,"(I(CH2)4NH3)2PbI4, bis(4-iodobutylaminium) tetraiodoplumbate(II)",C4H11NI,"PbI4, Lead iodide",bis(4-iodobutylaminium) lead (II) iodide,2,powder,,,,,,,,"PbI2, HI(47%), butanolamine (HOC4H8NH2), ethyl acetate",Yellow crystals of bis(4-iodobutylammonium) lead iodide,PbI2 (0.178 mmol; 0.082 g) was dissolved in 1 mL HI solution. Then HOC4H8NH2 (0.449 mmol; 0.040 g) was added. The precipitate was dissolved at 3 mL ethyl acetate and was kept undisturbed at room temperature. It is assumed that there was a substitution reaction that took place where the amine had an alcohol group substituted with an iodide atom.,Reflectance spectroscopy,"Powder samples of BIA2PbI4 were tested for absorption. Linear absorption was determined through UV-vis reflection. A Ti:sapphire laser amplifier (Coherent Astrella, 800 nm, pulse duration about 60 fs, about 5 mJ/pulse) was used to test the powder sample."
doi.org/10.1021/jacs.1c08514,Bis(4-iodobutylammonium) lead iodide,C8H22N2PbI6,"(I(CH2)4NH3)2PbI4, bis(4-iodobutylaminium) tetraiodoplumbate(II)",C4H11NI,"PbI4, Lead iodide",bis(4-iodobutylaminium) lead (II) iodide,2,powder,,,,,,,,"PbI2, HI(47%), butanolamine (HOC4H8NH2), ethyl acetate",Yellow crystals of bis(4-iodobutylammonium) lead iodide,PbI2 (0.178 mmol; 0.082 g) was dissolved in 1 mL HI solution. Then HOC4H8NH2 (0.449 mmol; 0.040 g) was added. The precipitate was dissolved at 3 mL ethyl acetate and was kept undisturbed at room temperature. It is assumed that there was a substitution reaction that took place where the amine had an alcohol group substituted with an iodide atom.,Reflectance spectroscopy,"Powder samples of BIA2PbI4 were tested for absorption. Linear absorption was determined through UV-vis reflection. A Ti:sapphire laser amplifier (Coherent Astrella, 800 nm, pulse duration about 60 fs, about 5 mJ/pulse) was used to test the powder sample."
doi.org/10.1021/jacs.9b11809,Bis(benzylammonium) lead iodide,C14H20N2PbI4,"(BZA)2PbI4, Benzylammonium lead iodide, (C6H5CH2NH3)2PbI4, bis(benzylaminium) tetraiodoplumbate(II)",C7H10N,"PbI4, lead iodide",bis(benzylaminium) lead (II) iodide,2,single crystal,,,,,,,,"Benzylamine (BzA), PbI2, Aq. HI (57%), H3PO2 (50 %)",Orange (BzA)2PbI4 crystals,"BzA (214.45 mg) was dissolved in Aq.HI (4.5 ml) treated with hypophosphorous acid (0.5 ml) as a stabilizer. A stoichiometric amount of PbI2 (461.01) was added to the above solution, stirred at 90 °C for 2 h, and cooled to room temperature at a rate of 1 K/hr to induce crystallization. All synthesis was performed at ambient conditions. The as-formed crystals were collected by suction, washed with diethyl ether and dried under vacuum.",single crystal X-ray diffraction,"Single crystal X-ray data were collected on a Nonius Kappa CCD single-crystal diffractometer (MoKα, λ = 0.71073 Å) at 180 K."
doi.org/10.1038/s41563-022-01349-4,Oleylammonium capped cesium lead iodide quantum dots (~17.3 nm),C18H37N-CsPbI3,"Cesium lead iodide, Cesium lead iodide with oleylamine",C18H37N,CsPbI3,cesium lead(II) iodide with (9Z)-octadec-9-en-1-aminium,3,film,,,,,,,,"Cs2CO3, PbI2, ZnI2, oleic acid (OA), 1-octadecene (ODE), oleylamine (OAm), bis(2,4,4-trimethylpentyl) phosphinic acid (TMPPA), methyl acetate, hexane",CsPbI3 quantum dots,"A hot-injection approach was used to synthesize cesium lead iodide quantum dots. Cs2CO3 (0.25g, 99.9%), OA (0.98 mL, 90%), and ODE (9 mL, 90%) were mixed in a 25 mL three-neck flask and vacuum dried at 120 degrees Celsius for one hour through the use of a Schlenk line. Cs2CO3 was dissolved by heating the solution to 150 degrees C for 10 minutes, and this initial solution was then kept at 100 degrees C to prevent precipitation. 
PbI2 (120 mg, 99.99%) and ZnI2 (250 mg, 99.99%) were dissolved in a blend of ODE (5 mL), OAm (2 mL), and TMPPA (2 mL) at 120 degrees C for one hour. This solution was then set to a reaction temperature dependent upon the desired QD size (between 145 and 190°C). 
The initial solution (0.4 mL) was injected into the second solution, and after 20 seconds the flask was quenched in an ice bath. To separate QDs from unreacted salts, the product was centrifuged for 30 minutes at 1,290 g. QDs were collected and, after methyl acetate was used to isolate the QDs, they were suspended in hexane.",Pump-pulse spectroscopy,"QD films were spin-coated onto glass substrates (2000 rpm, 40 seconds) and mounted to a liquid nitrogen cooling system for this experiment. A 1030 nm laser was split into two beams (80% and 20%). The 80% beam pumped an Orpheus-HP optical parameter amplifier and generated a tunable pump beam, while the 20% was split again into two parts (75% and 25%). The 75% beam was focused into a 13-mm yttrium aluminum garnet crystal in order to create a white light probe beam. This probe beam was focused onto the sample with a parabolic reflector, then into a fibre-coupled spectrometer (10 kHz frequency). Pump pulses were chopped at 5 kHz before absorbance change was calculated with 10 pump-blocked pulses and 10 pump-unblocked pulses."
doi.org/10.1038/s41563-022-01349-4,Oleylammonium capped cesium lead iodide quantum dots (~7.9 nm),C18H37N-CsPbI3,"Cesium lead iodide, Cesium lead iodide with oleylamine",C18H37N,CsPbI3,cesium lead(II) iodide with (9Z)-octadec-9-en-1-aminium,3,film,,,,,,,,"Cs2CO3, PbI2, ZnI2, oleic acid (OA), 1-octadecene (ODE), oleylamine (OAm), bis(2,4,4-trimethylpentyl) phosphinic acid (TMPPA), methyl acetate, hexane",CsPbI3 quantum dots,"A hot-injection approach was used to synthesize cesium lead iodide quantum dots. Cs2CO3 (0.25g, 99.9%), OA (0.98 mL, 90%), and ODE (9 mL, 90%) were mixed in a 25 mL three-neck flask and vacuum dried at 120 degrees Celsius for one hour through the use of a Schlenk line. Cs2CO3 was dissolved by heating the solution to 150 degrees C for 10 minutes, and this initial solution was then kept at 100 degrees C to prevent precipitation. 
PbI2 (120 mg, 99.99%) and ZnI2 (250 mg, 99.99%) were dissolved in a blend of ODE (5 mL), OAm (2 mL), and TMPPA (2 mL) at 120 degrees C for one hour. This solution was then set to a reaction temperature dependent upon the desired QD size (between 145 and 190°C). 
The initial solution (0.4 mL) was injected into the second solution, and after 20 seconds the flask was quenched in an ice bath. To separate QDs from unreacted salts, the product was centrifuged for 30 minutes at 1,290 g. QDs were collected and, after methyl acetate was used to isolate the QDs, they were suspended in hexane.",Pump-pulse spectroscopy,"QD films were spin-coated onto glass substrates (2000 rpm, 40 seconds) and mounted to a liquid nitrogen cooling system for this experiment. A 1030 nm laser was split into two beams (80% and 20%). The 80% beam pumped an Orpheus-HP optical parameter amplifier and generated a tunable pump beam, while the 20% was split again into two parts (75% and 25%). The 75% beam was focused into a 13-mm yttrium aluminum garnet crystal in order to create a white light probe beam. This probe beam was focused onto the sample with a parabolic reflector, then into a fibre-coupled spectrometer (10 kHz frequency). Pump pulses were chopped at 5 kHz before absorbance change was calculated with 10 pump-blocked pulses and 10 pump-unblocked pulses."
doi.org/10.1038/s41563-022-01349-4,Oleylammonium capped cesium lead iodide quantum dots (~7.4 nm),C18H37N-CsPbI3,"Cesium lead iodide, Cesium lead iodide with oleylamine",C18H37N,CsPbI3,cesium lead(II) iodide with (9Z)-octadec-9-en-1-aminium,3,film,,,,,,,,"Cs2CO3, PbI2, ZnI2, oleic acid (OA), 1-octadecene (ODE), oleylamine (OAm), bis(2,4,4-trimethylpentyl) phosphinic acid (TMPPA), methyl acetate, hexane",CsPbI3 quantum dots,"A hot-injection approach was used to synthesize cesium lead iodide quantum dots. Cs2CO3 (0.25g, 99.9%), OA (0.98 mL, 90%), and ODE (9 mL, 90%) were mixed in a 25 mL three-neck flask and vacuum dried at 120 degrees Celsius for one hour through the use of a Schlenk line. Cs2CO3 was dissolved by heating the solution to 150 degrees C for 10 minutes, and this initial solution was then kept at 100 degrees C to prevent precipitation. 
PbI2 (120 mg, 99.99%) and ZnI2 (250 mg, 99.99%) were dissolved in a blend of ODE (5 mL), OAm (2 mL), and TMPPA (2 mL) at 120 degrees C for one hour. This solution was then set to a reaction temperature dependent upon the desired QD size (between 145 and 190°C). 
The initial solution (0.4 mL) was injected into the second solution, and after 20 seconds the flask was quenched in an ice bath. To separate QDs from unreacted salts, the product was centrifuged for 30 minutes at 1,290 g. QDs were collected and, after methyl acetate was used to isolate the QDs, they were suspended in hexane.",Pump-pulse spectroscopy,"QD films were spin-coated onto glass substrates (2000 rpm, 40 seconds) and mounted to a liquid nitrogen cooling system for this experiment. A 1030 nm laser was split into two beams (80% and 20%). The 80% beam pumped an Orpheus-HP optical parameter amplifier and generated a tunable pump beam, while the 20% was split again into two parts (75% and 25%). The 75% beam was focused into a 13-mm yttrium aluminum garnet crystal in order to create a white light probe beam. This probe beam was focused onto the sample with a parabolic reflector, then into a fibre-coupled spectrometer (10 kHz frequency). Pump pulses were chopped at 5 kHz before absorbance change was calculated with 10 pump-blocked pulses and 10 pump-unblocked pulses."
doi.org/10.1038/s41563-022-01349-4,Oleylammonium capped cesium lead iodide quantum dots (~6.9 nm),C18H37N-CsPbI3,"Cesium lead iodide, Cesium lead iodide with oleylamine",C18H37N,CsPbI3,cesium lead(II) iodide with (9Z)-octadec-9-en-1-aminium,3,film,,,,,,,,"Cs2CO3, PbI2, ZnI2, oleic acid (OA), 1-octadecene (ODE), oleylamine (OAm), bis(2,4,4-trimethylpentyl) phosphinic acid (TMPPA), methyl acetate, hexane",CsPbI3 quantum dots,"A hot-injection approach was used to synthesize cesium lead iodide quantum dots. Cs2CO3 (0.25g, 99.9%), OA (0.98 mL, 90%), and ODE (9 mL, 90%) were mixed in a 25 mL three-neck flask and vacuum dried at 120 degrees Celsius for one hour through the use of a Schlenk line. Cs2CO3 was dissolved by heating the solution to 150 degrees C for 10 minutes, and this initial solution was then kept at 100 degrees C to prevent precipitation. 
PbI2 (120 mg, 99.99%) and ZnI2 (250 mg, 99.99%) were dissolved in a blend of ODE (5 mL), OAm (2 mL), and TMPPA (2 mL) at 120 degrees C for one hour. This solution was then set to a reaction temperature dependent upon the desired QD size (between 145 and 190°C). 
The initial solution (0.4 mL) was injected into the second solution, and after 20 seconds the flask was quenched in an ice bath. To separate QDs from unreacted salts, the product was centrifuged for 30 minutes at 1,290 g. QDs were collected and, after methyl acetate was used to isolate the QDs, they were suspended in hexane.",Pump-pulse spectroscopy,"QD films were spin-coated onto glass substrates (2000 rpm, 40 seconds) and mounted to a liquid nitrogen cooling system for this experiment. A 1030 nm laser was split into two beams (80% and 20%). The 80% beam pumped an Orpheus-HP optical parameter amplifier and generated a tunable pump beam, while the 20% was split again into two parts (75% and 25%). The 75% beam was focused into a 13-mm yttrium aluminum garnet crystal in order to create a white light probe beam. This probe beam was focused onto the sample with a parabolic reflector, then into a fibre-coupled spectrometer (10 kHz frequency). Pump pulses were chopped at 5 kHz before absorbance change was calculated with 10 pump-blocked pulses and 10 pump-unblocked pulses."
doi.org/10.1038/s41563-022-01349-4,Oleylammonium capped cesium lead iodide quantum dots (~6.2 nm),C18H37N-CsPbI3,"Cesium lead iodide, Cesium lead iodide with oleylamine",C18H37N,CsPbI3,cesium lead(II) iodide with (9Z)-octadec-9-en-1-aminium,3,film,,,,,,,,"Cs2CO3, PbI2, ZnI2, oleic acid (OA), 1-octadecene (ODE), oleylamine (OAm), bis(2,4,4-trimethylpentyl) phosphinic acid (TMPPA), methyl acetate, hexane",CsPbI3 quantum dots,"A hot-injection approach was used to synthesize cesium lead iodide quantum dots. Cs2CO3 (0.25g, 99.9%), OA (0.98 mL, 90%), and ODE (9 mL, 90%) were mixed in a 25 mL three-neck flask and vacuum dried at 120 degrees Celsius for one hour through the use of a Schlenk line. Cs2CO3 was dissolved by heating the solution to 150 degrees C for 10 minutes, and this initial solution was then kept at 100 degrees C to prevent precipitation. 
PbI2 (120 mg, 99.99%) and ZnI2 (250 mg, 99.99%) were dissolved in a blend of ODE (5 mL), OAm (2 mL), and TMPPA (2 mL) at 120 degrees C for one hour. This solution was then set to a reaction temperature dependent upon the desired QD size (between 145 and 190°C). 
The initial solution (0.4 mL) was injected into the second solution, and after 20 seconds the flask was quenched in an ice bath. To separate QDs from unreacted salts, the product was centrifuged for 30 minutes at 1,290 g. QDs were collected and, after methyl acetate was used to isolate the QDs, they were suspended in hexane.",Pump-pulse spectroscopy,"QD films were spin-coated onto glass substrates (2000 rpm, 40 seconds) and mounted to a liquid nitrogen cooling system for this experiment. A 1030 nm laser was split into two beams (80% and 20%). The 80% beam pumped an Orpheus-HP optical parameter amplifier and generated a tunable pump beam, while the 20% was split again into two parts (75% and 25%). The 75% beam was focused into a 13-mm yttrium aluminum garnet crystal in order to create a white light probe beam. This probe beam was focused onto the sample with a parabolic reflector, then into a fibre-coupled spectrometer (10 kHz frequency). Pump pulses were chopped at 5 kHz before absorbance change was calculated with 10 pump-blocked pulses and 10 pump-unblocked pulses."
doi.org/10.1038/s41563-022-01349-4,Oleylammonium capped cesium lead iodide quantum dots (~5.4 nm),C18H37N-CsPbI3,"Cesium lead iodide, Cesium lead iodide with oleylamine",C18H37N,CsPbI3,cesium lead(II) iodide with (9Z)-octadec-9-en-1-aminium,3,film,,,,,,,,"Cs2CO3, PbI2, ZnI2, oleic acid (OA), 1-octadecene (ODE), oleylamine (OAm), bis(2,4,4-trimethylpentyl) phosphinic acid (TMPPA), methyl acetate, hexane",CsPbI3 quantum dots,"A hot-injection approach was used to synthesize cesium lead iodide quantum dots. Cs2CO3 (0.25g, 99.9%), OA (0.98 mL, 90%), and ODE (9 mL, 90%) were mixed in a 25 mL three-neck flask and vacuum dried at 120 degrees Celsius for one hour through the use of a Schlenk line. Cs2CO3 was dissolved by heating the solution to 150 degrees C for 10 minutes, and this initial solution was then kept at 100 degrees C to prevent precipitation. 
PbI2 (120 mg, 99.99%) and ZnI2 (250 mg, 99.99%) were dissolved in a blend of ODE (5 mL), OAm (2 mL), and TMPPA (2 mL) at 120 degrees C for one hour. This solution was then set to a reaction temperature dependent upon the desired QD size (between 145 and 190°C). 
The initial solution (0.4 mL) was injected into the second solution, and after 20 seconds the flask was quenched in an ice bath. To separate QDs from unreacted salts, the product was centrifuged for 30 minutes at 1,290 g. QDs were collected and, after methyl acetate was used to isolate the QDs, they were suspended in hexane.",Pump-pulse spectroscopy,"QD films were spin-coated onto glass substrates (2000 rpm, 40 seconds) and mounted to a liquid nitrogen cooling system for this experiment. A 1030 nm laser was split into two beams (80% and 20%). The 80% beam pumped an Orpheus-HP optical parameter amplifier and generated a tunable pump beam, while the 20% was split again into two parts (75% and 25%). The 75% beam was focused into a 13-mm yttrium aluminum garnet crystal in order to create a white light probe beam. This probe beam was focused onto the sample with a parabolic reflector, then into a fibre-coupled spectrometer (10 kHz frequency). Pump pulses were chopped at 5 kHz before absorbance change was calculated with 10 pump-blocked pulses and 10 pump-unblocked pulses."
doi.org/10.1038/s41563-022-01349-4,Oleylammonium capped cesium lead iodide quantum dots (~4.9 nm),C18H37N-CsPbI3,"Cesium lead iodide, Cesium lead iodide with oleylamine",C18H37N,CsPbI3,cesium lead(II) iodide with (9Z)-octadec-9-en-1-aminium,3,film,,,,,,,,"Cs2CO3, PbI2, ZnI2, oleic acid (OA), 1-octadecene (ODE), oleylamine (OAm), bis(2,4,4-trimethylpentyl) phosphinic acid (TMPPA), methyl acetate, hexane",CsPbI3 quantum dots,"A hot-injection approach was used to synthesize cesium lead iodide quantum dots. Cs2CO3 (0.25g, 99.9%), OA (0.98 mL, 90%), and ODE (9 mL, 90%) were mixed in a 25 mL three-neck flask and vacuum dried at 120 degrees Celsius for one hour through the use of a Schlenk line. Cs2CO3 was dissolved by heating the solution to 150 degrees C for 10 minutes, and this initial solution was then kept at 100 degrees C to prevent precipitation. 
PbI2 (120 mg, 99.99%) and ZnI2 (250 mg, 99.99%) were dissolved in a blend of ODE (5 mL), OAm (2 mL), and TMPPA (2 mL) at 120 degrees C for one hour. This solution was then set to a reaction temperature dependent upon the desired QD size (between 145 and 190°C). 
The initial solution (0.4 mL) was injected into the second solution, and after 20 seconds the flask was quenched in an ice bath. To separate QDs from unreacted salts, the product was centrifuged for 30 minutes at 1,290 g. QDs were collected and, after methyl acetate was used to isolate the QDs, they were suspended in hexane.",Pump-pulse spectroscopy,"QD films were spin-coated onto glass substrates (2000 rpm, 40 seconds) and mounted to a liquid nitrogen cooling system for this experiment. A 1030 nm laser was split into two beams (80% and 20%). The 80% beam pumped an Orpheus-HP optical parameter amplifier and generated a tunable pump beam, while the 20% was split again into two parts (75% and 25%). The 75% beam was focused into a 13-mm yttrium aluminum garnet crystal in order to create a white light probe beam. This probe beam was focused onto the sample with a parabolic reflector, then into a fibre-coupled spectrometer (10 kHz frequency). Pump pulses were chopped at 5 kHz before absorbance change was calculated with 10 pump-blocked pulses and 10 pump-unblocked pulses."
doi.org/10.1038/s41563-022-01349-4,Oleylammonium capped cesium lead iodide quantum dots (~17.3 nm),C18H37N-CsPbI3,"Cesium lead iodide, Cesium lead iodide with oleylamine",C18H37N,CsPbI3,cesium lead(II) iodide with (9Z)-octadec-9-en-1-aminium,3,film,,,,,,,,"Cs2CO3, PbI2, ZnI2, oleic acid (OA), 1-octadecene (ODE), oleylamine (OAm), bis(2,4,4-trimethylpentyl) phosphinic acid (TMPPA), methyl acetate, hexane",CsPbI3 quantum dots,"A hot-injection approach was used to synthesize cesium lead iodide quantum dots. Cs2CO3 (0.25g, 99.9%), OA (0.98 mL, 90%), and ODE (9 mL, 90%) were mixed in a 25 mL three-neck flask and vacuum dried at 120 degrees Celsius for one hour through the use of a Schlenk line. Cs2CO3 was dissolved by heating the solution to 150 degrees C for 10 minutes, and this initial solution was then kept at 100 degrees C to prevent precipitation. 
PbI2 (120 mg, 99.99%) and ZnI2 (250 mg, 99.99%) were dissolved in a blend of ODE (5 mL), OAm (2 mL), and TMPPA (2 mL) at 120 degrees C for one hour. This solution was then set to a reaction temperature dependent upon the desired QD size (between 145 and 190°C). 
The initial solution (0.4 mL) was injected into the second solution, and after 20 seconds the flask was quenched in an ice bath. To separate QDs from unreacted salts, the product was centrifuged for 30 minutes at 1,290 g. QDs were collected and, after methyl acetate was used to isolate the QDs, they were suspended in hexane.",Pump-pulse spectroscopy,"QD films were spin-coated onto glass substrates (2000 rpm, 40 seconds) and mounted to a liquid nitrogen cooling system for this experiment. A 1030 nm laser was split into two beams (80% and 20%). The 80% beam pumped an Orpheus-HP optical parameter amplifier and generated a tunable pump beam, while the 20% was split again into two parts (75% and 25%). The 75% beam was focused into a 13-mm yttrium aluminum garnet crystal in order to create a white light probe beam. This probe beam was focused onto the sample with a parabolic reflector, then into a fibre-coupled spectrometer (10 kHz frequency). Pump pulses were chopped at 5 kHz before absorbance change was calculated with 10 pump-blocked pulses and 10 pump-unblocked pulses."
doi.org/10.1038/s41563-022-01349-4,Oleylammonium capped cesium lead iodide quantum dots (~7.9 nm),C18H37N-CsPbI3,"Cesium lead iodide, Cesium lead iodide with oleylamine",C18H37N,CsPbI3,cesium lead(II) iodide with (9Z)-octadec-9-en-1-aminium,3,film,,,,,,,,"Cs2CO3, PbI2, ZnI2, oleic acid (OA), 1-octadecene (ODE), oleylamine (OAm), bis(2,4,4-trimethylpentyl) phosphinic acid (TMPPA), methyl acetate, hexane",CsPbI3 quantum dots,"A hot-injection approach was used to synthesize cesium lead iodide quantum dots. Cs2CO3 (0.25g, 99.9%), OA (0.98 mL, 90%), and ODE (9 mL, 90%) were mixed in a 25 mL three-neck flask and vacuum dried at 120 degrees Celsius for one hour through the use of a Schlenk line. Cs2CO3 was dissolved by heating the solution to 150 degrees C for 10 minutes, and this initial solution was then kept at 100 degrees C to prevent precipitation. 
PbI2 (120 mg, 99.99%) and ZnI2 (250 mg, 99.99%) were dissolved in a blend of ODE (5 mL), OAm (2 mL), and TMPPA (2 mL) at 120 degrees C for one hour. This solution was then set to a reaction temperature dependent upon the desired QD size (between 145 and 190°C). 
The initial solution (0.4 mL) was injected into the second solution, and after 20 seconds the flask was quenched in an ice bath. To separate QDs from unreacted salts, the product was centrifuged for 30 minutes at 1,290 g. QDs were collected and, after methyl acetate was used to isolate the QDs, they were suspended in hexane.",Pump-pulse spectroscopy,"QD films were spin-coated onto glass substrates (2000 rpm, 40 seconds) and mounted to a liquid nitrogen cooling system for this experiment. A 1030 nm laser was split into two beams (80% and 20%). The 80% beam pumped an Orpheus-HP optical parameter amplifier and generated a tunable pump beam, while the 20% was split again into two parts (75% and 25%). The 75% beam was focused into a 13-mm yttrium aluminum garnet crystal in order to create a white light probe beam. This probe beam was focused onto the sample with a parabolic reflector, then into a fibre-coupled spectrometer (10 kHz frequency). Pump pulses were chopped at 5 kHz before absorbance change was calculated with 10 pump-blocked pulses and 10 pump-unblocked pulses."
doi.org/10.1038/s41563-022-01349-4,Oleylammonium capped cesium lead iodide quantum dots (~7.4 nm),C18H37N-CsPbI3,"Cesium lead iodide, Cesium lead iodide with oleylamine",C18H37N,CsPbI3,cesium lead(II) iodide with (9Z)-octadec-9-en-1-aminium,3,film,,,,,,,,"Cs2CO3, PbI2, ZnI2, oleic acid (OA), 1-octadecene (ODE), oleylamine (OAm), bis(2,4,4-trimethylpentyl) phosphinic acid (TMPPA), methyl acetate, hexane",CsPbI3 quantum dots,"A hot-injection approach was used to synthesize cesium lead iodide quantum dots. Cs2CO3 (0.25g, 99.9%), OA (0.98 mL, 90%), and ODE (9 mL, 90%) were mixed in a 25 mL three-neck flask and vacuum dried at 120 degrees Celsius for one hour through the use of a Schlenk line. Cs2CO3 was dissolved by heating the solution to 150 degrees C for 10 minutes, and this initial solution was then kept at 100 degrees C to prevent precipitation. 
PbI2 (120 mg, 99.99%) and ZnI2 (250 mg, 99.99%) were dissolved in a blend of ODE (5 mL), OAm (2 mL), and TMPPA (2 mL) at 120 degrees C for one hour. This solution was then set to a reaction temperature dependent upon the desired QD size (between 145 and 190°C). 
The initial solution (0.4 mL) was injected into the second solution, and after 20 seconds the flask was quenched in an ice bath. To separate QDs from unreacted salts, the product was centrifuged for 30 minutes at 1,290 g. QDs were collected and, after methyl acetate was used to isolate the QDs, they were suspended in hexane.",Pump-pulse spectroscopy,"QD films were spin-coated onto glass substrates (2000 rpm, 40 seconds) and mounted to a liquid nitrogen cooling system for this experiment. A 1030 nm laser was split into two beams (80% and 20%). The 80% beam pumped an Orpheus-HP optical parameter amplifier and generated a tunable pump beam, while the 20% was split again into two parts (75% and 25%). The 75% beam was focused into a 13-mm yttrium aluminum garnet crystal in order to create a white light probe beam. This probe beam was focused onto the sample with a parabolic reflector, then into a fibre-coupled spectrometer (10 kHz frequency). Pump pulses were chopped at 5 kHz before absorbance change was calculated with 10 pump-blocked pulses and 10 pump-unblocked pulses."
