Repository: MasterAI-EAM/Darwin

# Darwin: A Tailored GPT for the Scientific Domain 🇦🇺
**Organization: [University of New South Wales（UNSW) AI4Science](https://www.masterai.com.au) & [GreenDynamics AI](https://www.greendynamics.com.au)**

Darwin is an open-source project dedicated to pretrain and fine-tune the LLaMA model on scientific literature and datasets. Specifically designed for the scientific domain with an emphasis on materials science, chemistry, and physics, Darwin integrates structured and unstructured scientific knowledge to enhance the efficacy of language models in scientific research.

File: dataset/Crystalline organic-inorganic compounds/DukeDB.csv (part 36 of 38)
doi,compound name,formula,group,organic,inorganic,iupac,dimensionality,sample type,code,level of theory,Exchange-correlation functional,k-point grid,level of relativity,basis set definition,numerical accuracy,synthesis starting materials,synthesis product,synthesis description,experimental method,experimental description
doi.org/10.1038/s41563-022-01349-4,Oleylammonium capped cesium lead iodide quantum dots (~6.9 nm),C18H37N-CsPbI3,"Cesium lead iodide, Cesium lead iodide with oleylamine",C18H37N,CsPbI3,cesium lead(II) iodide with (9Z)-octadec-9-en-1-aminium,3,film,,,,,,,,"Cs2CO3, PbI2, ZnI2, oleic acid (OA), 1-octadecene (ODE), oleylamine (OAm), bis(2,4,4-trimethylpentyl) phosphinic acid (TMPPA), methyl acetate, hexane",CsPbI3 quantum dots,"A hot-injection approach was used to synthesize cesium lead iodide quantum dots. Cs2CO3 (0.25g, 99.9%), OA (0.98 mL, 90%), and ODE (9 mL, 90%) were mixed in a 25 mL three-neck flask and vacuum dried at 120 degrees Celsius for one hour through the use of a Schlenk line. Cs2CO3 was dissolved by heating the solution to 150 degrees C for 10 minutes, and this initial solution was then kept at 100 degrees C to prevent precipitation. 
PbI2 (120 mg, 99.99%) and ZnI2 (250 mg, 99.99%) were dissolved in a blend of ODE (5 mL), OAm (2 mL), and TMPPA (2 mL) at 120 degrees C for one hour. This solution was then set to a reaction temperature dependent upon the desired QD size (between 145 and 190°C). 
The initial solution (0.4 mL) was injected into the second solution, and after 20 seconds the flask was quenched in an ice bath. To separate QDs from unreacted salts, the product was centrifuged for 30 minutes at 1,290 g. QDs were collected and, after methyl acetate was used to isolate the QDs, they were suspended in hexane.",Pump-pulse spectroscopy,"QD films were spin-coated onto glass substrates (2000 rpm, 40 seconds) and mounted to a liquid nitrogen cooling system for this experiment. A 1030 nm laser was split into two beams (80% and 20%). The 80% beam pumped an Orpheus-HP optical parameter amplifier and generated a tunable pump beam, while the 20% was split again into two parts (75% and 25%). The 75% beam was focused into a 13-mm yttrium aluminum garnet crystal in order to create a white light probe beam. This probe beam was focused onto the sample with a parabolic reflector, then into a fibre-coupled spectrometer (10 kHz frequency). Pump pulses were chopped at 5 kHz before absorbance change was calculated with 10 pump-blocked pulses and 10 pump-unblocked pulses."
doi.org/10.1038/s41563-022-01349-4,Oleylammonium capped cesium lead iodide quantum dots (~6.2 nm),C18H37N-CsPbI3,"Cesium lead iodide, Cesium lead iodide with oleylamine",C18H37N,CsPbI3,cesium lead(II) iodide with (9Z)-octadec-9-en-1-aminium,3,film,,,,,,,,"Cs2CO3, PbI2, ZnI2, oleic acid (OA), 1-octadecene (ODE), oleylamine (OAm), bis(2,4,4-trimethylpentyl) phosphinic acid (TMPPA), methyl acetate, hexane",CsPbI3 quantum dots,"A hot-injection approach was used to synthesize cesium lead iodide quantum dots. Cs2CO3 (0.25g, 99.9%), OA (0.98 mL, 90%), and ODE (9 mL, 90%) were mixed in a 25 mL three-neck flask and vacuum dried at 120 degrees Celsius for one hour through the use of a Schlenk line. Cs2CO3 was dissolved by heating the solution to 150 degrees C for 10 minutes, and this initial solution was then kept at 100 degrees C to prevent precipitation. 
PbI2 (120 mg, 99.99%) and ZnI2 (250 mg, 99.99%) were dissolved in a blend of ODE (5 mL), OAm (2 mL), and TMPPA (2 mL) at 120 degrees C for one hour. This solution was then set to a reaction temperature dependent upon the desired QD size (between 145 and 190°C). 
The initial solution (0.4 mL) was injected into the second solution, and after 20 seconds the flask was quenched in an ice bath. To separate QDs from unreacted salts, the product was centrifuged for 30 minutes at 1,290 g. QDs were collected and, after methyl acetate was used to isolate the QDs, they were suspended in hexane.",Pump-pulse spectroscopy,"QD films were spin-coated onto glass substrates (2000 rpm, 40 seconds) and mounted to a liquid nitrogen cooling system for this experiment. A 1030 nm laser was split into two beams (80% and 20%). The 80% beam pumped an Orpheus-HP optical parameter amplifier and generated a tunable pump beam, while the 20% was split again into two parts (75% and 25%). The 75% beam was focused into a 13-mm yttrium aluminum garnet crystal in order to create a white light probe beam. This probe beam was focused onto the sample with a parabolic reflector, then into a fibre-coupled spectrometer (10 kHz frequency). Pump pulses were chopped at 5 kHz before absorbance change was calculated with 10 pump-blocked pulses and 10 pump-unblocked pulses."
doi.org/10.1038/s41563-022-01349-4,Oleylammonium capped cesium lead iodide quantum dots (~5.4 nm),C18H37N-CsPbI3,"Cesium lead iodide, Cesium lead iodide with oleylamine",C18H37N,CsPbI3,cesium lead(II) iodide with (9Z)-octadec-9-en-1-aminium,3,film,,,,,,,,"Cs2CO3, PbI2, ZnI2, oleic acid (OA), 1-octadecene (ODE), oleylamine (OAm), bis(2,4,4-trimethylpentyl) phosphinic acid (TMPPA), methyl acetate, hexane",CsPbI3 quantum dots,"A hot-injection approach was used to synthesize cesium lead iodide quantum dots. Cs2CO3 (0.25g, 99.9%), OA (0.98 mL, 90%), and ODE (9 mL, 90%) were mixed in a 25 mL three-neck flask and vacuum dried at 120 degrees Celsius for one hour through the use of a Schlenk line. Cs2CO3 was dissolved by heating the solution to 150 degrees C for 10 minutes, and this initial solution was then kept at 100 degrees C to prevent precipitation. 
PbI2 (120 mg, 99.99%) and ZnI2 (250 mg, 99.99%) were dissolved in a blend of ODE (5 mL), OAm (2 mL), and TMPPA (2 mL) at 120 degrees C for one hour. This solution was then set to a reaction temperature dependent upon the desired QD size (between 145 and 190°C). 
The initial solution (0.4 mL) was injected into the second solution, and after 20 seconds the flask was quenched in an ice bath. To separate QDs from unreacted salts, the product was centrifuged for 30 minutes at 1,290 g. QDs were collected and, after methyl acetate was used to isolate the QDs, they were suspended in hexane.",Pump-pulse spectroscopy,"QD films were spin-coated onto glass substrates (2000 rpm, 40 seconds) and mounted to a liquid nitrogen cooling system for this experiment. A 1030 nm laser was split into two beams (80% and 20%). The 80% beam pumped an Orpheus-HP optical parameter amplifier and generated a tunable pump beam, while the 20% was split again into two parts (75% and 25%). The 75% beam was focused into a 13-mm yttrium aluminum garnet crystal in order to create a white light probe beam. This probe beam was focused onto the sample with a parabolic reflector, then into a fibre-coupled spectrometer (10 kHz frequency). Pump pulses were chopped at 5 kHz before absorbance change was calculated with 10 pump-blocked pulses and 10 pump-unblocked pulses."
doi.org/10.1038/s41563-022-01349-4,Oleylammonium capped cesium lead iodide quantum dots (~4.9 nm),C18H37N-CsPbI3,"Cesium lead iodide, Cesium lead iodide with oleylamine",C18H37N,CsPbI3,cesium lead(II) iodide with (9Z)-octadec-9-en-1-aminium,3,film,,,,,,,,"Cs2CO3, PbI2, ZnI2, oleic acid (OA), 1-octadecene (ODE), oleylamine (OAm), bis(2,4,4-trimethylpentyl) phosphinic acid (TMPPA), methyl acetate, hexane",CsPbI3 quantum dots,"A hot-injection approach was used to synthesize cesium lead iodide quantum dots. Cs2CO3 (0.25g, 99.9%), OA (0.98 mL, 90%), and ODE (9 mL, 90%) were mixed in a 25 mL three-neck flask and vacuum dried at 120 degrees Celsius for one hour through the use of a Schlenk line. Cs2CO3 was dissolved by heating the solution to 150 degrees C for 10 minutes, and this initial solution was then kept at 100 degrees C to prevent precipitation. 
PbI2 (120 mg, 99.99%) and ZnI2 (250 mg, 99.99%) were dissolved in a blend of ODE (5 mL), OAm (2 mL), and TMPPA (2 mL) at 120 degrees C for one hour. This solution was then set to a reaction temperature dependent upon the desired QD size (between 145 and 190°C). 
The initial solution (0.4 mL) was injected into the second solution, and after 20 seconds the flask was quenched in an ice bath. To separate QDs from unreacted salts, the product was centrifuged for 30 minutes at 1,290 g. QDs were collected and, after methyl acetate was used to isolate the QDs, they were suspended in hexane.",Pump-pulse spectroscopy,"QD films were spin-coated onto glass substrates (2000 rpm, 40 seconds) and mounted to a liquid nitrogen cooling system for this experiment. A 1030 nm laser was split into two beams (80% and 20%). The 80% beam pumped an Orpheus-HP optical parameter amplifier and generated a tunable pump beam, while the 20% was split again into two parts (75% and 25%). The 75% beam was focused into a 13-mm yttrium aluminum garnet crystal in order to create a white light probe beam. This probe beam was focused onto the sample with a parabolic reflector, then into a fibre-coupled spectrometer (10 kHz frequency). Pump pulses were chopped at 5 kHz before absorbance change was calculated with 10 pump-blocked pulses and 10 pump-unblocked pulses."
DOI: 10.1002/anie.201702825,"N,N′-dimethylethylene diaminium tin bromide",C4H14N2SnBr4,"N,N‚Ä≤-dimethylethylene diaminium tetrabromostannate(II), C4N2H14SnBr4",C4H14N2,"SnBr4, Tin bromide","N,N′-dimethylethylene diaminium tin (II) bromide",1,single crystal,,,,,,,,"Tin(II) bromide (SnBr2), hydrobromic acid (HBr, 48 wt. % in H2O), hypophosphorous acid solution (H3PO2, 50 wt. % in H2O), N, N’-dimethylethylenediamine (99 %)",colorless needle-like C4N2H14SnBr4 crystals,"0.5 mmol Tin(II) bromide was dissolved in 3 ml HBr and 1 ml H3PO2. Under N2, the solution was heated up to 120 °C with constant magnetic stirring. 0.5 mmol N, N’-dimethylethylenediamine was injected into the hot solution and then the solution was cooled down to room temperature. The solids were collected.",Single crystal X-ray diffraction,Oxford-Diffraction Xcalibur-2 CCD diffractometer with graphite-monochromated Mo Kα radiation (= 0.71073 Å) was used for single crystal diffraction at 100 K.
doi:10.1016/S0022-4596(03)00352-9,Methylammonium lead bromide,CH3NH3PbBr3,"Methanaminium tribromoplumbate(II), MAPbBr3, MAPB, (MA)PbBr3, (CH3NH3)PbBr3",CNH6,"PbBr3, Lead bromide",methanaminium lead(II) bromide,3,powder,,,,,,,,N/A,CH3ND3PbBr3 powder,"Samples were prepared following well-described methods [1,2]. 

In the case of the neutron sample, N-deuterated MAPB was produced by using fully deuterated DBr (MSD Isotopes), and reactor grade (499.8%) D2O (Atomic Energy of Canada Limited—AECL). The D2O was also used to deuterate all exchangeable hydrogens of the precursor chemicals prior to the final synthesis. A fine bright orange precipitate was formed which was filtered and transferred to a desiccating chamber prior to the diffraction measurements.",Powder neutron diffraction,"C2 diffractometer at Chalk River Laboratories, Chalk River, Ontario. The incident wavelength for Rietveld refinements: 1.32860(3)A˚. Data were collected and refined in two separate banks from 3–83° and 37–117° theta with wire-spacing 0.1° over the temperature range of 11–250K. Each bank was collected for 1 h. Refer to Page 104 Table 4."
doi:10.1016/S0022-4596(03)00352-9,Methylammonium lead bromide,CH3NH3PbBr3,"Methanaminium tribromoplumbate(II), MAPbBr3, MAPB, (MA)PbBr3, (CH3NH3)PbBr3",CNH6,"PbBr3, Lead bromide",methanaminium lead(II) bromide,3,powder,,,,,,,,N/A,CH3ND3PbBr3 powder,"Samples were prepared following well-described methods [1,2]. 

In the case of the neutron sample, N-deuterated MAPB was produced by using fully deuterated DBr (MSD Isotopes), and reactor grade (499.8%) D2O (Atomic Energy of Canada Limited—AECL). The D2O was also used to deuterate all exchangeable hydrogens of the precursor chemicals prior to the final synthesis. A fine bright orange precipitate was formed which was filtered and transferred to a desiccating chamber prior to the diffraction measurements.",Powder neutron diffraction,"C2 diffractometer at Chalk River Laboratories, Chalk River, Ontario. The incident wavelength for Rietveld refinements: 1.32860(3)A˚. Data were collected and refined in two separate banks from 3–83 ° and 37–117 ° 2theta with wire-spacing 0.1 ° over the temperature range of 11–250K. Each bank was collected for 1 h. Refer to Page 104 Table 4."
doi:10.1016/S0022-4596(03)00352-9,Methylammonium lead bromide,CH3NH3PbBr3,"Methanaminium tribromoplumbate(II), MAPbBr3, MAPB, (MA)PbBr3, (CH3NH3)PbBr3",CNH6,"PbBr3, Lead bromide",methanaminium lead(II) bromide,3,powder,,,,,,,,N/A,CH3ND3PbBr3 powder,"Samples were prepared following well-described methods [1,2]. 

In the case of the neutron sample, N-deuterated MAPB was produced by using fully deuterated DBr (MSD Isotopes), and reactor grade (499.8%) D2O (Atomic Energy of Canada Limited—AECL). The D2O was also used to deuterate all exchangeable hydrogens of the precursor chemicals prior to the final synthesis. A fine bright orange precipitate was formed which was filtered and transferred to a desiccating chamber prior to the diffraction measurements.",Powder neutron diffraction,"C2 diffractometer at Chalk River Laboratories, Chalk River, Ontario. Incident wavelength for Rietveld refinements: 1.32860(3)A˚. Data were collected and refined in two separate banks from 3–83 ° and 37–117 ° 2theta with wire-spacing 0.1 ° over the temperature range of 11–250K. Each bank was collected for 1 h. Refer to Page 104 Table 4."
doi:10.1016/S0022-4596(03)00352-9,Methylammonium lead bromide,CH3NH3PbBr3,"Methanaminium tribromoplumbate(II), MAPbBr3, MAPB, (MA)PbBr3, (CH3NH3)PbBr3",CNH6,"PbBr3, Lead bromide",methanaminium lead(II) bromide,3,powder,,,,,,,,,MAPbBr3 Powder,"Samples were prepared following well-described
methods [1,2].",Powder X-ray diffraction,"X-ray diffraction measurements were performed from 120K to room temperature on samples mounted in 0.1mm diameter capillaries, mounted in an Enraf-Nonius Guinier-Simon camera, using CuKa_1 radiation. Refer to Page 98 Experimental."
doi:10.1021/jz5012109,Methylammonium lead iodide,CH3NH3PbI3,"Methanaminium triiodoplumbate(II), MAPI, (MA)PbI3, MAPbI3, (CH3NH3)PbI3",CH6N,"PbI3, Lead iodide",methanaminium lead(II) iodide,3,single crystal,,,,,,,,"HI (conc), PbAc2, CH3NH3+",Black MAPbI3 Crystals,"Precipitate product from a concentrated aqueous solution of hydroiodic acid containing lead(II) acetate and a respective amount of CH3NH3+ solution.

The two ends of the sample holder were held at 55 and 42 °C respectively to induce the saturation of the solute at the low temperature part of the solution. After 24 h submillimeter sized crystals appeared in the solution.",Thermocouple: Temperature dependence of thermal conductivity,Conducted for 3 samples. Swept down from 310 K to 25 K. Using a steady-state method using calibrated stainless steel as reference sample (Page 2491 Figure 5). Refer to Page 2489 Figure 4.
doi:10.1021/jz5012109,Methylammonium lead iodide,CH3NH3PbI3,"Methanaminium triiodoplumbate(II), MAPI, (MA)PbI3, MAPbI3, (CH3NH3)PbI3",CH6N,"PbI3, Lead iodide",methanaminium lead(II) iodide,3,bulk polycrystalline,,,,,,,,"HI (conc), PbAc2, CH3NH3+",Black MAPbI3 Crystals,"Precipitate product from a concentrated aqueous solution of hydroiodic acid containing lead(II) acetate and a respective amount of CH3NH3+ solution.

The two ends of the sample holder were held at 55 and 42 °C respectively to induce the saturation of the solute at the low temperature part of the solution. After 24 h submillimeter sized crystals appeared in the solution.",Thermocouple: Temperature dependence of thermal conductivity,Conducted for 3 samples. Swept down from 310 K to 25 K. Using a steady-state method using calibrated stainless steel as reference sample (Page 2491 Figure 5). Refer to Page 2489 Figure 4.
doi:10.1002/adma.201501978,Methylammonium bismuth iodide,CH3NH3Bi2I9,Tris(methanaminium) nonaiodo dibismuthate(III),CH3NH3,"Bi2I9, Bismuth iodide",methylaminium bismuth iodide,0,film,,,,,,,,"CH3NH3I, BiI3",MA3Bi2I9 film,"A mixture of CH3NH3I (2.475 M) and BiI3 (1.65 M) in dimethylformamide (DMF)/dimethyl sulfoxide (DMSO) solvent mixture (7/3 by volume) was used to synthesize MA3Bi2I9. The solution was spin-coated onto TiO 2 / glass substrate at 1500 rpm for 20 s, followed by annealing on a hot plate at 110 °C for 30 min.",Photoluminescence,The spectrum was recorded using Fluorolog-3 instrument (Horiba Jobin Yvon).
https://doi.org/10.1002/adma.201501978,Cesium bismuth iodide,CH3NH3Bi2I9,Tricesium nonaiodo dibismuthate(II),CH3NH3,"Bi2I9, Bismuth iodide",,0,film,,,,,,,,"CsI, BiI3",Cs3Bi2I9 film,"A mixture of Cs(2.475 M) and BiI3 (1.65 M) in dimethylformamide (DMF)/dimethyl sulfoxide (DMSO) solvent mixture (7/3 by volume) was used to synthesize Cs3Bi2I9. The solution was spin-coated onto TiO 2 / glass substrate at 1500 rpm for 20 s, followed by annealing on a hot plate at 110 °C for 30 min.",Photoluminescence,The spectrum was recorded using Fluorolog-3 instrument (Horiba Jobin Yvon).
https://doi.org/10.1002/adma.202100783,"Bis(phenethylammonium) rubidium(x) cesium(1-x) lead bromide(3-y) chloride(y): x = 0.3, y = 0.3",C16H24N2Rb0.3Cs0.7PbBr2.7Cl0.3,"PEA2Rb0.3Cs0.7PbBr2.7Cl0.3, (C8H12N)2Rb0.3Cs0.7PbBr2.7Cl0.3",C8H12N,"Rb0.3Cs0.7PbBr2.7Cl0.3, rubidium cesium lead bromide iodide",bis(phenethylaminium) rubidium cesium lead(II) bromide chloride,2,film,,,,,,,,"PEA (phenethylamine), HCl (hydrochloric acid), CsBr, PbBr2, PbCl2, YCl3, RbBr, DMSO (dimethyl sulfoxide)",PEA2Rb0.3Cs0.7PbBr2.7Cl0.3 film,"First, phenethylamine and hydrochloric acid were used to create a solution of PEACl, or phenethylammonium chloride. CsBr (106.4 mg) and PbBr2 (183.5 mg) were dissolved in DMSO (2 mL) to create a CsPbBr3 solution (0.25 M). Similarly, CsBr (106.4 mg), PbBr2 (137.6 mg), and PbCl2 (34.8 mg) were mixed in 2 mL DMSO to form a solution of CsPbBr2.5Cl0.5. Next, 82.7 mg of RbBr was mixed with 183.5 mg of PbBr2 in 2 mL DMSO. Then, PEACl (157.6 mg) was mixed in 1 mL of DMSO to create a PEACl solution (1 M), and YCl3 (39 mg) was mixed in 2 mL DMSO to create a YCl3 solution (0.1 M).",Photoluminescence spectroscopy,Photoluminescence spectra were measured on crystal films using a Horiba iHR320 spectroscopy device and a 337 nm SRS NL100 nitrogen laser.
https://doi.org/10.1002/adma.202100783,"Bis(phenethylammonium) rubidium(x) cesium(1-x) lead bromide(3-y) chloride(y): x = 0.3, y = 0.3",C16H24N2Rb0.3Cs0.7PbBr2.7Cl0.3,"PEA2Rb0.3Cs0.7PbBr2.7Cl0.3, (C8H12N)2Rb0.3Cs0.7PbBr2.7Cl0.3",C8H12N,"Rb0.3Cs0.7PbBr2.7Cl0.3, rubidium cesium lead bromide iodide",bis(phenethylaminium) rubidium cesium lead(II) bromide chloride,2,film,,,,,,,,"PEA (phenethylamine), HCl (hydrochloric acid), CsBr, PbBr2, PbCl2, YCl3, RbBr, DMSO (dimethyl sulfoxide)",PEA2Rb0.3Cs0.7PbBr2.7Cl0.3 film,"First, phenethylamine and hydrochloric acid were used to create a solution of PEACl, or phenethylammonium chloride. CsBr (106.4 mg) and PbBr2 (183.5 mg) were dissolved in DMSO (2 mL) to create a CsPbBr3 solution (0.25 M). Similarly, CsBr (106.4 mg), PbBr2 (137.6 mg), and PbCl2 (34.8 mg) were mixed in 2 mL DMSO to form a solution of CsPbBr2.5Cl0.5. Next, 82.7 mg of RbBr was mixed with 183.5 mg of PbBr2 in 2 mL DMSO. Then, PEACl (157.6 mg) was mixed in 1 mL of DMSO to create a PEACl solution (1 M), and YCl3 (39 mg) was mixed in 2 mL DMSO to create a YCl3 solution (0.1 M).",Electroluminescence spectroscopy,Electroluminescence was measured using a Horiba iHR320 Photoluminescence Spectroscopy device. Crystal films of PEA2were prepared for this experiment.
https://doi.org/10.1002/adma.202100783,"Bis(phenethylammonium) rubidium(x) cesium(1-x) lead bromide(3-y) chloride(y): x = 0.3, y = 0.3",C16H24N2Rb0.3Cs0.7PbBr2.7Cl0.3,"PEA2Rb0.3Cs0.7PbBr2.7Cl0.3, (C8H12N)2Rb0.3Cs0.7PbBr2.7Cl0.3",C8H12N,"Rb0.3Cs0.7PbBr2.7Cl0.3, rubidium cesium lead bromide iodide",bis(phenethylaminium) rubidium cesium lead(II) bromide chloride,2,film,,,,,,,,"PEA (phenethylamine), HCl (hydrochloric acid), CsBr, PbBr2, PbCl2, YCl3, RbBr, DMSO (dimethyl sulfoxide)",PEA2Rb0.3Cs0.7PbBr2.7Cl0.3 film,"First, phenethylamine and hydrochloric acid were used to create a solution of PEACl, or phenethylammonium chloride. CsBr (106.4 mg) and PbBr2 (183.5 mg) were dissolved in DMSO (2 mL) to create a CsPbBr3 solution (0.25 M). Similarly, CsBr (106.4 mg), PbBr2 (137.6 mg), and PbCl2 (34.8 mg) were mixed in 2 mL DMSO to form a solution of CsPbBr2.5Cl0.5. Next, 82.7 mg of RbBr was mixed with 183.5 mg of PbBr2 in 2 mL DMSO. Then, PEACl (157.6 mg) was mixed in 1 mL of DMSO to create a PEACl solution (1 M), and YCl3 (39 mg) was mixed in 2 mL DMSO to create a YCl3 solution (0.1 M).",Electroluminescence spectroscopy,Electroluminescence was measured using a Horiba iHR320 Photoluminescence Spectroscopy device. Crystal films of PEA2 were prepared for this experiment. The external quantum efficiency can then be calculated using the EL spectrum with the Lambertian profile.
https://doi.org/10.1002/adma.202100783,"Bis(phenethylammonium) rubidium(x) cesium(1-x) lead bromide(3-y) chloride(y): x = 0.3, y = 0.3",C16H24N2Rb0.3Cs0.7PbBr2.7Cl0.3,"PEA2Rb0.3Cs0.7PbBr2.7Cl0.3, (C8H12N)2Rb0.3Cs0.7PbBr2.7Cl0.3",C8H12N,"Rb0.3Cs0.7PbBr2.7Cl0.3, rubidium cesium lead bromide iodide",bis(phenethylaminium) rubidium cesium lead(II) bromide chloride,2,film,,,,,,,,"PEA (phenethylamine), HCl (hydrochloric acid), CsBr, PbBr2, PbCl2, YCl3, RbBr, DMSO (dimethyl sulfoxide)",PEA2Rb0.3Cs0.7PbBr2.7Cl0.3 film,"First, phenethylamine and hydrochloric acid were used to create a solution of PEACl, or phenethylammonium chloride. CsBr (106.4 mg) and PbBr2 (183.5 mg) were dissolved in DMSO (2 mL) to create a CsPbBr3 solution (0.25 M). Similarly, CsBr (106.4 mg), PbBr2 (137.6 mg), and PbCl2 (34.8 mg) were mixed in 2 mL DMSO to form a solution of CsPbBr2.5Cl0.5. Next, 82.7 mg of RbBr was mixed with 183.5 mg of PbBr2 in 2 mL DMSO. Then, PEACl (157.6 mg) was mixed in 1 mL of DMSO to create a PEACl solution (1 M), and YCl3 (39 mg) was mixed in 2 mL DMSO to create a YCl3 solution (0.1 M).",Electroluminescence spectroscopy,Electroluminescence was measured using a Horiba iHR320 Photoluminescence Spectroscopy device. Crystal films of PEA2were prepared for this experiment. The external quantum efficiency can then be calculated using the EL spectrum with the Lambertian profile.
https://doi.org/10.1002/adma.202100783,"Bis(phenethylammonium) rubidium(x) cesium(1-x) lead bromide(3-y) chloride(y): x = 0.2, y = 0.4",C16H24N2Rb0.2Cs0.8PbBr2.6Cl0.4,"PEA2Rb0.2Cs0.8PbBr2.6Cl0.4, (C8H12N)2RbCsPbBrCl",C8H12N,Rb0.2Cs0.8PbBr2.6Cl0.4,bis(phenethylaminium) rubidium cesium lead(II) bromide chloride,2,film,,,,,,,,"PEA (phenethylamine), HCl (hydrochloric acid), CsBr, PbBr2, PbCl2, YCl3, RbBr, DMSO (dimethyl sulfoxide)",PEA2Rb0.2Cs0.8PbBr2.6Cl0.4 film,"First, phenethylamine and hydrochloric acid were used to create a solution of PEACl, or phenethylammonium chloride. CsBr (106.4 mg) and PbBr2 (183.5 mg) were dissolved in DMSO (2 mL) to create a CsPbBr3 solution (0.25 M). Similarly, CsBr (106.4 mg), PbBr2 (137.6 mg), and PbCl2 (34.8 mg) were mixed in 2 mL DMSO to form a solution of CsPbBr2.5Cl0.5. Next, 82.7 mg of RbBr was mixed with 183.5 mg of PbBr2 in 2 mL DMSO. Then, PEACl (157.6 mg) was mixed in 1 mL of DMSO to create a PEACl solution (1 M), and YCl3 (39 mg) was mixed in 2 mL DMSO to create a YCl3 solution (0.1 M). Different fractional compounds were created by mixing these solutions in certain ratios.",Photoluminescence spectroscopy,"Photoluminescence quantum efficiency (PLQE) was measured through the use of a Labsphere QE sphere, or an integrating sphere, connected to an Ocean Optics QEpro, which is a photoluminescence spectrometer. The excitation source was a 405 nm continuous laser at an intensity of 0.17 mW/(cm^2). Experiments were performed at room temperature with perovskite films on glass."
https://doi.org/10.1002/adma.202100783,"Bis(phenethylammonium) rubidium(x) cesium(1-x) lead bromide(3-y) chloride(y): x = 0.3, y = 0.3",C16H24N2Rb0.3Cs0.7PbBr2.7Cl0.3,"PEA2Rb0.3Cs0.7PbBr2.7Cl0.3, (C8H12N)2Rb0.3Cs0.7PbBr2.7Cl0.3",C8H12N,"Rb0.3Cs0.7PbBr2.7Cl0.3, rubidium cesium lead bromide iodide",bis(phenethylaminium) rubidium cesium lead(II) bromide chloride,2,film,,,,,,,,"PEA (phenethylamine), HCl (hydrochloric acid), CsBr, PbBr2, PbCl2, YCl3, RbBr, DMSO (dimethyl sulfoxide)",PEA2Rb0.3Cs0.7PbBr2.7Cl0.3 film,"First, phenethylamine and hydrochloric acid were used to create a solution of PEACl, or phenethylammonium chloride. CsBr (106.4 mg) and PbBr2 (183.5 mg) were dissolved in DMSO (2 mL) to create a CsPbBr3 solution (0.25 M). Similarly, CsBr (106.4 mg), PbBr2 (137.6 mg), and PbCl2 (34.8 mg) were mixed in 2 mL DMSO to form a solution of CsPbBr2.5Cl0.5. Next, 82.7 mg of RbBr was mixed with 183.5 mg of PbBr2 in 2 mL DMSO. Then, PEACl (157.6 mg) was mixed in 1 mL of DMSO to create a PEACl solution (1 M), and YCl3 (39 mg) was mixed in 2 mL DMSO to create a YCl3 solution (0.1 M).",Photoluminescence spectroscopy,Photoluminescence spectra were measured on crystal films using a Horiba iHR320 spectroscopy device and a 337 nm SRS NL100 nitrogen laser.
https://doi.org/10.1002/adma.202100783,"Bis(phenethylammonium) rubidium(x) cesium(1-x) lead bromide(3-y) chloride(y): x = 0.2, y = 0.4",C16H24N2Rb0.2Cs0.8PbBr2.6Cl0.4,"PEA2Rb0.2Cs0.8PbBr2.6Cl0.4, (C8H12N)2RbCsPbBrCl",C8H12N,Rb0.2Cs0.8PbBr2.6Cl0.4,bis(phenethylaminium) rubidium cesium lead(II) bromide chloride,2,film,,,,,,,,"PEA (phenethylamine), HCl (hydrochloric acid), CsBr, PbBr2, PbCl2, YCl3, RbBr, DMSO (dimethyl sulfoxide)",PEA2Rb0.2Cs0.8PbBr2.6Cl0.4 film,"First, phenethylamine and hydrochloric acid were used to create a solution of PEACl, or phenethylammonium chloride. CsBr (106.4 mg) and PbBr2 (183.5 mg) were dissolved in DMSO (2 mL) to create a CsPbBr3 solution (0.25 M). Similarly, CsBr (106.4 mg), PbBr2 (137.6 mg), and PbCl2 (34.8 mg) were mixed in 2 mL DMSO to form a solution of CsPbBr2.5Cl0.5. Next, 82.7 mg of RbBr was mixed with 183.5 mg of PbBr2 in 2 mL DMSO. Then, PEACl (157.6 mg) was mixed in 1 mL of DMSO to create a PEACl solution (1 M), and YCl3 (39 mg) was mixed in 2 mL DMSO to create a YCl3 solution (0.1 M). Different fractional compounds were created by mixing these solutions in certain ratios.",Electroluminescence spectroscopy,Electroluminescence was measured using a Horiba iHR320 Photoluminescence Spectroscopy device. Crystal films of PEA2 were prepared for this experiment.
https://doi.org/10.1002/adma.202100783,"Bis(phenethylammonium) rubidium(x) cesium(1-x) lead bromide(3-y) chloride(y): x = 0.2, y = 0.4",C16H24N2Rb0.2Cs0.8PbBr2.6Cl0.4,"PEA2Rb0.2Cs0.8PbBr2.6Cl0.4, (C8H12N)2RbCsPbBrCl",C8H12N,Rb0.2Cs0.8PbBr2.6Cl0.4,bis(phenethylaminium) rubidium cesium lead(II) bromide chloride,2,film,,,,,,,,"PEA (phenethylamine), HCl (hydrochloric acid), CsBr, PbBr2, PbCl2, YCl3, RbBr, DMSO (dimethyl sulfoxide)",PEA2Rb0.2Cs0.8PbBr2.6Cl0.4 film,"First, phenethylamine and hydrochloric acid were used to create a solution of PEACl, or phenethylammonium chloride. CsBr (106.4 mg) and PbBr2 (183.5 mg) were dissolved in DMSO (2 mL) to create a CsPbBr3 solution (0.25 M). Similarly, CsBr (106.4 mg), PbBr2 (137.6 mg), and PbCl2 (34.8 mg) were mixed in 2 mL DMSO to form a solution of CsPbBr2.5Cl0.5. Next, 82.7 mg of RbBr was mixed with 183.5 mg of PbBr2 in 2 mL DMSO. Then, PEACl (157.6 mg) was mixed in 1 mL of DMSO to create a PEACl solution (1 M), and YCl3 (39 mg) was mixed in 2 mL DMSO to create a YCl3 solution (0.1 M). Different fractional compounds were created by mixing these solutions in certain ratios.",Electroluminescence spectroscopy,Electroluminescence was measured using a Horiba iHR320 Photoluminescence Spectroscopy device. Crystal films of PEA2 were prepared for this experiment. The external quantum efficiency can then be calculated using the EL spectrum with the Lambertian profile.
https://doi.org/10.1002/anie.201910800,Cesium lead iodide,CsPbI3,"cesium lead iodide, cesium triiodoplumbate(II)",None,CsPbI3,cesium lead(II) iodide,3,film,,,,,,,,"CsI, PbI2, DMAI",thin film of CsIPbI3:xDMAI,"CsI, PbI2, xDMAI (Dimethylammonium Iodide) were dissolved at a 1:1:x molar ratio (with x = 0.5, 0.7, 1.0 and 1.5) in DMF to prepare the CsPbI3:xDMAI-precursor. The active layer was spin-coated onto a 70°C warm c-TiO2/FTO substrate at 3000 rpm for 30s. Annealing was done at 150°C for 2 minutes for x = 0.5 and for 10 minutes for x = 0.7, as well as at 210°C for 5 minutes for x = 1.0 and 1.5. Experiments were done in a dry box with 5-10% RH.",UV-Vis spectroscopy,None stated
https://doi.org/10.1002/anie.201915422,Methylammonium lead iodide,CH3NH3PbI3,"Methanaminium triiodoplumbate(II), MAPI, (MA)PbI3, MAPbI3, (CH3NH3)PbI3",CH6N,"PbI3, Lead iodide",methanaminium lead(II) iodide,2,film,,,,,,,,"PbI2, MAI",thin film,"The film is produced using a dynamic two-step deposition method. on a compact TiO2/ATO substrate, a N,N-dimethylformamide (DMF) solution of PbI2 is spin coated at 3000 rpm for 10 s, and an isopropyl alcohol solution of methylammonium iodide (MAI) is immediately added dropwise, while keeping the whole spinning time 20 s prior to the end of spin coating. The yellow PbI2 solution turns to brown immediately and gradually darkens during the spin coating. After annealing at 150 °C for 10 min, the as-prepared perovskite film has a shiny black color due to the high visible light absorption and super flat surface. The cross-linking agent 2-aminoterephthalic acid (with different concentrations of 0, 0.2, 0.5, and 1 mg mL−1) was immediately spin-coated on the MAPbI3 film and subsequently annealed at 150 °C for 5 min.",UV-Vis absorption,"The absorption spectra were collected by a UV-visible spectrophotometer (UV-3600, Shimadzu Corp.)"
https://doi.org/10.1002/anie.201915422,Methylammonium lead iodide,CH3NH3PbI3,"Methanaminium triiodoplumbate(II), MAPI, (MA)PbI3, MAPbI3, (CH3NH3)PbI3",CH6N,"PbI3, Lead iodide",methanaminium lead(II) iodide,2,film,,,,,,,,"PbI2, MAI",thin film,"The film is produced using a dynamic two-step deposition method. on a compact TiO2/ATO substrate, a N,N-dimethylformamide (DMF) solution of PbI2 is spin coated at 3000 rpm for 10 s, and an isopropyl alcohol solution of methylammonium iodide (MAI) is immediately added dropwise, while keeping the whole spinning time 20 s prior to the end of spin coating. The yellow PbI2 solution turns to brown immediately and gradually darkens during the spin coating. After annealing at 150 °C for 10 min, the as-prepared perovskite film has a shiny black color due to the high visible light absorption and super flat surface. The cross-linking agent 2-aminoterephthalic acid (with different concentrations of 0, 0.2, 0.5, and 1 mg mL−1) was immediately spin-coated on the MAPbI3 film and subsequently annealed at 150 °C for 5 min.",UV-Vis absorption,"The absorption spectra were collected by a UV-visible spectrophotometer (UV-3600, Shimadzu Corp.)"
https://doi.org/10.1002/anie.202003509,Bis(phenethylammonium) tin iodide,C16H24N2SnI4,"bis(phenylethanaminium) tetraiodostannate(II), (PEA)2SnI4, (C6H5CH2CH2NH3)2(SnI4)",C8H12N,"SnI4, Tin iodide",bis(phenylethanaminium) tin iodide,2,single crystal,,,,,,,,"Tin(II) oxide (Sigma Aldrich, 97%), hydriodic acid (Sigma Aldrich, 57% w/w in H2O, 99.9%),  hypophosphorous acid (Avra, 50% w/w H2O),  phenylethylamine (Sigma Aldrich, 99.9%)",(PEA)2SnI4 crystals,"Single crystals of (PEA)2SNI4 were synthesized by adding tin (II) oxide (0.6 mmol), hydriodic acid ( 5 mL), and hypophosphorous acid (3 mL) into a sealed vial and heated at 90 ˚C under constant stirring. After tin (II) oxide dissolved in the solution and yielded a dark yellow color, phenethylamine (1.2 mmol) was injected into the sealed vial by a syringe. A brown sheet of crystals of (PEA)2SNI4 produced after the solution was cooled to room temperature. The crystals were then obtained via filtration and were stored in an N2 glove box.",UV-visible absorption,"Optical diffuse-reflectance spectra were collected at room temperature using a Shimadzu UV-3600 plus UV-VIS-NIR spectrophotometer. The reflectance spectra were converted to absorbance by using the Kubelka-Munk transformation; (α/S = (1 − R)^2/2R); α is the absorption coefficient, S is the scattering coefficient, and R is the reflectance."
https://doi.org/10.1002/anie.202003509,Bis(dodecylammonium) lead iodide,C24H56N2PbI4,"bis(dodecyl-1-aminium) tetraiodoplumbate(II), DA2PbI4, (C12H25NH3)2PbI4, (C12H28N)2PbI4",C12H28N,"PbI4, Lead iodide",bis(dodecyl-1-aminium) lead(II) iodide,2,single crystal,,,,,,,,"Lead(II) oxide (Sigma Aldrich, 99.9%), decylamine (Sigma Aldrich, 99%), hydriodic acid (Sigma Aldrich, 57% w/w in H2O, 99.9%)",(DA)2PbI4 crystals,"(DA)2PbI4 single crystals were synthesized by dissolving lead oxide (0.5 mmol) in  20 mL of hydriodic acid by heating to boiling under constant stirring. To it, 0.5 mmol of decylamine was added. The solution was heated and stirred until the precipitate dissolved completely. Then the solution was allowed to cool naturally to room temperature.",UV-visible absorption,UV-Visible absorbance data were recorded on the transmission mode in Cary Series UV-Vis Spectrophotometer (Agilent Technologies).
https://doi.org/10.1002/anie.202003509,Bis(Butylammonium) lead iodide : Iodine-intercalated,C8H24N2PbI4:I2,"(C4H9NH3)2PbI4:I2, (C4H12N)2PbI4:I2, BA2PbI4:I2, (BA)2PbI4:I2, I2-intercalated bis(butane-1-aminium) tetraiodoplumbate(II)",C4H12N,"PbI4, Lead iodide",I2-intercalated bis(butane-1-aminium) lead (II) iodide,2,single crystal,,,,,,,,"lead oxide (10 mmol),  hydriodic acid (10 mL), hypophosphorous acid (1.7 mL ),  C4H9NH3I, I2",(BA)2PbI4:I2,"Single crystals of (BA)2PbI4 were synthesized in a method called acid precipitation. Through constant stirring and heating, lead oxide (10 mmol) was dissolved in a solution that contained hydriodic acid (10 mL) and hypophosphorous acid (1.7 mL). After, C4H9NH3I was added to the mixture, causing the bright yellow solution to change to an orange color precipitate. Continuous heating of the mixture followed until the precipitate was fully dissolved, forming orange crystals at room temperature. The crystals were obtained via filtration and bathed in diethyl ether. Dried (BA)2PbI4 crystals were placed in an open plastic tube which was kept in a closed glass vial containing molecular I2 for 2-3 hours at room temperature.",UV-vis absorption,"Optical diffuse-reflectance spectra were collected at room temperature using a Shimadzu UV-3600 plus UV-VIS-NIR spectrophotometer. The reflectance spectra were converted to absorbance by using Kubelka-Munk transformation: (α/S = (1 − R)^2/2R); α is the absorption coefficient, and S is the scattering coefficient R is the reflectance."
https://doi.org/10.1002/anie.202003509,Bis(Butylammonium) lead iodide,C8H24N2PbI4,"bis(butane-1-aminium) tetraiodoplumbate(II), (C4H9NH3)2PbI4, (C4H12N)2PbI4, BA2PbI4, (BA)2PbI4",C4H12N,"PbI4, Lead iodide",bis(butane-1-aminium) lead(II) iodide,2,single crystal,,,,,,,,"lead oxide (10 mmol),  hydriodic acid (10 mL), hypophosphorous acid (1.7 mL ),  C4H9NH3I",(BA)2PbI4,"Single crystals of (BA)2PbI4 were synthesized in a method called acid precipitation. Through constant stirring and heating, lead oxide (10 mmol) was dissolved in a solution that contained hydriodic acid (10 mL) and hypophosphorous acid (1.7 mL). After, C4H9NH3I was added to the mixture, causing the bright yellow solution to change to an orange color precipitate. Continuous heating of the mixture followed until the precipitate was fully dissolved, forming orange crystals at room temperature. The crystals were obtained via filtration and bathed in diethyl ether.",UV-visible absorption,"Optical diffuse-reflectance spectra were collected at room temperature using a Shimadzu UV-3600 plus UV-VIS-NIR spectrophotometer. The reflectance spectra were converted to absorbance by using the Kubelka-Munk transformation; (α/S = (1 − R)^2/2R); α is the absorption coefficient, S is the scattering coefficient, and R is the reflectance."
https://doi.org/10.1002/anie.202003509,Bis(Butylammonium) lead iodide : Iodine-intercalated,C8H24N2PbI4:I2,"(C4H9NH3)2PbI4:I2, (C4H12N)2PbI4:I2, BA2PbI4:I2, (BA)2PbI4:I2, I2-intercalated bis(butane-1-aminium) tetraiodoplumbate(II)",C4H12N,"PbI4, Lead iodide",I2-intercalated bis(butane-1-aminium) lead (II) iodide,2,single crystal,,,,,,,,"lead oxide (10 mmol),  hydriodic acid (10 mL), hypophosphorous acid (1.7 mL ),  C4H9NH3I, I2",(BA)2PbI4:I2,"Single crystals of (BA)2PbI4 were synthesized in a method called acid precipitation. Through constant stirring and heating, lead oxide (10 mmol) was dissolved in a solution that contained hydriodic acid (10 mL) and hypophosphorous acid (1.7 mL). After, C4H9NH3I was added to the mixture, causing the bright yellow solution to change to an orange color precipitate. Continuous heating of the mixture followed until the precipitate was fully dissolved, forming orange crystals at room temperature. The crystals were obtained via filtration and bathed in diethyl ether. Dried (BA)2PbI4 crystals were placed in an open plastic tube which was kept in a closed glass vial containing molecular I2 for 2-3 hours at room temperature.",Photoluminescence,Recorded on FLS 980 (Edinburgh Instruments).
https://doi.org/10.1002/anie.202003509,Bis(Butylammonium) lead iodide,C8H24N2PbI4,"bis(butane-1-aminium) tetraiodoplumbate(II), (C4H9NH3)2PbI4, (C4H12N)2PbI4, BA2PbI4, (BA)2PbI4",C4H12N,"PbI4, Lead iodide",bis(butane-1-aminium) lead(II) iodide,2,single crystal,,,,,,,,"lead oxide (10 mmol),  hydriodic acid (10 mL), hypophosphorous acid (1.7 mL ),  C4H9NH3I",(BA)2PbI4,"Single crystals of (BA)2PbI4 were synthesized in a method called acid precipitation. Through constant stirring and heating, lead oxide (10 mmol) was dissolved in a solution that contained hydriodic acid (10 mL) and hypophosphorous acid (1.7 mL). After, C4H9NH3I was added to the mixture, causing the bright yellow solution to change to an orange color precipitate. Continuous heating of the mixture followed until the precipitate was fully dissolved, forming orange crystals at room temperature. The crystals were obtained via filtration and bathed in diethyl ether.",Photoluminescence,Recorded on FLS 980 (Edinburgh Instruments).
https://doi.org/10.1002/anie.202003509,Hexaflourobenzene bis(phenethylammonium) tin iodide,C16H24N2SnI4:C6F6,"(PEA)2SnI4:HFB, (C6H5CH2CH2NH3)2(SnI4):HFB, hexafluorobenzene intercalated bis(phenylethanaminium) tetraiodostannate(II)","C8H12N, C6F6","SnI4, Tin iodide",hexafluorobenzene bis(phenylethanaminium) tin iodide,2,single crystal,,,,,,,,"Tin(II) oxide (Sigma Aldrich, 97%), hydriodic acid (Sigma Aldrich, 57% w/w in H2O, 99.9%),  hypophosphorous acid (Avra, 50% w/w H2O),  phenylethylamine (Sigma Aldrich, 99.9%), hexafluorobenzene (HFB, Sigma Aldrich, 99%)",(PEA)2SnI4 : HFB crystals,"Single crystals of (PEA)2SNI4 were synthesized by adding tin (II) oxide (0.6 mmol), hydriodic acid ( 5 mL), and hypophosphorous acid (3 mL) into a sealed vial and heated at 90 ˚C under constant stirring. After tin (II) oxide dissolved in the solution and yielded a dark yellow color, phenethylamine (1.2 mmol) was injected into the sealed vial by a syringe. A brown sheet of crystals of (PEA)2SNI4 produced after the solution was cooled to room temperature. The crystals were then obtained via filtration. 50 mg of these crystals was dissolved in a mixture of 2 mL methanol and 2 mL HFB. The obtained dark yellow solution was kept open in a glove box. As the solvent evaporates (PEA)2SnI4:HFB crystals precipitate out. The crystals were filtered, dried and stored in a glove box for further use.",UV-visible absorption,"Optical diffuse-reflectance spectra were collected at room temperature using a Shimadzu UV-3600 plus UV-VIS-NIR spectrophotometer. The reflectance spectra were converted to absorbance by using the Kubelka-Munk transformation; (α/S = (1 − R)^2/2R); α is the absorption coefficient, S is the scattering coefficient, and R is the reflectance."
