Repository: MasterAI-EAM/Darwin

# Darwin: A Tailored GPT for the Scientific Domain 🇦🇺
**Organization: [University of New South Wales（UNSW) AI4Science](https://www.masterai.com.au) & [GreenDynamics AI](https://www.greendynamics.com.au)**

Darwin is an open-source project dedicated to pretrain and fine-tune the LLaMA model on scientific literature and datasets. Specifically designed for the scientific domain with an emphasis on materials science, chemistry, and physics, Darwin integrates structured and unstructured scientific knowledge to enhance the efficacy of language models in scientific research.

File: dataset/Crystalline organic-inorganic compounds/DukeDB.csv (part 37 of 38)
doi,compound name,formula,group,organic,inorganic,iupac,dimensionality,sample type,code,level of theory,Exchange-correlation functional,k-point grid,level of relativity,basis set definition,numerical accuracy,synthesis starting materials,synthesis product,synthesis description,experimental method,experimental description
https://doi.org/10.1002/anie.202003509,Hexaflourobenzene bis(phenethylammonium) tin iodide,C16H24N2SnI4:C6F6,"(PEA)2SnI4:HFB, (C6H5CH2CH2NH3)2(SnI4):HFB, hexafluorobenzene intercalated bis(phenylethanaminium) tetraiodostannate(II)","C8H12N, C6F6","SnI4, Tin iodide",hexafluorobenzene bis(phenylethanaminium) tin iodide,2,single crystal,,,,,,,,"Tin(II) oxide (Sigma Aldrich, 97%), hydriodic acid (Sigma Aldrich, 57% w/w in H2O, 99.9%),  hypophosphorous acid (Avra, 50% w/w H2O),  phenylethylamine (Sigma Aldrich, 99.9%), hexafluorobenzene (HFB, Sigma Aldrich, 99%)",(PEA)2SnI4 : HFB crystals,"Single crystals of (PEA)2SNI4 were synthesized by adding tin (II) oxide (0.6 mmol), hydriodic acid ( 5 mL), and hypophosphorous acid (3 mL) into a sealed vial and heated at 90 ˚C under constant stirring. After tin (II) oxide dissolved in the solution and yielded a dark yellow color, phenethylamine (1.2 mmol) was injected into the sealed vial by a syringe. A brown sheet of crystals of (PEA)2SNI4 produced after the solution was cooled to room temperature. The crystals were then obtained via filtration. 50 mg of these crystals was dissolved in a mixture of 2 mL methanol and 2 mL HFB. The obtained dark yellow solution was kept open in a glove box. As the solvent evaporates (PEA)2SnI4:HFB crystals precipitate out. The crystals were filtered, dried and stored in a glove box for further use.",Photoluminescence,Recorded on FLS 980 (Edinburgh Instruments).
https://doi.org/10.1002/anie.202003509,Bis(phenethylammonium) tin iodide,C16H24N2SnI4,"bis(phenylethanaminium) tetraiodostannate(II), (PEA)2SnI4, (C6H5CH2CH2NH3)2(SnI4)",C8H12N,"SnI4, Tin iodide",bis(phenylethanaminium) tin iodide,2,single crystal,,,,,,,,"Tin(II) oxide (Sigma Aldrich, 97%), hydriodic acid (Sigma Aldrich, 57% w/w in H2O, 99.9%),  hypophosphorous acid (Avra, 50% w/w H2O),  phenylethylamine (Sigma Aldrich, 99.9%)",(PEA)2SnI4 crystals,"Single crystals of (PEA)2SNI4 were synthesized by adding tin (II) oxide (0.6 mmol), hydriodic acid ( 5 mL), and hypophosphorous acid (3 mL) into a sealed vial and heated at 90 ˚C under constant stirring. After tin (II) oxide dissolved in the solution and yielded a dark yellow color, phenethylamine (1.2 mmol) was injected into the sealed vial by a syringe. A brown sheet of crystals of (PEA)2SNI4 produced after the solution was cooled to room temperature. The crystals were then obtained via filtration and were stored in an N2 glove box.",Photoluminescence,Recorded on FLS 980 (Edinburgh Instruments).
https://doi.org/10.1002/solr.201900374,Propylammonium iodide,CH3(CH2)2NH3I,C3AI,C3NH10,"I, iodide",propylaminium iodide,3,single crystal,,,,,,,,n-propylamine with hydriodic acid (HI) (57wt% in water),CH3(CH2)2NH3I (C3AI),C3AI was synthesized by evaporating a mixture of n-propylamine with hydriodic acid at 0 °C and recrystallizing the product in ethanol.3,,
https://doi.org/10.1002/solr.201900374,Propylammonium iodide,CH3(CH2)2NH3I,C3AI,C3NH10,"I, iodide",propylaminium iodide,3,single crystal,,,,,,,,,,,,
https://doi.org/10.1006/jssc.1999.8281,Bis(phenylethylammonium) lead chloride,C16H24N2PbCl4,"(PEA)2PbCl4, (C8H12N)2PbCl4, (C6H5C2H4NH3)2PbCl4, bis(2-phenylethane-1-aminium) tetrachloroplumbate(II)",C8H12N,"PbCl4, Lead chloride",bis(2-phenylethan-1-aminium) lead (II) chloride,2,single crystal,,,,,,,,"PbCl2, HCl, methanol, phenethylamine",Small block-like crystals to larger plate-like crystals,"Layered solution approach.

Grow crystals within a long, straight, glass tube (Refer to Fig. 1). First dissolve 1.0 mmol (0.278 g) of freshly sublimed PbCl2 (Aldrich; 99.999%) in 7.5 ml concentrated (37 wt %) aqueous HCl (Aldrich; 99.999%). Weigh and add PbCl2 to the tube in an argon-filled glove box, with oxygen and water levels maintained below 1 ppm. Cover the tube with a septum before removing the glove box and adding HCl with a syringe. 

Create a second layer in the crystal tube by gently syringing 15 ml of methanol (Aldrich; anhydrous, 99.8%) on top of the HCl/PbCl2 solution. A relatively sharp interface can be created between the solvent layers due to density differences. On top of the column, add a stoichiometric amount (2 mmol or approximately 0.25 ml) of phenethylamine with a syringe. 

In the experiment, the phenethylamine rapidly dispersed in the methanol but, because of the sharp interface with the HCl solution, formation of the final (C6H5C2H4NH3)2PbCl4 product was very slow. The crystals were isolated after approximately one year by removing the solvent with a syringe and drying the crystals under vacuum at room temperature and later stored in an argon glove box.",Single-crystal X-ray diffraction,"A colorless single crystal of dimensions 0.09 mm X 0.18 mm X 0.27 mm was used. A full sphere of data was collected at room temperature on a Bruker SMART CCD diffractometer, equipped with a normal focus 2.4 kW sealed tube X-ray source (Mo Kα radiation, λ = 0.71073 Å). Refer to page 695 for details."
https://doi.org/10.1016/j.jallcom.2020.156790,Calcium tin sulfide,CaSnS3,"Calcium trisulfostannate(II), CaSnS3",None,SnS3,,3,film,,,,,,,,,,,,
https://doi.org/10.1016/j.mseb.2004.12.052,Bis(butylammonium) copper chloride,C8H24N2CuCl4,"(C4H9NH3)2CuCl4, bis(butan-1-aminium) tetrachlorocuprate(II)",C4H12N,"CuCl4, Copper chloride",bis(butan-1-aminium) copper chloride,2,film,,,,,,,,,,"The organic–inorganic hybrid perovskite, (C4H9NH3)2CuCl4, was prepared by the reaction of butylammonium chloride, C4H9NH3Cl, with a stoichiometric amount of copper chloride. Firstly, anhydrous CuCl2 powder was added to the solution of C4H9NH3Cl in anhydrous ethanol, and the reaction mixture was stirred and refluxed for 1 h. The solvent was then evaporated completely, giving golden solids. The solids were recrystallized in anhydrous ethanol and dried at 80 °C in vacuum, obtaining (C4H9NH3)2CuCl4 as golden sheet-like crystals. Calcd for C8H24N2CuCl4: C, 27.16%; N, 7.92%; H, 6.79%. Found: C, 27.21%; N, 7.84%; H, 6.66%.

The (C4H9NH3)2CuCl4 film was prepared by spin-coating a solution (10 mg/ml) of (C4H9NH3)2CuCl4 in anhydrous ethanol on a quartz substrate at a speed of 800 rpm for 30 s, followed by annealing at 80 °C in vacuum for 1 h. The film thickness was tested about 100 nm.",,
https://doi.org/10.1016/j.nanoen.2017.05.005,Cesium lead bromide,CsPbBr3,"Cesium tribromoplumbate(II), CsPbBr3",None,"PbBr3, Lead bromide",Cesium lead(II) bromide,3,film,,,,,,,,"CsBr, PbBr2, DMSO",CsPbBr3,The hybrid perovskite CsPbBr3 was prepared from a mixture of CsBr and PbBr2 that was dissolved in a DMSO solvent. The thin films of CsPbBr3 were produced at room temperature via spin-coating and with the addition of chlorobenzene to the mixture.,Luminance of devices,CsPbBr3 thin-film LED samples were displayed to observe the luminance by measuring the wavelength density power emitted by the light source.
https://doi.org/10.1021/acs.chemmater.6b03944,Bis(methylammonium) silver bismuth bromide,(CH3NH3)2AgBiBr6,"Bis(methanaminium) tribromoargentate(I) tribromobismuthate(III), (MA)2AgBiBr6",CNH6,AgBiBr6,*,3,single crystal,,,,,,,,"CH3NH3Br (synthesized from CH3NH3 and HBr), AgBr (synthesized from AgNO3 and KBr in H2O), BiBr3, PbBr2",Red crystals,"0.112 g of CH3NH3Br, 0.094 g of AgBr, and 0.2243 g of BiBr3 (2:1:1 molar ratio) were loaded in an autoclave with 0.5 mL of a HBr (48% in H2O) acid solution. Additionally, 0.011 g of CH3NH3Br and 0.036 g of PbBr2 (1:1 molar ratio) were taken. The solution was heated at 433 K for 3 days and then slowly cooled to room temperature in 3 h.",UV vis absorption (diffuse reflectance),PerkinElmer Lambda 750 UV-Visible spectrometer was used to measure the optical absorption measurements on a scan range was between 350 and 1300nm.
https://doi.org/10.1021/acs.chemmater.6b03944,Bis(methylammonium) silver bismuth bromide,(CH3NH3)2AgBiBr6,"Bis(methanaminium) tribromoargentate(I) tribromobismuthate(III), (MA)2AgBiBr6",CNH6,AgBiBr6,*,3,single crystal,,,,,,,,"CH3NH3Br (synthesized from CH3NH3 and HBr), AgBr (synthesized from AgNO3 and KBr in H2O), BiBr3, PbBr2",Red crystals,"0.112 g of CH3NH3Br, 0.094 g of AgBr, and 0.2243 g of BiBr3 (2:1:1 molar ratio) were loaded in an autoclave with 0.5 mL of a HBr (48% in H2O) acid solution. Additionally, 0.011 g of CH3NH3Br and 0.036 g of PbBr2 (1:1 molar ratio) were taken. The solution was heated at 433 K for 3 days and then slowly cooled to room temperature in 3 h.",Single crystal X-ray diffraction,"Frames were collected using an Oxford Gemini E Ultra diffractometer, Mo Kα radiation (λ = 0.71073Å), equipped with an Eos CCD detector."
https://doi.org/10.1021/acs.chemmater.8b01200,4-methylpiperidinium bismuth iodide: triiodide,(C6H14N)4I3BiI6,"MP-T-BiI6, tetrakis(4-methylpiperidinium) iodide hexaiodobismuthate(III)",C6H14N,"I3BiI6, Iodide bismuth iodide",tetrakis(4-methylpiperidinium) iodide bismuth iodide,0,single crystal,,,,,,,,"4-methylpiperidine, Bi2O3, HI (47 wt.%)",black needle-like crystals,"4-methylpiperidine (0.99 g, 10 mmol) and Bi2O3 (1.16 g, 2.5 mmol) were mixed in 30 mL of HI. The solution was left at room temperature to be evaporated. The crystals formed after several days. The crystals were redissolved in an oxidized HI solution, and the solution was again allowed to be evaporated over a few days.",Single crystal X-ray diffraction,SCXRD data were collected using an Agilent SuperNova Dual diffractometer equipped with a graphite-monochromatized Mo Kα radiation (λ = 0.71073 Å)
https://doi.org/10.1021/acs.chemmater.8b01200,4-methylpiperidinium bismuth iodide: triiodide,(C6H14N)4I3BiI6,"MP-T-BiI6, tetrakis(4-methylpiperidinium) iodide hexaiodobismuthate(III)",C6H14N,"I3BiI6, Iodide bismuth iodide",tetrakis(4-methylpiperidinium) iodide bismuth iodide,0,powder,,,,,,,,"4-methylpiperidine, Bi2O3, HI (47 wt.%)",black needle-like crystals,"4-methylpiperidine (0.99 g, 10 mmol) and Bi2O3 (1.16 g, 2.5 mmol) were mixed in 30 mL of HI. The solution was left at room temperature to be evaporated. The crystals formed after several days. The crystals were redissolved in an oxidized HI solution, and the solution was again allowed to be evaporated over a few days.",Thermogravimetric analysis,The experiment was performed using a Netzsch TG 209 F1 Libra Thermo- Microbalance with alumina pans at a heating rate of 10 °C/min.
https://doi.org/10.1021/acs.chemmater.8b01200,4-methylpiperidinium bismuth iodide: triiodide,(C6H14N)4I3BiI6,"MP-T-BiI6, tetrakis(4-methylpiperidinium) iodide hexaiodobismuthate(III)",C6H14N,"I3BiI6, Iodide bismuth iodide",tetrakis(4-methylpiperidinium) iodide bismuth iodide,3,single crystal,,,,,,,,,,,Differential scanning calorimetry measurements (DSC),A Netzsch TG 209 FI Libra Thermomirobalance system was used at a heating rate of 100 °C/min was used to analyze the crystal samples (10 mg) thermogravimetric and differential thermal aspects.
https://doi.org/10.1021/acs.chemmater.8b01200,4-methylpiperidinium bismuth iodide: triiodide,(C6H14N)4I3BiI6,"MP-T-BiI6, tetrakis(4-methylpiperidinium) iodide hexaiodobismuthate(III)",C6H14N,"I3BiI6, Iodide bismuth iodide",tetrakis(4-methylpiperidinium) iodide bismuth iodide,0,single crystal,,,,,,,,"4-methylpiperidine, Bi2O3, HI (47 wt.%)",black needle-like crystals,"4-methylpiperidine (0.99 g, 10 mmol) and Bi2O3 (1.16 g, 2.5 mmol) were mixed in 30 mL of HI. The solution was left at room temperature to be evaporated. The crystals formed after several days. The crystals were redissolved in an oxidized HI solution, and the solution was again allowed to be evaporated over a few days.",UV-vis absorbance (diffuse reflectance),The reflectance spectrum was collected using a LAMBDA 950 UV/vis spectrophotometer. Reflectance was converted to absorbance using the Kubelka–Munk function.
https://doi.org/10.1021/acs.chemmater.8b01200,4-methylpiperidinium bismuth iodide,(C6H14N)3Bi2I9,"MP-Bi2I9, tris(4-methylpiperidinium) nonaiodo dibismuthate(III)",C6H14N,"Bi2I9, Bismuth iodide",tris(4-methylpiperidinium) bismuth iodide,0,single crystal,,,,,,,,"4-methylpiperidine, Bi2O3, HI (47 wt.%)",red needle-like crystals,"4-methylpiperidine (0.99 g, 10 mmol) and Bi2O3 (1.16 g, 2.5 mmol) were mixed in 30 mL of HI. The solution was left at room temperature to be evaporated. The crystals formed after several days.",UV-vis absorbance (diffuse reflectance),The reflectance spectrum was collected using a LAMBDA 950 UV/vis spectrophotometer. Reflectance was converted to absorbance using the Kubelka–Munk function.
https://doi.org/10.1021/acs.joc.9b02769,"thieno[3,2-b]thiophene",C6H4S2,TbT,C6H4,S2,,3,single crystal,,,,,,,,"Ether (700 mL), 3-(2,2-diethoxy-ethylsulfanyl)thiophene, 1.5 M tert-butyllithium e (400 mL, 0.600 mol)","Thieno[3,2-b]thiophene","3-(2,2-diethoxy-ethylsulfanyl)thiophene (32.8 g, 154 mmol) was stirred with a solution of ether (700 mL) and was heated for 10 h. The mixture was then filtered via a Buchner Funnel filter. The solvent was then removed and the residue was purified by column chromatography on silica gel. This process produced Thieno[3,2-b]thiophene.",Absorbance spectra,UV-Visible spectrophotometer in CH2Cl2 solution was collected on a Nicolet AVATAR 360 FT-IR instrument.
https://doi.org/10.1021/acs.jpclett.6b00793,"N-methylethane-1,2-diammonium lead bromide",C3H12N2PbBr4,"N-methylethane-1,2-diaminium tetrabromoplumbate(II), (N-MEDA)PbBr4, C3N2H12PbBr4",C3H12N2,"PbBr4, Lead bromide","N-methylethane-1,2-diaminium lead(II) bromide",3,powder,,,,,,,,"N,N-dimethylformamide",(N-MEDA)[PbBr4],"Films of (N-MEDA)[PbBr4] were produced by dissolved 0.1 M of (N-MEDA)[PbBr4] in an N, N-dimethylformamide via starting at 3000 rpm. Single crystals were yielded from annealing the solution at 100 °C for 10 minutes. Depressing ball-milled powder at a pressure of 10,000-15,000 psi produced the pellet samples.",Time-Correlated Single Photon Counting (TCSPC) measurement,A fiber laser tripled from a wavelength range of 1030 nm to 343 nm was used to excite a single crystal pellet sample of  (N-MEDA)[PbBr4]. The TCSPC system was set at a pulse duration of 500-f and a repetition rate of 1.28-MHz. A  hybrid photomultiplier detector assembly was used to observe the PL intensity via  fluorescence bandpass filters and  reflective neutral density
https://doi.org/10.1021/acs.jpclett.7b00086,Aniline copper bromide iodide,C6H6NCuBr2I,"C6H4NH2CuBr2I, aniline monobromo diiodocuprate(II)",C6H6N,"CuBr2I, Copper bromide iodide",aniline copper bromide iodide,2,film,,,,,,,,"CuBr2 (Copper bromide,99.999% Sigma-Aldrich), C6H4NH2I (2-iodoaniline, 98% Aladdin), N, N-Dimethylformamide, FTO substrate",500 nm thick C6H4NH2CuBr2I thin-film on FTO glass,"An equimolar mixture of C6H4NH2I (547.55 mg) and CuBr2 (558.75 mg) was dissolved in N, N-Dimethylformamide (1 mL) by stirring at 60 °C overnight. The solution was ultrasonicated for 30 min and filtered by PTFE syringe filters (0.45 μm).
The obtained solution was spin-coated at 1500 rpm for 30 s, followed by annealing on a hot plate at 70 °C for 30 min.",UV-vis absorption,The spectrum was measured using PerkinElmer Lambda 950 spectrophotometer. Tauc plot with direct band gap assumption was used to obtain the band gap.
https://doi.org/10.1021/acs.nanolett.5b02082,Methylammonium lead bromide,CH3NH3PbBr3,"Methanaminium tribromoplumbate(II), MAPbBr3, MAPB, (MA)PbBr3, (CH3NH3)PbBr3",CNH6,"PbBr3, Lead bromide",methanaminium lead(II) bromide,3,nanoform,,,,,,,,"CH3NH3Br (5- 9 mg/mL), Anhydrous isopropanol (4 mL), PEDOT:PSS, Aldrich ( 10 µL)",CH3NH3PbBr3 Nanorod Arrays,"ITO substrated was coated with PEDOT: PSS (Clevios) at 3000 rpm for 40 seconds and followed by heating at 150 °C for 15 minutes. Using a methanolic solution, ITO substrated was coated with 10 µL of lead acetate trihydrate (Aldrich). The chips formed were heated at  65°C and stored in a glove box filled with nitrogen gas. Then CH3NH3Br ( 5 mg/mL to 9 mg/mL ) was dissolved in n 4 mL of anhydrous
isopropanol (Aldrich), which was mixed with ITO/PEDOT: PSS/lead acetate substrate. An orange film began to grow on the substrate and CH3NH3PbBr3 arrays were produced.",UV-Vis spectrometer,"Chips of CH3NH3PbBr3 were placed into a vial, in which they were hooked to a cable tie and submerged into an oil bath at 140 to 150 °C. The vial contained 0.1g of CH3NH3I which enabled direct contacts between the solutions. Partial anion exchange was achieved because of the separation of CH3NH3X and PbX2. The electroluminescence was observed were observed from the from hybrid perovskite nanocrystals blended with a thin polyimide dielectric polymer using a Shimadzu UV-3101 UV-Vis spectrometer equipped with an integrating sphere."
https://doi.org/10.1021/acs.nanolett.5b02082,Formamidinium lead iodide,CH5N2PbI3,"Methanimidamide triiodoplumbate(II), FAPI, FAPbI3, HC(NH2)2PbI3, (NH2)2CHPbI3",CH5N2,"PbI3, Lead iodide",Imidoformamidinium lead(II) iodide,3,single crystal,,,,,,,,CH3NH3PbBr3,CH3NH3PbI3,The hybrid perovskite (CH3NH3PbBr3) was converted at low temperature via anion exchange to produce a CH3NH3PbI3.,I-V Test Device,"The I-V characteristics of CH3NH3PbI3 were determined by using a Keithley 2636 source-measure unit, which was coupled to a 60X objective in an inverted microscope. This was performed by with a set up of a 100 ms pulse as the device was electrically contacted a soft probe (Picoprobe T 4-10)
coated with indium gallium eutectic (Aldrich)."
https://doi.org/10.1021/acs.nanolett.6b04453,Methylammonium lead bromide iodide,CH3NH3PbBr(x)I(3-x),"MAPb(Br,I)3, MAPbBr(x)I(3-x), MAPbBrI, MAPI alloy",CH3NH3,"PbBr(x)I(3-x), Lead bromide iodide",Methanaminium lead bromide iodide,3,single crystal,,,,,,,,"PbBr2 (Aldrich), CH3NH3Br (Dyesol) , PbI2 (Aldrich), CH3NH3I (Dyesol), DMF (Aldrich)",CsPb(BrxI1-x)3,CsPbBr3 was synthesized from a solution containing 0.3 M of CsBr (Aldrich)/PbBr2 and CsI (Aldrich)/PbI2 in DMSO. Films of CsPbBr3 were obtained from heating and annealing the solution at 150 °C and 75 °C.,Confocal microscopy and photoluminescence (PL) spectra,The temperature dependence of phase separation with PL was measured by observing the time it took for the PL peak of  iodide-rich clusters of the compound films to reach the maximum value.
https://doi.org/10.1021/acs.nanolett.6b04453,Methylammonium lead bromide iodide,CH3NH3PbBr(x)I(3-x),"MAPb(Br,I)3, MAPbBr(x)I(3-x), MAPbBrI, MAPI alloy",CH3NH3,"PbBr(x)I(3-x), Lead bromide iodide",Methanaminium lead bromide iodide,3,single crystal,,,,,,,,"PbBr2 (Aldrich), CH3NH3Br (Dyesol) , PbI2 (Aldrich), CH3NH3I (Dyesol), DMF (Aldrich)",CsPb(BrxI1-x)3,CsPbBr3 was synthesized from a solution containing 0.3 M of CsBr (Aldrich)/PbBr2 and CsI (Aldrich)/PbI2 in DMSO. Films of CsPbBr3 were obtained from heating and annealing the solution at 150 °C and 75 °C.,Photoluminescence Spectra,The Photoluminescence Spectra method was used to measure the normalized PL intensity versus time of the iodide cluster peak by using an excitation source of 405 nm LED.
https://doi.org/10.1021/acs.nanolett.7b01544,Formamidinium lead bromide,CH5N2PbBr3,"Methanimidamide tribromoplumbate(II), FAPBr3, FAPBr, (FA)PbBr3 HC(NH2)2PbBr3, (NH2)2CHPbBr3",CH5N2,"PbBr3, Lead bromide",Imidoformamidinium lead(II) bromide,2,single crystal,,,,,,,,"FABr (0.53M),  PbBr2 (0.4 M), Ethanol, OLA (625 μL), OA (25 μL),  (Toluene, 12.5 mL",FAPbBr3,"The 2D perovskite FAPbBr3 was synthesized from a solution that included FABr ( 625 μL)dissolved in a non-polar toluene solvent and a polar Ethanol solvent. The nonpolar solvent contained OA and OLA as organic surfactants, which stabilized the solutions. As a result, a precipitate of the solution formed from the poor solubility of perovskites in the nonpolar solvent. This yielded the final product of  FAPbBr3 nanoplatelets in 2.5 mL of Toluene, which was then dissolved in ethanol (375 μL) to produce higher and more stable concentrations of FAPbBr3 nanoplatelet.",Photoluminescence Spectra,A CCD spectrometer was used to obtain the absolute absorbance of the colloidal solution in the non-polar solvent of Toluene. The PL of the colloidal solutions were obtained using the Quantaurus QY (C11347-11) from Hamamatsu.
https://doi.org/10.1021/acs.nanolett.7b01544,Methylammonium lead bromide,CH3NH3PbBr3,"Methanaminium tribromoplumbate(II), MAPbBr3, MAPB, (MA)PbBr3, (CH3NH3)PbBr3",CNH6,"PbBr3, Lead bromide",methanaminium lead(II) bromide,2,nanoform,,,,,,,,"MABr (0.53 M) , PbBr2 (0.4 M), OLA (625 μL) and OA (25 μL), (Toluene, 12.5 mL)",MAPbBr3,"The 2D perovskite MAPbBr3 was synthesized from a solution containing MABr (0.53 M) and PbBr2 (0.4M), which was dissolved in a polar DMF solvent. This solution was then mixed with a non-polar Toluene solvent. As a result, a precipitate of MAPbBr3 was formed as nanoplatelets via crystallization.",Photoluminescence Spectra,A CCD spectrometer was used to obtain the absolute absorbance of the colloidal solution in the non-polar solvent of Toluene. The PL of the colloidal solutions were obtained using the Quantaurus QY (C11347-11) from Hamamatsu.
https://doi.org/10.1021/acsami.0c02313,Bis(butylammonium) lead chloride,C4H12N2PbCl4,"Bis(butylaminium) tetrachloroplumbate(II), (BA)2PbCl4",C4H12N,"PbCl4, Lead chloride",*,2,single crystal,,,,,,,,"PbO powder, 57% w/w aqueous HI solution, butylamine, 50% aqueous H3PO2",orange plate-like crystals,"10 mmol PbO was dissolved in 16 mL HI at boiling temperature by stirring for ~5 min. Separately, 10 mmol butylamine was added to 1.7 mL H3PO2. The two solutions were mixed and the mixture was allowed to cool to room temperature.",Single-crystal X-ray diffraction,Frames were collected using a STOE IPDS II/IPDS 2T diffractometer with Mo Kα radiation (λ = 0.710 73 Å) and operating at 50 kV and 40 Ma or Bruker Molly or Duo instrument with MoKα IμS microfocus source (λ= 0.71073 Å) with MX Optics.
https://doi.org/10.1021/acscentsci.6b00055,Methylammonium lead iodide,CH3NH3PbI3,"Methanaminium triiodoplumbate(II), MAPI, (MA)PbI3, MAPbI3, (CH3NH3)PbI3",CH6N,"PbI3, Lead iodide",methanaminium lead(II) iodide,3,single crystal,,,,,,,,,,,Single-Crystal X-ray Diffraction,"Frames were collected using a Bruker D85 diffractometer equipped with a Photon 100 CMOS detector. Synchrotron X-rays at Beamline 11.3.1 at the ALS, LBNL were monochromated using silicon(111)."
https://doi.org/10.1021/acsenergylett.6b00327,Methylammonium lead iodide,CH3NH3PbI3,"Methanaminium triiodoplumbate(II), MAPI, (MA)PbI3, MAPbI3, (CH3NH3)PbI3",CH6N,"PbI3, Lead iodide",methanaminium lead(II) iodide,3,film,,,,,,,,,,,,
https://doi.org/10.1021/acsnano.1c01134,Bis(R-)methylbenzylammonium copper chloride,C16N2H242CuCl4,R-MBA2CuCl4,C8NH12,CuCl4,bis(R-)methylbenzylaminium copper (II) chloride,2,single crystal,,,,,,,,"(R)-(+)-α-methylbenzylamine (R-MBA), ethanol, HCl, diethyl ether, copper(II) chloride dihydrate",Single crystals of Bis(R-)methylbenzylammonium copper chloride,"The synthesis of a precursor solution, MBACl, was done by adding R-MBA (5 mL) and ethanol (15 mL) to a round-bottom flask (250 mL), and stirring the mixture at 0 degrees Celsius. HCl (10 mL, 37%) was added, and the solution was stirred for two hours. Then, copper(II) chloride dihydrate (171 mg, 1 mmol), MBACl (315 mg, 2 mmol), and isopropyl alcohol were added to a vial under heat and stirred until all solids dissolved. The resulting dark green solution cooled to room temperature, while green single crystals of Bis(R-)methylbenzylammonium copper chloride were precipitated. Crystals were washed by diethyl ether and vacuum-dried.",Single-crystal X-ray diffraction,"Single-crystal structure data was collected using a Bruker KAPPA APEX II diffractometer, APEX II CCD detector, and a Mo Kα source (λ = 0.71073 Å). APEX and Olex2 software was used for further refinement."
https://doi.org/10.1021/acsnano.1c01134,Bis(S-)methylbenzylammonium copper chloride,C16N2H242CuCl4,S-MBA2CuCl4,C8NH12,CuCl4,bis(S-)methylbenzylaminium copper (II) chloride,2,single crystal,,,,,,,,"(S)-(−)-α-methylbenzylamine (S-MBA), ethanol, HCl, diethyl ether, copper(II) chloride dihydrate",Single crystals of Bis(S-)methylbenzylammonium copper chloride,"The synthesis of a precursor solution, MBACl, was done by adding S-MBA (5 mL) and ethanol (15 mL) to a round-bottom flask (250 mL), and stirring the mixture at 0 degrees Celsius. HCl (10 mL, 37%) was added, and the solution was stirred for two hours. Then, copper(II) chloride dihydrate (171 mg, 1 mmol), MBACl (315 mg, 2 mmol), and isopropyl alcohol were added to a vial under heat and stirred until all solids dissolved. The resulting dark green solution cooled to room temperature, while green single crystals of Bis(S-)methylbenzylammonium copper chloride were precipitated. Crystals were washed by diethyl ether and vacuum-dried.",Single-crystal X-ray diffraction,"Single-crystal structure data was collected using a Bruker KAPPA APEX II diffractometer, APEX II CCD detector, and a Mo Kα source (λ = 0.71073 Å). APEX and Olex2 software was used for further refinement."
https://doi.org/10.1021/acsnano.1c01134,Bis(rac-)methylbenzylammonium copper chloride,C16N2H242CuCl4,"rac-MBA2CuCl4, (racemic-MBA)2CuCl4",C8NH12,CuCl4,bis(rac-)methylbenzylaminium copper (II) chloride,2,single crystal,,,,,,,,"(±)-α-methylbenzylamine (rac-MBA), ethanol, HCl, diethyl ether, copper(II) chloride dihydrate",Single crystals of Bis(rac-)methylbenzylammonium copper chloride,"The synthesis of a precursor solution, MBACl, was done by adding rac-MBA (5 mL) and ethanol (15 mL) to a round-bottom flask (250 mL), and stirring the mixture at 0 degrees Celsius. HCl (10 mL, 37%) was added, and the solution was stirred for two hours. Then, copper(II) chloride dihydrate (171 mg, 1 mmol), MBACl (315 mg, 2 mmol), and isopropyl alcohol were added to a vial under heat and stirred until all solids dissolved. The resulting dark green solution cooled to room temperature, while green single crystals of Bis(rac-)methylbenzylammonium copper chloride were precipitated. Crystals were washed by diethyl ether and vacuum-dried.",Single-crystal X-ray diffraction,"Single-crystal structure data was collected using a Bruker KAPPA APEX II diffractometer, APEX II CCD detector, and a Mo Kα source (λ = 0.71073 Å). APEX and Olex2 software was used for further refinement."
https://doi.org/10.1021/cm2023696,Bis(phenethylammonium) copper chloride,CuCl4(C6H5CH2CH2NH3)2,"CuCl4(PEA)2, bis(phenethylaminium) tetrachlorocuprate(II)",C8H12N,"CuCl4, Copper chloride",bis(2-phenylethan-1-aminium) copper chloride,2,single crystal,,,,,,,,"2-phenyl ethyl ammonium chloride , CuCl2·2H2O",square brown plate-like crystals,Crystals were grown by slowly evaporating an aqueous equimolar solution of the precursors.,Single crystal X-ray diffraction,Frames were collected using a three-circle Bruker Apex diffractometer equipped with a CCD detector and operating with Mo Kα radiation
https://doi.org/10.1021/jacs.0c00371,Piperidinium lead iodide,(C5H12N)PbI3,"(piperidinium)PbI3, (PD)PbI3, piperidinium triiodoplumbate(II)",C5H12N,"PbI3, Lead iodide",piperidinium lead (II) iodide,1,single crystal,,,,,,,,"PbI2, piperidinium hydrochloride, HI (47 wt % in water)",yellow prismatic crystals,"PbI2 (0.92 g, 2 mmol) and piperidinium hydrochloride (0.63 g, 2 mmol) were mixed in 20 mL HI solution. The precipitate was dissolved by heating at 443 K. Slow cooling of the solution resulted in the formation of the crystals.",Single crystal X-ray diffraction,The frames were recorded using a Rigaku Saturn 724+ CCD diffractometer with Mo Kα radiation (λ = 0.71073 Å).
https://doi.org/10.1021/jacs.0c00371,3-fluoropiperidinium lead iodide,(C5H11FN)PbI3,"(3-FPD)PbI3, (3- fluoropiperidinium)PbI3, 3-fluoropiperidinium triiodoplumbate(II)",C5H11FN,"PbI3, Lead iodide",3-fluoropiperidinium lead (II) iodide,1,single crystal,,,,,,,,"PbI2, 3-fluoropiperidinium hydrochloride, HI (47 wt % in water)",yellow block-like crystals,"PbI2 (0.92 g, 2 mmol) and 3-fluoropiperidinium hydrochloride (2 mmol) were mixed in 20 mL HI solution. The precipitate was dissolved by heating at 443 K. Slow cooling of the solution resulted in the formation of the crystals.",Thermogravimetric analysis (TGA),Data were recorded using a NETZSCH TG 209F3 apparatus under N2 atmosphere
https://doi.org/10.1021/jacs.0c00371,4-fluoropiperidinium lead iodide,(C5H11FN)PbI3,"(4-FPD)PbI3, (4-fluoropiperidinium)PbI3, 4-fluoropiperidinium triiodoplumbate(II)",C5H11FN,"PbI3, Lead iodide",4-fluoropiperidinium lead (II) iodide,1,single crystal,,,,,,,,"PbI2, 4-fluoropiperidinium hydrochloride, HI (47 wt % in water)",yellow prismatic crystals,"PbI2 (0.92 g, 2 mmol) and 4-fluoropiperidinium hydrochloride (2 mmol) were mixed in 20 mL HI solution. The precipitate was dissolved by heating at 443 K. Slow cooling of the solution resulted in the formation of the crystals.",Thermogravimetric analysis (TGA),Data were recorded using a NETZSCH TG 209F3 apparatus under N2 atmosphere
https://doi.org/10.1021/jacs.0c00371,Piperidinium lead iodide,(C5H12N)PbI3,"(piperidinium)PbI3, (PD)PbI3, piperidinium triiodoplumbate(II)",C5H12N,"PbI3, Lead iodide",piperidinium lead (II) iodide,1,single crystal,,,,,,,,"PbI2, piperidinium hydrochloride, HI (47 wt % in water)",yellow prismatic crystals,"PbI2 (0.92 g, 2 mmol) and piperidinium hydrochloride (0.63 g, 2 mmol) were mixed in 20 mL HI solution. The precipitate was dissolved by heating at 443 K. Slow cooling of the solution resulted in the formation of the crystals.",Thermogravimetric analysis,Data were recorded using a NETZSCH TG 209F3 apparatus under N2 atmosphere
https://doi.org/10.1021/jacs.0c00371,"Bisdecakis(3,3-difluoropiperidinium) lead iodide",C60H120F24N12Pb7I26,"(3,3-difluoropiperidinium)12Pb7I26, (3,3-DFPD)12Pb7I26, bisdecakis(3,3-difluoropiperidinium) hexaicosiodo septaplumbate(II)",C60H120F24N12,"Pb7I26, Lead iodide","bisdecakis(3,3-difluoropiperidinium) lead (II) iodide",1,single crystal,,,,,,,,"PbI2, 3,3-difluoropiperidinium hydrochloride, HI (47 wt % in water)",yellow prismatic crystals,"PbI2 (0.92 g, 2 mmol) and 3,3-difluoropiperidinium hydrochloride (2 mmol) were mixed in 20 mL HI solution. The precipitate was dissolved by heating at 443 K. Slow cooling of the solution resulted in the formation of the crystals.",Thermogravimetric analysis (TGA),Data were recorded using a NETZSCH TG 209F3 apparatus under N2 atmosphere
https://doi.org/10.1021/jacs.0c00371,"Bis(4,4-difluoropiperidinium) lead iodide",(C5H10F2N)2PbI4,"(4,4-difluoropiperidinium)2PbI4, (4,4-DFPD)2PbI4, bis(4,4-difluoropiperidinium) tetraiodoplumbate(II)",C5H10F2N,"PbI4, Lead iodide","bis(4,4-difluoropiperidinium) lead (II) iodide",2,single crystal,,,,,,,,"PbI2, 4,4-difluoropiperidinium hydrochloride, HI (47 wt % in water)",Red plate-like crystals,"PbI2 (0.92 g, 2 mmol) and 4,4-difluoropiperidinium hydrochloride (2 mmol) were mixed in 20 mL HI solution. The precipitate was dissolved by heating at 443 K. Slow cooling of the solution resulted in the formation of the crystals.",Thermogravimetric analysis (TGA),Data were recorded using a NETZSCH TG 209F3 apparatus under N2 atmosphere
https://doi.org/10.1021/jacs.1c00757,Formamidinium lead iodide,CH5N2PbI3,"Methanimidamide triiodoplumbate(II), FAPI, FAPbI3, HC(NH2)2PbI3, (NH2)2CHPbI3",CH5N2,"PbI3, Lead iodide",Imidoformamidinium lead(II) iodide,3,film,,DFT,Perdew-Burke-Ernzerhof,4x4x1,,JTH PAW,,"DMF , 33 mg ml−1 MACl ,33 mg mL−1 MAPbBr3 , 889 mg mL−1 FAPbI3,",FAPbI3,"The FAPbI3 halide perovskites was synthesized via antisolvent quenching method. Specifically, 889 mg mL−1 FAPbI3, 33 mg mL−1 MAPbBr3, and  33 mg ml−1 MACl were dissolved in a mixed polar aprotic solvent between dimethylformamide (DMF) and dimethylsulfoxide (DMSO)  solvent. Diethyl ether (0.2 mL) was then added to the mixture followed by annealing at 150°C for 10 min.",Photoluminescence Intensity,"PL spectra of the perovskite film, FAPbI3, with treatment of IPA in relation to time (seconds)."
https://doi.org/10.1021/jacs.1c06841,S-β-methylphenethylammonium butylammonium lead bromide,C13H25N2PbBr4,[S-MePEA][C3A]PbBr4,C13H25N2,PbBr4,S-β-methylphenethylaminium butylaminium lead (II) bromide,2,film,,,,,,,,"butylammonium bromide, S-β-methylphenethylamine, hydrobromic acid, PbBr2, γ-butyrolactone, acetonitrile, ethanol, diethyl ether",Single crystals of S-β-methylphenethylammonium butylammonium lead bromide,"First, S-β-methylphenethylamine was mixed with hydrobromic acid (47 wt % in water) with a ratio of 1:1.05 moles. This was done at 0° Celsius for 1 hour, before evaporation of the solvent. The remaining precipitate was dissolved and recrystallized in ethanol, then washed with diethyl ether and vacuum-dried overnight. This resulted in S-MePEABr.

Next, S-MePEABr (21.6 mg), butylammonium bromide (15.4 mg), and PbBr2 (36.7 mg) were dissolved in a solvent of γ-butyrolactone (3 mL) and acetonitrile (9 mL) at a temperature of 80° Celsius. This solution cooled at a rate of 1° / hour down to 10° Celsius. The resulting crystals were clear and plate-like.",UV-vis spectroscopy,"Thin films of the material were prepared by spin-casting onto a glass substrate and annealing samples on a hot plate (100° Celsius, 10 mins). A Shimazu UV-2600 was used for measurements."
https://doi.org/10.1021/jacs.1c06841,S-β-methylphenethylammonium butylammonium lead bromide,C13H25N2PbBr4,[S-MePEA][C3A]PbBr4,C13H25N2,PbBr4,S-β-methylphenethylaminium butylaminium lead (II) bromide,2,film,,,,,,,,"butylammonium bromide, S-β-methylphenethylamine, hydrobromic acid, PbBr2, γ-butyrolactone, acetonitrile, ethanol, diethyl ether",Single crystals of S-β-methylphenethylammonium butylammonium lead bromide,"First, S-β-methylphenethylamine was mixed with hydrobromic acid (47 wt % in water) with a ratio of 1:1.05 moles. This was done at 0° Celsius for 1 hour, before evaporation of the solvent. The remaining precipitate was dissolved and recrystallized in ethanol, then washed with diethyl ether and vacuum-dried overnight. This resulted in S-MePEABr.

Next, S-MePEABr (21.6 mg), butylammonium bromide (15.4 mg), and PbBr2 (36.7 mg) were dissolved in a solvent of γ-butyrolactone (3 mL) and acetonitrile (9 mL) at a temperature of 80° Celsius. This solution cooled at a rate of 1° / hour down to 10° Celsius. The resulting crystals were clear and plate-like.",Circular dichroism spectroscopy,"Thin films of the material were prepared by spin-casting onto a glass substrate and annealing samples on a hot plate (100° Celsius, 10 mins). A Chirascan V100 Plus-Spectropolarimeter was used for measurements. The exciton peak was divided by the absorbance to normalize the CD measurement."
https://doi.org/10.1021/jacs.2c05574,S-2-methylbutylammonium lead iodide,C10H28N2PbI4,(S-2-MeBA)2PbI4,C5H14N,"PbI4, lead iodide",(S)-2-methylbutan-1-aminium lead (II) Iodide,2,single crystal,,,,,,,,"S-2-MeBA, PbI2, HI, dimethylformamide (DMF), dichloromethane (DCM), ethyl ether",yellow flaky single crystals (S-2-MeBA)2PbI4,"Add (S-2-MeBA) (0.25 mmol) and PbI2 (0.125 mmol) to 0.8 mL of an aqueous HI solution. Obtain a clear solution at 95 degrees Celsius, then cool to room temperature at a rate of 2 degrees Celsius per hour. The cooling process yields about 0.07 grams of (S-2-MeBA)2PbI4 crystals. Then, dissolve 0.03 g of the obtained crystals in dimethylformamide (DMF) (0.8 mol/L) in a small uncovered vial, and place it in a larger vial holding dichloromethane (DCM). Over a week-long period, the DCM vapors diffuse into the vial with the DMF solution and produce yellow flaky single crystals ((S-2-MeBA)2PbI4) as well as S-2-MeBA salt, light-yellow needle-shaped crystals. The crystals were filtered, washed with ethyl ether, and vacuum-dried. The (S-2-MeBA)2PbI4 crystals can be separated from the salt crystals under a microscope, and they were then used for single-crystal X-ray diffraction (SC-XRD).",Single-crystal X-ray diffraction (SC-XRD),"A Rigaku XtaLAB Synergy-S diffractometer using Mo Kα radiation (λ = 0.71073 Å) and functioning at 50 kV and 30 mA gathered data on (S-2-MeBA)2PbI4 crystals at room temperature (298 K). Data was also collected at 100 K, incorporating an 800 Series Cryostream Cooler. CrysAlisPro performed peak hunting, data reduction, and numerical absorption correction. SHELXS direct methods and SHELXL least-squares method solved crystal structures. PLATON’s ADDSYM tool analyzed the symmetry of full and isolated inorganic structures (default tolerance values and distance criteria)."
https://doi.org/10.1021/jacs.2c05574,S-2-methylbutylammonium lead iodide,C10H28N2PbI4,(S-2-MeBA)2PbI4,C5H14N,"PbI4, lead iodide",(S)-2-methylbutan-1-aminium lead (II) Iodide,2,single crystal,,,,,,,,"S-2-MeBA, PbI2, HI, dimethylformamide (DMF), dichloromethane (DCM), ethyl ether",yellow flaky single crystals (S-2-MeBA)2PbI4,"Add (S-2-MeBA) (0.25 mmol) and PbI2 (0.125 mmol) to 0.8 mL of an aqueous HI solution. Obtain a clear solution at 95 degrees Celsius, then cool to room temperature at a rate of 2 degrees Celsius per hour. The cooling process yields about 0.07 grams of (S-2-MeBA)2PbI4 crystals. Then, dissolve 0.03 g of the obtained crystals in dimethylformamide (DMF) (0.8 mol/L) in a small uncovered vial, and place it in a larger vial holding dichloromethane (DCM). Over a week-long period, the DCM vapors diffuse into the vial with the DMF solution and produce yellow flaky single crystals ((S-2-MeBA)2PbI4) as well as S-2-MeBA salt, light-yellow needle-shaped crystals. The crystals were filtered, washed with ethyl ether, and vacuum-dried. The (S-2-MeBA)2PbI4 crystals can be separated from the salt crystals under a microscope, and they were then used for single-crystal X-ray diffraction (SC-XRD).",Single-crystal X-ray diffraction (SC-XRD),"A Rigaku XtaLAB Synergy-S diffractometer using Mo Kα radiation (λ = 0.71073 Å) and functioning at 50 kV and 30 mA gathered data on (S-2-MeBA)2PbI4 crystals at room temperature (298 K). Data was also collected at 100 K, incorporating an 800 Series Cryostream Cooler. CrysAlisPro performed peak hunting, data reduction, and numerical absorption correction. SHELXS direct methods and SHELXL least-squares method solved crystal structures. PLATON’s ADDSYM tool analyzed the symmetry of full and isolated inorganic structures (default tolerance values and distance criteria)."
https://doi.org/10.1021/jacs.2c05574,S-2-methylbutylammonium lead iodide,C10H28N2PbI4,(S-2-MeBA)2PbI4,C5H14N,"PbI4, lead iodide",(S)-2-methylbutan-1-aminium lead (II) Iodide,2,single crystal,,,,,,,,"S-2-MeBA, PbI2, HI, dimethylformamide (DMF), dichloromethane (DCM), ethyl ether",yellow flaky single crystals (S-2-MeBA)2PbI4,"Add (S-2-MeBA) (0.25 mmol) and PbI2 (0.125 mmol) to 0.8 mL of an aqueous HI solution. Obtain a clear solution at 95 degrees Celsius, then cool to room temperature at a rate of 2 degrees Celsius per hour. The cooling process yields about 0.07 grams of (S-2-MeBA)2PbI4 crystals. Then, dissolve 0.03 g of the obtained crystals in dimethylformamide (DMF) (0.8 mol/L) in a small uncovered vial, and place it in a larger vial holding dichloromethane (DCM). Over a week-long period, the DCM vapors diffuse into the vial with the DMF solution and produce yellow flaky single crystals ((S-2-MeBA)2PbI4) as well as S-2-MeBA salt, light-yellow needle-shaped crystals. The crystals were filtered, washed with ethyl ether, and vacuum-dried. The (S-2-MeBA)2PbI4 crystals can be separated from the salt crystals under a microscope, and they were then used for single-crystal X-ray diffraction (SC-XRD).",Single-crystal X-ray diffraction (SC-XRD),"A Rigaku XtaLAB Synergy-S diffractometer using Mo Kα radiation (λ = 0.71073 Å) and functioning at 50 kV and 30 mA gathered data on (S-2-MeBA)2PbI4 crystals at room temperature (298 K). Data was also collected at 100 K, incorporating an 800 Series Cryostream Cooler. CrysAlisPro performed peak hunting, data reduction, and numerical absorption correction. SHELXS direct methods and SHELXL least-squares method solved crystal structures. PLATON’s ADDSYM tool analyzed the symmetry of full and isolated inorganic structures (default tolerance values and distance criteria)."
