Repository: MasterAI-EAM/Darwin

# Darwin: A Tailored GPT for the Scientific Domain 🇦🇺
**Organization: [University of New South Wales（UNSW) AI4Science](https://www.masterai.com.au) & [GreenDynamics AI](https://www.greendynamics.com.au)**

Darwin is an open-source project dedicated to pretrain and fine-tune the LLaMA model on scientific literature and datasets. Specifically designed for the scientific domain with an emphasis on materials science, chemistry, and physics, Darwin integrates structured and unstructured scientific knowledge to enhance the efficacy of language models in scientific research.

File: dataset/Crystalline organic-inorganic compounds/DukeDB.csv (part 38 of 38)
doi,compound name,formula,group,organic,inorganic,iupac,dimensionality,sample type,code,level of theory,Exchange-correlation functional,k-point grid,level of relativity,basis set definition,numerical accuracy,synthesis starting materials,synthesis product,synthesis description,experimental method,experimental description
https://doi.org/10.1021/jacs.2c05574,S-2-methylbutylammonium lead bromide,C10H28N2PbBr4,(S-2-MeBA)2PbBr4,C5H14N,"PbBr4, lead bromide",S-2-methylbutylammonium lead (II) Bromide,2,single crystal,,,,,,,,"S-2-MeBA, PbBr2, HI, dimethylformamide (DMF), dichloromethane (DCM), ethyl ether",yellow flaky single crystals (S-2-MeBA)2PbBr4,"Add (S-2-MeBA) (0.25 mmol) and PbBr2 (0.125 mmol) to 0.8 mL of an aqueous HI solution. Obtain a clear solution at 95 degrees Celsius, then cool to room temperature at a rate of 2 degrees Celsius per hour. The cooling process yields about 0.07 grams of (S-2-MeBA)2PbBr4 crystals. Then, dissolve 0.03 g of the obtained crystals in dimethylformamide (DMF) (0.8 mol/L) in a small uncovered vial, and place it in a larger vial holding dichloromethane (DCM). Over a week-long period, the DCM vapors diffuse into the vial with the DMF solution and produce yellow flaky single crystals ((S-2-MeBA)2PbBr4) as well as S-2-MeBA salt, light-yellow needle-shaped crystals. The crystals were filtered, washed with ethyl ether, and vacuum-dried. The (S-2-MeBA)2PbBr4 crystals can be separated from the salt crystals under a microscope, and they were then used for single-crystal X-ray diffraction (SC-XRD).",Differential scanning calorimetry (DSC),"A TA Discovery DSC 2500 was used to carry out low-temperature conventional differential scanning calorimetry (DSC) measurements. The instrument was under helium purge with a 5 K/min ramp from 298 K to 124 K and back to 298 K (with use of an LN2P cooler). Sample powder was loaded into a Tzero Hermetic aluminum pan, with temperature and enthalpy calibrated in advance.

A similar instrument was used to perform high-temperature DSC measurements under nitrogen purge. The ramp rate was 5 K/min from 298 K to 603 K. An aluminum pan was hermetically sealed to contain samples."
https://doi.org/10.1021/jacs.2c05574,S-2-methylbutylammonium lead iodide (placeholder 485),C10H28N2PbI4,(S-2-MeBA)2PbI4,C5H14N,"PbI4, lead iodide",(S)-2-methylbutan-1-aminium Lead Iodide,2,single crystal,,,,,,,,"S-2-MeBA, PbI2, HI, dimethylformamide (DMF), dichloromethane (DCM), ethyl ether",yellow flaky single crystals (S-2-MeBA)2PbI4,"Add (S-2-MeBA) (0.25 mmol) and PbI2 (0.125 mmol) to 0.8 mL of an aqueous HI solution. Obtain a clear solution at 95 degrees Celsius, then cool to room temperature at a rate of 2 degrees Celsius per hour. The cooling process yields about 0.07 grams of (S-2-MeBA)2PbI4 crystals. Then, dissolve 0.03 g of the obtained crystals in dimethylformamide (DMF) (0.8 mol/L) in a small uncovered vial, and place it in a larger vial holding dichloromethane (DCM). Over a week-long period, the DCM vapors diffuse into the vial with the DMF solution and produce yellow flaky single crystals ((S-2-MeBA)2PbI4) as well as S-2-MeBA salt, light-yellow needle-shaped crystals. The crystals were filtered, washed with ethyl ether, and vacuum-dried. The (S-2-MeBA)2PbI4 crystals can be separated from the salt crystals under a microscope, and they were then used for single-crystal X-ray diffraction (SC-XRD).",Single-crystal X-ray diffraction (SC-XRD),"A Rigaku XtaLAB Synergy-S diffractometer using Mo Kα radiation (λ = 0.71073 Å) and functioning at 50 kV and 30 mA gathered data on (S-2-MeBA)2PbI4 crystals at room temperature (298 K). Data was also collected at 100 K, incorporating an 800 Series Cryostream Cooler. CrysAlisPro performed peak hunting, data reduction, and numerical absorption correction. SHELXS direct methods and SHELXL least-squares method solved crystal structures. PLATON’s ADDSYM tool analyzed the symmetry of full and isolated inorganic structures (default tolerance values and distance criteria)."
https://doi.org/10.1021/jacs.2c05574,S-2-methylbutylammonium lead iodide (placeholder 486),C10H28N2PbI4,(S-2-MeBA)2PbI4,C5H14N,"PbI4, lead iodide",(S)-2-methylbutan-1-aminium lead (II) Iodide,2,single crystal,,,,,,,,"S-2-MeBA, PbI2, HI, dimethylformamide (DMF), dichloromethane (DCM), ethyl ether",yellow flaky single crystals (S-2-MeBA)2PbI4,"Add (S-2-MeBA) (0.25 mmol) and PbI2 (0.125 mmol) to 0.8 mL of an aqueous HI solution. Obtain a clear solution at 95 degrees Celsius, then cool to room temperature at a rate of 2 degrees Celsius per hour. The cooling process yields about 0.07 grams of (S-2-MeBA)2PbI4 crystals. Then, dissolve 0.03 g of the obtained crystals in dimethylformamide (DMF) (0.8 mol/L) in a small uncovered vial, and place it in a larger vial holding dichloromethane (DCM). Over a week-long period, the DCM vapors diffuse into the vial with the DMF solution and produce yellow flaky single crystals ((S-2-MeBA)2PbI4) as well as S-2-MeBA salt, light-yellow needle-shaped crystals. The crystals were filtered, washed with ethyl ether, and vacuum-dried. The (S-2-MeBA)2PbI4 crystals can be separated from the salt crystals under a microscope, and they were then used for single-crystal X-ray diffraction (SC-XRD).",Single-crystal X-ray diffraction (SC-XRD),"A Rigaku XtaLAB Synergy-S diffractometer using Mo Kα radiation (λ = 0.71073 Å) and functioning at 50 kV and 30 mA gathered data on (S-2-MeBA)2PbI4 crystals at room temperature (298 K). Data was also collected at 100 K, incorporating an 800 Series Cryostream Cooler. CrysAlisPro performed peak hunting, data reduction, and numerical absorption correction. SHELXS direct methods and SHELXL least-squares method solved crystal structures. PLATON’s ADDSYM tool analyzed the symmetry of full and isolated inorganic structures (default tolerance values and distance criteria)."
https://doi.org/10.1021/jacs.2c05574,S-2-methylbutylammonium lead iodide,C10H28N2PbI4,(S-2-MeBA)2PbI4,C5H14N,"PbI4, lead iodide",(S)-2-methylbutan-1-aminium lead (II) Iodide,2,single crystal,,,,,,,,"S-2-MeBA, PbI2, HI, dimethylformamide (DMF), dichloromethane (DCM), ethyl ether",yellow flaky single crystals (S-2-MeBA)2PbI4,"Add (S-2-MeBA) (0.25 mmol) and PbI2 (0.125 mmol) to 0.8 mL of an aqueous HI solution. Obtain a clear solution at 95 degrees Celsius, then cool to room temperature at a rate of 2 degrees Celsius per hour. The cooling process yields about 0.07 grams of (S-2-MeBA)2PbI4 crystals. Then, dissolve 0.03 g of the obtained crystals in dimethylformamide (DMF) (0.8 mol/L) in a small uncovered vial, and place it in a larger vial holding dichloromethane (DCM). Over a week-long period, the DCM vapors diffuse into the vial with the DMF solution and produce yellow flaky single crystals ((S-2-MeBA)2PbI4) as well as S-2-MeBA salt, light-yellow needle-shaped crystals. The crystals were filtered, washed with ethyl ether, and vacuum-dried. The (S-2-MeBA)2PbI4 crystals can be separated from the salt crystals under a microscope, and they were then used for single-crystal X-ray diffraction (SC-XRD).",Differential scanning calorimetry (DSC),"A TA Discovery DSC 2500 was used to carry out low-temperature conventional differential scanning calorimetry (DSC) measurements. The instrument was under helium purge with a 5 K/min ramp from 298 K to 124 K and back to 298 K (with use of an LN2P cooler). Sample powder was loaded into a Tzero Hermetic aluminum pan, with temperature and enthalpy calibrated in advance.
A similar instrument was used to perform high-temperature DSC measurements under nitrogen purge. The ramp rate was 5 K/min from 298 K to 603 K. An aluminum pan was hermetically sealed to contain samples.
Graph: 
Cooling (5 K/min) of crystal with slow process is the upper graph. Notable points at 183 K and 188 K, where the structure transitions.
Heating (5 K/min) of crystal with slow process is the lower graph. Notable points at 203 K and 213 K, where the structure transitions."
https://doi.org/10.1021/jacs.2c05574,S-2-methylbutylammonium lead iodide,C10H28N2PbI4,(S-2-MeBA)2PbI4,C5H14N,"PbI4, lead iodide",(S)-2-methylbutan-1-aminium lead (II) Iodide,2,single crystal,FHI-aims,,,3x4x4,"relativistic atomic ZORA scalar, 
include spin orbit",,,"S-2-MeBA, PbI2, HI, dimethylformamide (DMF), dichloromethane (DCM), ethyl ether",yellow flaky single crystals (S-2-MeBA)2PbI4,"Add (S-2-MeBA) (0.25 mmol) and PbI2 (0.125 mmol) to 0.8 mL of an aqueous HI solution. Obtain a clear solution at 95 degrees Celsius, then cool to room temperature at a rate of 2 degrees Celsius per hour. The cooling process yields about 0.07 grams of (S-2-MeBA)2PbI4 crystals. Then, dissolve 0.03 g of the obtained crystals in dimethylformamide (DMF) (0.8 mol/L) in a small uncovered vial, and place it in a larger vial holding dichloromethane (DCM). Over a week-long period, the DCM vapors diffuse into the vial with the DMF solution and produce yellow flaky single crystals ((S-2-MeBA)2PbI4) as well as S-2-MeBA salt, light-yellow needle-shaped crystals. The crystals were filtered, washed with ethyl ether, and vacuum-dried. The (S-2-MeBA)2PbI4 crystals can be separated from the salt crystals under a microscope, and they were then used for single-crystal X-ray diffraction (SC-XRD).",,
https://doi.org/10.1021/jacs.2c05574,S-2-methylbutylammonium lead iodide,C10H28N2PbI4,(S-2-MeBA)2PbI4,C5H14N,"PbI4, lead iodide",(S)-2-methylbutan-1-aminium lead (II) Iodide,2,single crystal,FHI-aims,,,3x4x4,,"relativistic atomic ZORA scalar, 
include spin orbit",,"S-2-MeBA, PbI2, HI, dimethylformamide (DMF), dichloromethane (DCM), ethyl ether",yellow flaky single crystals (S-2-MeBA)2PbI4,"Add (S-2-MeBA) (0.25 mmol) and PbI2 (0.125 mmol) to 0.8 mL of an aqueous HI solution. Obtain a clear solution at 95 degrees Celsius, then cool to room temperature at a rate of 2 degrees Celsius per hour. The cooling process yields about 0.07 grams of (S-2-MeBA)2PbI4 crystals. Then, dissolve 0.03 g of the obtained crystals in dimethylformamide (DMF) (0.8 mol/L) in a small uncovered vial, and place it in a larger vial holding dichloromethane (DCM). Over a week-long period, the DCM vapors diffuse into the vial with the DMF solution and produce yellow flaky single crystals ((S-2-MeBA)2PbI4) as well as S-2-MeBA salt, light-yellow needle-shaped crystals. The crystals were filtered, washed with ethyl ether, and vacuum-dried. The (S-2-MeBA)2PbI4 crystals can be separated from the salt crystals under a microscope, and they were then used for single-crystal X-ray diffraction (SC-XRD).",,
https://doi.org/10.1021/jacs.2c05574,S-2-methylbutylammonium lead iodide,C10H28N2PbI4,(S-2-MeBA)2PbI4,C5H14N,"PbI4, lead iodide",(S)-2-methylbutan-1-aminium lead (II) Iodide,2,single crystal,,,,3x4x4,"relativistic atomic ZORA scalar, include spin orbit",,,"S-2-MeBA, PbI2, HI, dimethylformamide (DMF), dichloromethane (DCM), ethyl ether",yellow flaky single crystals (S-2-MeBA)2PbI4,"Add (S-2-MeBA) (0.25 mmol) and PbI2 (0.125 mmol) to 0.8 mL of an aqueous HI solution. Obtain a clear solution at 95 degrees Celsius, then cool to room temperature at a rate of 2 degrees Celsius per hour. The cooling process yields about 0.07 grams of (S-2-MeBA)2PbI4 crystals. Then, dissolve 0.03 g of the obtained crystals in dimethylformamide (DMF) (0.8 mol/L) in a small uncovered vial, and place it in a larger vial holding dichloromethane (DCM). Over a week-long period, the DCM vapors diffuse into the vial with the DMF solution and produce yellow flaky single crystals ((S-2-MeBA)2PbI4) as well as S-2-MeBA salt, light-yellow needle-shaped crystals. The crystals were filtered, washed with ethyl ether, and vacuum-dried. The (S-2-MeBA)2PbI4 crystals can be separated from the salt crystals under a microscope, and they were then used for single-crystal X-ray diffraction (SC-XRD).",,
https://doi.org/10.1021/jacs.2c05574,S-2-methylbutylammonium lead bromide,C10H28N2PbBr4,(S-2-MeBA)2PbBr4,C5H14N,"PbBr4, lead bromide",S-2-methylbutylammonium lead (II) Bromide,2,single crystal,FHI-aims,density functional theory,"HSE06 [α=0.25, ω=0.11 Å^(-1)]",3x4x4,"relativistic atomic ZORA scalar, include spin orbit",FHI-aims intermediate settings,FHI-aims intermediate settings,"S-2-MeBA, PbBr2, HI, dimethylformamide (DMF), dichloromethane (DCM), ethyl ether",yellow flaky single crystals (S-2-MeBA)2PbBr4,"Add (S-2-MeBA) (0.25 mmol) and PbBr2 (0.125 mmol) to 0.8 mL of an aqueous HI solution. Obtain a clear solution at 95 degrees Celsius, then cool to room temperature at a rate of 2 degrees Celsius per hour. The cooling process yields about 0.07 grams of (S-2-MeBA)2PbBr4 crystals. Then, dissolve 0.03 g of the obtained crystals in dimethylformamide (DMF) (0.8 mol/L) in a small uncovered vial, and place it in a larger vial holding dichloromethane (DCM). Over a week-long period, the DCM vapors diffuse into the vial with the DMF solution and produce yellow flaky single crystals ((S-2-MeBA)2PbBr4) as well as S-2-MeBA salt, light-yellow needle-shaped crystals. The crystals were filtered, washed with ethyl ether, and vacuum-dried. The (S-2-MeBA)2PbBr4 crystals can be separated from the salt crystals under a microscope, and they were then used for single-crystal X-ray diffraction (SC-XRD).",,
https://doi.org/10.1021/jacs.2c05574,S-2-methylbutylammonium lead bromide,C10H28N2PbBr4,(S-2-MeBA)2PbBr4,C5H14N,"PbBr4, lead bromide",S-2-methylbutylammonium lead (II) Bromide,2,single crystal,FHI-aims,density functional theory,"HSE06 [α=0.25, ω=0.11 Å^(-1)]",3x4x4,"relativistic atomic ZORA scalar, include_spin_orbit",FHI-aims intermediate settings,FHI-aims intermediate settings,"S-2-MeBA, PbBr2, HI, dimethylformamide (DMF), dichloromethane (DCM), ethyl ether",yellow flaky single crystals (S-2-MeBA)2PbBr4,"Add (S-2-MeBA) (0.25 mmol) and PbBr2 (0.125 mmol) to 0.8 mL of an aqueous HI solution. Obtain a clear solution at 95 degrees Celsius, then cool to room temperature at a rate of 2 degrees Celsius per hour. The cooling process yields about 0.07 grams of (S-2-MeBA)2PbBr4 crystals. Then, dissolve 0.03 g of the obtained crystals in dimethylformamide (DMF) (0.8 mol/L) in a small uncovered vial, and place it in a larger vial holding dichloromethane (DCM). Over a week-long period, the DCM vapors diffuse into the vial with the DMF solution and produce yellow flaky single crystals ((S-2-MeBA)2PbBr4) as well as S-2-MeBA salt, light-yellow needle-shaped crystals. The crystals were filtered, washed with ethyl ether, and vacuum-dried. The (S-2-MeBA)2PbBr4 crystals can be separated from the salt crystals under a microscope, and they were then used for single-crystal X-ray diffraction (SC-XRD).",,
https://doi.org/10.1021/jacs.2c05574,Tributyl(methyl)phosphonium lead iodide,C13H30PPbI3,"tributyl(methyl)phosphonium lead iodide, TPPbI3",C13H30P,"PbI3, lead iodide",,2,single crystal,FHI-aims,,,3x4x4,"relativistic atomic ZORA scalar, include spin orbit",,,"S-2-MeBA, PbI2, HI, dimethylformamide (DMF), dichloromethane (DCM), ethyl ether",yellow flaky single crystals (S-2-MeBA)2PbI4,"Add (S-2-MeBA) (0.25 mmol) and PbI2 (0.125 mmol) to 0.8 mL of an aqueous HI solution. Obtain a clear solution at 95 degrees Celsius, then cool to room temperature at a rate of 2 degrees Celsius per hour. The cooling process yields about 0.07 grams of (S-2-MeBA)2PbI4 crystals. Then, dissolve 0.03 g of the obtained crystals in dimethylformamide (DMF) (0.8 mol/L) in a small uncovered vial, and place it in a larger vial holding dichloromethane (DCM). Over a week-long period, the DCM vapors diffuse into the vial with the DMF solution and produce yellow flaky single crystals ((S-2-MeBA)2PbI4) as well as S-2-MeBA salt, light-yellow needle-shaped crystals. The crystals were filtered, washed with ethyl ether, and vacuum-dried. The (S-2-MeBA)2PbI4 crystals can be separated from the salt crystals under a microscope, and they were then used for single-crystal X-ray diffraction (SC-XRD).",,
https://doi.org/10.1021/jacs.5b00290,Propylammonium silsesquioxane copper chloride,C48H220Cl12Cu4N16O48Si32,"CUPOSS, propane-1-aminium silsesquioxane dodecachloro tetracuprate(II)",N/A,MX6,propane-1-aminium silsesquioxane copper chloride,3,single crystal,,,,,,,,"A-POSS and CuCl2, PdCl2, PbCl2, or MnCl2","CuPOSS, PdPOSS, PbPOSS, MnPOSS","A- POSS and metal halides (CuCl3, PdCl2, PbCl3, and MnCl2) were either dissolved in water or hydrochloric acid and precipitated into ethanol or acetone solvents.",Filtration,"Yellow precipitation was collected via filtration (213 mg) after A-POSS (200 mg) and CuCl2 ( 120 mg) was dissolved in water and added to a solution of ethanol (60 mL) to yield CuPOSS. An orange precipitate was collected from the synthesis of A-POSS (264 mg) and PdCl2 (99mg) in water and a 2N HCl solution (1.85 mL) and then dropped into ethanol, which formed PdPOSS. A white precipitate was collected by dissolving A-POSS (311 mg) in a 2N HCl solution and PbCl2 (300 mg)  in an HCl solution that produced PbPOSS. Likewise, a white precipitate was collected from the synthesis of A-POSS (100 mg) and MnCl2 (67 mg) that was dissolved in water (0.384 mL) and added to an acetone solution (60 mL) for the production of MnPOSS."
https://doi.org/10.1021/jacs.5b01025,Methylammonium Germanium Iodide,CH3NH3GeI3,"MAGeI3, methylammonium triiodogermaniate(II)",CH6N,"GeI3, Germanium iodide",methanaminium germanium iodide,3,single crystal,,,,,,,,"hydroiodic acid (HI, 57% in water), hypophosphorous acid (H3PO2, 50% in water), GeO2 (99.999%), methylamine (CH3NH2)","deep red, elongated hexagonal plate-like CH3NH3GeI3 crystals","GeI4 was synthesized from GeO2 and HI, and CH3NH3I was synthesized by reacting equimolar amounts of HI and CH3NH2.
For the synthesis of CH3NH3GeI3, aqueous HI (6.8 mL, 7.58 M) and aqueous H3PO2 (3.4 mL, 9.14 M) were taken in a 2-neck flask. The mixture was degassed by passing a stream of nitrogen through it for 1 min. The following procedure was performed under N2. GeI4 (580 mg, 1 mmol) was dissolved in the mixture upon heating the flask to 120 °C using an oil bath, under constant magnetic stirring, forming a bright yellow solution. To it, CH3NH3I (159 mg, 1 mmol) was dissolved. The solution was evaporated to approximately half its original volume by heating at 120 °C. The stirring was discontinued, and the solution was left to cool down to room temperature. Upon cooling, the crystals formed, and they were allowed to grow for 24 h. Then, the crystals were taken out from the N2 environment and were filtered, and washed with a minimum amount of degassed EtOH.",Diffuse reflectance,"A Shimadzu UV-3101 PC double-beam, double-monochromator spectrophotometer operating from 200 to 2500 nm was used to collect optical diffuse reflectance measurements.  BaSO4 was used as a non-absorbing reflectance reference. The band gap was then estimated by converting reflectance to absorbance via the Kubelka-Munk equation: α/S = (1 - R)^2/2R, where R is the reflectance and α and S are the absorption and scattering coefficients, respectively."
https://doi.org/10.1021/jacs.5b01025,Guanidinium Germanium Iodide,CH6N3GeI3,"diaminomethanaminium triiodogermanate(II), C(NH2)3GeI3",CH6N3,"GeI3, Germanium iodide",diaminomethanaminium germanium (II) iodide,1,single crystal,,,,,,,,"hydroiodic acid (HI, 57% in water), hypophosphorous acid (H3PO2, 50% in water), GeO2 (99.999%), guanidinium chloride (C(NH2)3Cl, 98%)","yellow, elongated hexagonal tubular C(NH2)3GeI3 crystals","GeI4 was synthesized from GeO2 and HI, and C(NH2)3I was synthesized by reacting ethanolic solutions of C(NH)(NH2)2 (prepared by neutralizing C(NH2)3Cl with sodium methoxide in EtOH and discarding NaCl) with aqueous HI. For the synthesis of C(NH2)3GeI3 aqueous HI (6.8 mL, 7.58 M) and aqueous H3PO2 (3.4 mL, 9.14 M) were taken in a 2-neck flask. The mixture was degassed by passing a stream of nitrogen through it for 1 min. The following procedure was performed under N2. GeI4 (580 mg, 1 mmol) was dissolved in the mixture upon heating the flask to 120 °C using an oil bath, under constant magnetic stirring, forming a bright yellow solution. To it, C(NH2)3I (183 mg, 1 mmol) was dissolved. The solution was evaporated to approximately half its original volume by heating at 120 °C. The stirring was discontinued, and the solution was left to cool down to room temperature. Upon cooling, the crystals formed, and they were allowed to grow for 24 h. Then, the crystals were taken out from the N2 environment and were filtered, and washed with a minimum amount of degassed EtOH.",Diffuse reflectance,"A Shimadzu UV-3101 PC double-beam, double-monochromator spectrophotometer operating from 200 to 2500 nm was used to collect optical diffuse reflectance measurements. BaSO4 was used as a non-absorbing reflectance reference. The band gap was then estimated by converting reflectance to absorbance via the Kubelka-Munk equation: α/S = (1 - R)^2/2R, where R is the reflectance and α and S are the absorption and scattering coefficients, respectively."
https://doi.org/10.1021/jacs.5b01025,Acetamidinium Germanium Iodide,C2H7N2GeI3,"1-aminoethane-2-aminium triiodogermanate(II), CH3C(NH2)2GeI3",C2H7N2,"GeI3, Germanium iodide",1-aminoethane-2-aminium germanium (II) iodide,3,single crystal,,,,,,,,"hydroiodic acid (HI, 57% in water), hypophosphorous acid (H3PO2, 50% in water), GeO2 (99.999%), acetamidinium chloride (CH3C(NH2)2Cl, 98%)","yellow, elongated hexagonal tubular CH3C(NH2)2GeI3 crystals","GeI4 was synthesized from GeO2 and HI, and CH3C(NH2)2I was synthesized by reacting ethanolic solutions of CH3C(NH)(NH2) (prepared by neutralizing CH3C(NH2)2Cl with sodium methoxide in EtOH and discarding NaCl) with aqueous HI. 
For the synthesis of CH3C(NH2)2GeI3, aqueous HI (6.8 mL, 7.58 M) and aqueous H3PO2 (3.4 mL, 9.14 M) were taken in a 2-neck flask. The mixture was degassed by passing a stream of nitrogen through it for 1 min. The following procedure was performed under N2. GeI4 (580 mg, 1 mmol) was dissolved in the mixture upon heating the flask to 120 °C using an oil bath, under constant magnetic stirring, forming a bright yellow solution. To it, CH3C(NH2)2I (184 mg, 1 mmol) was dissolved. The solution was evaporated to approximately half its original volume by heating at 120 °C. The stirring was discontinued, and the solution was left to cool down to room temperature. Upon cooling, the crystals formed, and they were allowed to grow for 24 h. Then, the crystals were taken out from the N2 environment and were filtered, and washed with a minimum amount of degassed EtOH.",Diffuse reflectance,"A Shimadzu UV-3101 PC double-beam, double-monochromator spectrophotometer operating from 200 to 2500 nm was used to collect optical diffuse reflectance measurements. BaSO4 was used as a non-absorbing reflectance reference. The band gap was then estimated by converting reflectance to absorbance via the Kubelka-Munk equation: α/S = (1 - R)^2/2R, where R is the reflectance and α and S are the absorption and scattering coefficients, respectively."
https://doi.org/10.1021/jacs.5b01025,Tris(methylammonium) Germanium Iodide,C3H10NGeI3,"trimethanaminium triiodogermanate(II), (CH3)3NHGeI3, Trimethylammonium Germanium Iodide",C3H10N,"GeI3, Germanium iodide",trimethanaminium germanium (II) iodide,1,single crystal,,,,,,,,"hydroiodic acid (HI, 57% in water), hypophosphorous acid (H3PO2, 50% in water), GeO2 (99.999%), trimethylammonium chloride ((CH3)3NHCl, 98%)","pale yellow, elongated hexagonal tubular (CH3)3NHGeI3 crystals","GeI4 was synthesized from GeO2 and HI, and (CH3)3NHI was synthesized by reacting ethanolic solutions of (CH3)3N (prepared by neutralizing (CH3)3NHCl with sodium methoxide in EtOH and discarding NaCl) with aqueous HI. For the synthesis of (CH3)3NHGeI3, aqueous HI (6.8 mL, 7.58 M) and aqueous H3PO2 (3.4 mL, 9.14 M) were taken in a 2-neck flask. The mixture was degassed by passing a stream of nitrogen through it for 1 min. The following procedure was performed under N2. GeI4 (580 mg, 1 mmol) was dissolved in the mixture upon heating the flask to 120 °C using an oil bath, under constant magnetic stirring, forming a bright yellow solution. To it, (CH3)3NHI (187 mg, 1 mmol) was dissolved. The solution was evaporated to approximately half its original volume by heating at 120 °C. The stirring was discontinued, and the solution was left to cool down to room temperature. Upon cooling, the crystals formed, and they were allowed to grow for 24 h. Then, the crystals were taken out from the N2 environment and were filtered, and washed with a minimum amount of degassed EtOH.",Diffuse reflectance,"A Shimadzu UV-3101 PC double-beam, double-monochromator spectrophotometer operating from 200 to 2500 nm was used to collect optical diffuse reflectance measurements. BaSO4 was used as a non-absorbing reflectance reference. The band gap was then estimated by converting reflectance to absorbance via the Kubelka-Munk equation: α/S = (1 - R)^2/2R, where R is the reflectance and α and S are the absorption and scattering coefficients, respectively."
https://doi.org/10.1021/jacs.5b01025,Isopropylammonium Germanium Iodide,C3H10NGeI3,"Isopropanaminium triiodogermanate(II), (CH3)2C(H)NH3GeI3, Isopropylammonium Germanium Iodide",C3H10N,"GeI3, Germanium iodide",Isopropanaminium germanium (II) iodide,1,single crystal,,,,,,,,"hydroiodic acid (HI, 57% in water), hypophosphorous acid (H3PO2, 50% in water), GeO2 (99.999%),  Isopropylamine ((CH3)2C(H)NH2)","pale yellow, elongated hexagonal tubular (CH3)2C(H)NH3GeI3 crystals","GeI4 was synthesized from GeO2 and HI, and (CH3)2C(H)NH3I was synthesized by reacting equimolar amounts of HI and (CH3)2C(H)NH2. For the synthesis of (CH3)2C(H)NH3GeI3, aqueous HI (6.8 mL, 7.58 M) and aqueous H3PO2 (3.4 mL, 9.14 M) were taken in a 2-neck flask. The mixture was degassed by passing a stream of nitrogen through it for 1 min. The following procedure was performed under N2. GeI4 (580 mg, 1 mmol) was dissolved in the mixture upon heating the flask to 120 °C using an oil bath, under constant magnetic stirring, forming a bright yellow solution. To it, (CH3)2C(H)NH3I (187 mg, 1 mmol) was dissolved. The solution was evaporated to approximately half its original volume by heating at 120 °C. The stirring was discontinued, and the solution was left to cool down to room temperature. Upon cooling, the crystals formed, and they were allowed to grow for 24 h. Then, the crystals were taken out from the N2 environment and were filtered, and washed with a minimum amount of degassed EtOH.",Diffuse reflectance,"A Shimadzu UV-3101 PC double-beam, double-monochromator spectrophotometer operating from 200 to 2500 nm was used to collect optical diffuse reflectance measurements. BaSO4 was used as a non-absorbing reflectance reference. The band gap was then estimated by converting reflectance to absorbance via the Kubelka-Munk equation: α/S = (1 - R)^2/2R, where R is the reflectance and α and S are the absorption and scattering coefficients, respectively."
https://doi.org/10.1021/jacs.5b01025,Formamidinium germanium iodide,HC(NH2)2GeI3,"diaminomethanide triiodogermanate(II), FAGeI3, HC(NH2)2GeI3, (NH2)2CHGeI3",CH5N2,"GeI3, Germanium iodide",diaminomethanide germanium iodide,3,single crystal,,,,,,,,"hydroiodic acid (HI, 57% in water), hypophosphorous acid (H3PO2, 50% in water), GeO2 (99.999%), formamidinium chloride (HC(NH2)2Cl, 98%)","orange, elongated hexagonal tubular CH3C(NH2)2GeI3 crystals","GeI4 was synthesized from GeO2 and HI, and HC(NH2)2I was synthesized by reacting ethanolic solutions of HC(NH)(NH2) (prepared by neutralizing HC(NH2)2Cl with sodium methoxide in EtOH and discarding NaCl) with aqueous HI.
For the synthesis of HC(NH2)2GeI3, aqueous HI (6.8 mL, 7.58 M) and aqueous H3PO2 (3.4 mL, 9.14 M) were taken in a 2-neck flask. The mixture was degassed by passing a stream of nitrogen through it for 1 min. The following procedure was performed under N2. GeI4 (580 mg, 1 mmol) was dissolved in the mixture upon heating the flask to 120 °C using an oil bath, under constant magnetic stirring, forming a bright yellow solution. To it, HC(NH2)2I (172 mg, 1 mmol) was dissolved. The solution was evaporated to approximately half its original volume by heating at 120 °C. The stirring was discontinued, and the solution was left to cool down to room temperature. Upon cooling, the crystals formed, and they were allowed to grow for 24 h. Then, the crystals were taken out from the N2 environment and were filtered, and washed with a minimum amount of degassed EtOH.",Diffuse reflectance,"A Shimadzu UV-3101 PC double-beam, double-monochromator spectrophotometer operating from 200 to 2500 nm was used to collect optical diffuse reflectance measurements.  BaSO4 was used as a non-absorbing reflectance reference. The band gap was then estimated by converting reflectance to absorbance via the Kubelka-Munk equation: α/S = (1 - R)^2/2R, where R is the reflectance and α and S are the absorption and scattering coefficients, respectively."
https://doi.org/10.1021/jacs.5b01025,Cesium Germanium Iodide,CsGeI3,*,none,CsGeI3,-,3,single crystal,,,,,,,,"hydroiodic acid (HI, 57% in water), hypophosphorous acid (H3PO2, 50% in water), GeO2 (99.999%), CsI (99.95%)",Black truncated octahedral CsGeI3 crystals,"GeI4 was synthesized from GeO2 and HI.
For the synthesis of CsGeI3, aqueous HI (6.8 mL, 7.58 M) and aqueous H3PO2 (3.4 mL, 9.14 M) were taken in a 2-neck flask. The mixture was degassed by passing a stream of nitrogen through it for 1 min. The following procedure was performed under N2. GeI4 (580 mg, 1 mmol) was dissolved in the mixture upon heating the flask to 120 °C using an oil bath, under constant magnetic stirring, forming a bright yellow solution. To it, CsI (260 mg, 1 mmol) was dissolved. After 5 minutes, the stirring was discontinued, and the solution was left to cool down to room temperature. Upon cooling, the crystals formed, and they were allowed to grow for 24 h. Then, the crystals were taken out from the N2 environment and were filtered, and washed with a minimum amount of degassed EtOH.",Diffuse reflectance,"A Shimadzu UV-3101 PC double-beam, double-monochromator spectrophotometer operating from 200 to 2500 nm was used to collect optical diffuse reflectance measurements.  BaSO4 was used as a non-absorbing reflectance reference. The band gap was then estimated by converting reflectance to absorbance via the Kubelka-Munk equation: α/S = (1 - R)^2/2R, where R is the reflectance and α and S are the absorption and scattering coefficients, respectively."
https://doi.org/10.1021/jacs.5b05404,Cesium lead bromide,CsPbBr3,"Cesium tribromoplumbate(II), CsPbBr3",None,"PbBr3, Lead bromide",Cesium lead(II) bromide,3,nanoform,,,,,,,,"Cs2CO3 (99.9%, Aldrich), octadecene (ODE, 90%, Aldrich), oleic acid (OA, 90%, Aldrich), PbCl2 (99.999%, Aldrich), PbBr2 (99.999%, Aldrich), PbI2 (99%, Aldrich), oleylamine (OLA, Aldrich, 70%), hexane",CsPbBr3 and CsPb13,"A solution 5 mL of ODE and 0.18 mmol of PbX2 was degassed under vacuum and were then added to a mixture of OLA and OA, which was annealed at 120 degrees celsius. This solution was kept at a temperature of 150 degrees celsius as 0.6 mL of the inorganic-organic Cs-oleate solution was obtained. The reaction was then placed in a ice-water bath to isolate and purificate CsPbI3 and CsPbBr3 nanowires.",Absorption Spectra,A Shimudzu UV-3010 PC UV-VIS-IR Scanning spectrophotometer equipped with a Shimadzu ISR-3100 was used to obtain the wavelength and absorbance of CsPbBr3.
https://doi.org/10.1021/jacs.5b05404,Cesium lead iodide,CsPbI3,"cesium lead iodide, cesium triiodoplumbate(II)",None,CsPbI3,cesium lead(II) iodide,3,nanoform,,,,,,,,"Cs2CO3 (99.9%, Aldrich), octadecene (ODE, 90%, Aldrich), oleic acid (OA, 90%, Aldrich), PbCl2 (99.999%, Aldrich), PbBr2 (99.999%, Aldrich), PbI2 (99%, Aldrich), oleylamine (OLA, Aldrich, 70%), hexane",CsPbI3,"A solution 5 mL of ODE and 0.18 mmol of PbX2 was degassed under vacuum and were then added to a mixture of OLA and OA, which was annealed at 120 degrees celsius. This solution was kept at a temperature of 150 degrees celsius as 0.6 mL of the inorganic-organic Cs-oleate solution was obtained. The reaction was then placed in a ice-water bath to isolate and purificate CsPbI3 and CsPbBr3 nanowires.",Absorption Spectra,A Shimudzu UV-3010 PC UV-VIS-IR Scanning spectrophotometer equipped with a Shimadzu ISR-3100 was used to obtain the wavelength and absorbance of CsPbBr3.
https://doi.org/10.1021/jacs.6b08175,Bis(phenylethylammonium) lead iodide,C16H24N2PbI4,"bis(2-phenylethane-1-aminium) tetraiodoplumbate(II), Bisphenylethylammonium lead iodide, phenethylammonium lead iodide, (PEA)2PbI4, PEA2PbI4, (C6H5C2H4NH3)2PbI4, (C8H12N)2PbI4, (C8H9NH3)2PbI4, PEA lead iodide, (PEA)2 lead iodide",C8H12N,"PbI4, Lead iodide",bis(2-phenylethane-1-aminium) lead(II) iodide,2,film,,,,,,,,"Phenethylammonium lead iodide (PEALI) crystals, anhydrous acetonitrile (Acros Organics), sapphire substrates (Rayotek Scientific)",Phenethylammonium lead iodide films,"PEALI crystals are dissolved by sonication in anhydrous acetonitrile at a concentration of 15 mg/mL. The solution is filtered through a 0.2 µm PTFE syringe filter (Pall Corporation) and spun on cleaned sapphire substrates by ramping the spin rate over 2 s to 2500 rpm and spinning for 10 s. After spin-casting, the films are annealed for 10 min at 80 ˚C. The entire process is carried out in a nitrogen-filled glove box.",UV-VIS Absorption,The absorption spectra measurements of PEALI thin films were obtained by using Agilent Cary 5000 spectrophotometer.
https://doi.org/10.1021/jacs.7b04693,(3-pyrrolinium) cadmium bromide,(C4H8N)CdBr3,"(3-pyrrolinium)CdBr3, (3-pyrrolinium) tribromocadmate(II)",C4H8N,"CdBr3, Cadmium bromide",(3-pyrrolinium) cadmium bromide,1,single crystal,,,,,,,,"CdBr2, pyrroline hydrobromide",Colorless rod-like crystals,A molar mixture of the precursors was dissolved in water at room temperature. The crystals were grown in the solution by slow evaporation.,Single crystal X-ray diffraction,Rigaku Saturn 724+ CCD diffractometer with Mo–Kα radiation (λ = 0.71073 Å) were used to collect the diffraction data.
https://doi.org/10.1021/ol9010745,"thieno[3,2-b]thiophene",C6H4S2,TbT,C6H4,S2,,3,single crystal,,,,,,,,,,,,
https://doi.org/10.1038/ncomms16045,Formamidinium methylammonium lead iodide lead bromide,FA0.85MA0.15PbI2.55Br0.45,diaminomethanide methanaminium lead iodide lead bromide,"CN2H3,CNH6",PbI2.55PbBr0.45,diaminomethanide methanaminium lead iodide lead bromide,2,film,,,,,,,,"formamidinium iodide, methylammonium bromide, PbI2, PbBr2",thin film,"By dissolving formamidinium acetate powder in a 2x molar excess of 57% acid (for FAI) or 48% hydrobromic acid (for MABr) formamidinium iodide (FAI) and methylammonium bromide (MABr) were synthesised. The solution was stirred for 10 minutes at 50° C. A yellow-white powder is formed upon drying at 100° C. This was washed with diethylether and recrystallized twice with ethanol, to form white needle-like crystals. It was dried overnight in a vacuum oven. To form FAPbI3 and FAPbBr3 precursor solutions, FAI and PbI2 or MABr and PbBr2 were dissolved in anhydrous N,N-dimethylformamide (DMF) in a 1:1 molar ratio, at 0.88M of each reagent, to give a 0.88M perovskite precursor solution. Mixtures were made of the FAPbI3 and FAPbBr3 solutions in the required ratios to form the FAPbI3yBr3(1-y) perovskite precursors. The perovskite precursor ink was prepared by dissolving FAI, MABr, PbI2 and PbBr2 (molar ratio of FAI:MABr:PbI2:PbBr2=0.85:0.15:2.55:0.45) in DMSO, and stirred at 60 °C for 2 h to form 0.25 M FA0.85MA0.15PbI2.55Br0.45 precursor ink.",UV-Vis photoluminescence,"Using a Shimadzu UV2600 spectrophotometer with a photometric integrating sphere, UV-Vis spectra were obtained."
https://doi.org/10.1038/ncomms16045,Formamidinium methylammonium lead iodide lead bromide,FA0.85MA0.15PbI2.55Br0.45,diaminomethanide methanaminium lead iodide lead bromide,"CN2H3,CNH6",PbI2.55PbBr0.45,diaminomethanide methanaminium lead iodide lead bromide,2,film,,,,,,,,"formamidinium iodide, methylammonium bromide, PbI2, PbBr2",thin film,"By dissolving formamidinium acetate powder in a 2x molar excess of 57% acid (for FAI) or 48% hydrobromic acid (for MABr) formamidinium iodide (FAI) and methylammonium bromide (MABr) were synthesised. The solution was stirred for 10 minutes at 50° C. A yellow-white powder is formed upon drying at 100° C. This was washed with diethylether and recrystallized twice with ethanol, to form white needle-like crystals. It was dried overnight in a vacuum oven. To form FAPbI3 and FAPbBr3 precursor solutions, FAI and PbI2 or MABr and PbBr2 were dissolved in anhydrous N,N-dimethylformamide (DMF) in a 1:1 molar ratio, at 0.88M of each reagent, to give a 0.88M perovskite precursor solution. Mixtures were made of the FAPbI3 and FAPbBr3 solutions in the required ratios to form the FAPbI3yBr3(1-y) perovskite precursors. The perovskite precursor ink was prepared by dissolving FAI, MABr, PbI2 and PbBr2 (molar ratio of FAI:MABr:PbI2:PbBr2=0.85:0.15:2.55:0.45) in DMSO, and stirred at 60 °C for 2 h to form 0.25 M FA0.85MA0.15PbI2.55Br0.45 precursor ink.",UV-Vis Absorbtion,"Using a Shimadzu UV2600 spectrophotometer with a photometric integrating sphere, UV-Vis spectra were obtained."
https://doi.org/10.1038/s41467-018-07952-x,OITP,MAPbX3,trihalide perovskites,MA,PbX3,,3,film,,,,,,,,"PbBr2 and MABr (1:1:1 molar ratio), dimethyl sulfoxide (0.5 M), ,",OITP,OITP was produced by mixing a solution of PbBr2 and MABr in a 0.5 M concentration of dimethyl sulfoxide (DMSO). The solution was coated using SOC on an O2 substrate at 4000 rpm. The films were bathed in a chloroform solvent and heated at 100 °C until the crystals produced.,Spin-LED device,"The spin-LED Method demonstrated an anode (MAPbBr3 spin-coated with LSMO) and a cathode (Al film coated on organic small molecules). A magnetic field was applied as spin-polarized and unpolarized electron was injected into the device, portraying measurements EL emissions and the voltage."
https://doi.org/10.1038/s41467-020-18015-5,Cesium lead iodide bromide,CsPbBrI2,"Cesium lead(II) bromide diiodide, cesium bromo diiodoplumbate",none,CsPbBrI2,Cesium lead bromide diiodide,2,film,,,,,,,,"PbI2, PbBr2, CsI, DMSO",thin film,"235.5 mg PbI2, 187 mg PbBr2, and 272 mg CsI were dissolved in DMSO to a final volume of 1 mL. This was stirred overnight at room temperature.",UV-Vis spectroscopy,UV–Vis spectra were collected using a Cary 500 UV–Vis–NIR spectrophotometer in air ambient environments.
https://doi.org/10.1038/s41467-020-18015-5,Cesium lead iodide bromide,CsPbBrI2,"Cesium lead(II) bromide diiodide, cesium bromo diiodoplumbate",none,CsPbBrI2,Cesium lead bromide diiodide,3,film,,,,,,,,"Pb(DDTC)2, PbI2, PbBr2, CsI, DMSO",thin film,"Synthesis of Pb(DDTC)2 by addition of 20.0 M NaDDTC·3H2O
aqueous solution to Pb(NO3)2 aqueous solution (10.0 M) during constant stirring at room temperature. After 30 minutes, filtering of yellow precipitate and washing four times with water, drying at 60°C in oven. Dissolution of 30.22 mg Pb(DDTC)2 into 2.0 mL DMSO
solution to result in Pb(DDTC)2-DMSO solution (0.03 M).  235.5 mg PbI2, 187
mg PbBr2, and 272 mg CsI were dissolved in DMSO and Pb(DDTC)2-DMSO
mixed solution to a final volume of 1 mL with desired Pb(DDTC)2 concentration. This was stirred overnight at room temperature. Then thin films were deposited onto glass substrates.",Steady-state photoluminescence,The steady-state PL were acquired by Fluorolog-3-p spectrophotometer in air at room temperature. PL excitation wavelength was 380 nm.
https://doi.org/10.1039/C7EE03113K,Acetylacetonate methylammonium iodide gallium,C16H28GaINO6,GaAA3-MAI,C16H28,GaINO6,4-oxopent-2-en-2-olate methanaminium gallium iodide,0,single crystal,,,,,,,,,,,Single crystal X-ray diffraction,Frames were collected using Gemini S Ultra CCD area-detector diffractometer.
https://doi.org/10.1039/C7EE03113K,Acetylacetonate gallium,C15H21GaO6,GaAA3,C15H21,GaO6,4-oxopent-2-en-2-olate gallium,3,single crystal,,,,,,,,acetylacetonate solvent,GaAA3,GaAA3 was synthesized by 100 mg GaAA3 in 1ml acetylacetonate solvent. The solution was placed at  100 degrees celsius and stirred until single crystals of the product was produced.,,
https://doi.org/10.1039/C7TA04690A,Cesium silver indium chloride,Cs2InAgCl6,Dicesium trichloroargentate(I) trichloroindiate(III),None,InAgCl6,,2,powder,,,,,,,,"CsCl, AgCl, InCl3, HCl",Cs2AgInCl6 microcrystals,"In 0.5 ml HCl, 2.4 mmol CsCl, 1.2 mmol AgCl and 1.2 mmol InCl3 were combined and heated at 423 K for 12 h. This resulted in a white powder which was filtered and washed with ethanol and dried under reduced pressure. If the heating time is prolonged to 72 h, it is possible to obtain larger crystals.",Powder X-ray diffraction,"Powder X-ray diffraction using D8 Advance diffractometer (Bruker Corporation), Cu Kα radiation, wavelength of 1.5406 Å"
https://doi.org/10.1039/D1TA03325E,[(NDIC2)2Pb5I14(DMF)2]·4DMF,C13.5H19.5I3.5N3.5O3.50Pb1.25,"2,7-bis(2-ammoniumethyl)benzo[lmn][3,8]phenanthroline-1,3,6,8(2H,7H)-tetraone triiodoplumbate(II)",C13.50H19.5,I3.5N3.5O3.50Pb1.25,"2,7-bis(2-ammoniumethyl)benzo[lmn][3,8]phenanthroline-1,3,6,8(2H,7H)-tetraone iodide",1,single crystal,,,,,,,,"NDIC2, Pb2I6, DMF,",[(NDIC2)2Pb5I14(DMF)2]·4DMF,,Absorption Spectrum,NDIC2-I2 was dissolved in DMF and the solution-phase optical absorption spectrum was measured.
https://doi.org/10.1039/D1TA03325E,[(NDIC2)2Pb5I14(DMF)2]·4DMF,C13.5H19.5I3.5N3.5O3.50Pb1.25,"2,7-bis(2-ammoniumethyl)benzo[lmn][3,8]phenanthroline-1,3,6,8(2H,7H)-tetraone triiodoplumbate(II)",C13.50H19.5,I3.5N3.5O3.50Pb1.25,"2,7-bis(2-ammoniumethyl)benzo[lmn][3,8]phenanthroline-1,3,6,8(2H,7H)-tetraone iodide",1,single crystal,,,,,,,,,,,Temperature-dependent PL emission spectra,"The organic-inorganic compounds, (NDIC2)Pb2I , PL emission spectra was measured at 5 different temperatures in kelvin (e.g 5 K, 10 K, 20 K, 40 K, 80 K). After measuring the intensities at those wavelengths, they were analyzed on a intensity vs temperature graph."
https://doi.org/10.1126/science.aay7044,Formamidinium lead iodide:1.9%MDACl2,CH5N2PbI3:1.9%CH8N2Cl2,"FAPbI3:MDACl2, FAPbI3:1.9%MDACl2, Formamidium lead(II) triiodide, FAPbI3, MDACl2, formamidium lead iodide methylenediammonium dichloride","CH5N2,CH8N2",PbI3:Cl-,Imidoformamidinium lead iodide: methylenediammonium chloride,2,film,,,,,,,,"formamidine acetate salt, hydroiodic acid, lead iodide",thin film,"By reaction of 20 of formamidine acetate salt with 30 mL of hydroiodic acid (57 wt% in H20) at 60°C and 1-mbar pressure in a 250 ml flask for 1 h, Formamidinium iodide powder was synthesized. The resulting products were dissolved in ethanol, recrystallized from diethyl ether, and finally dried at RT in a vacuum oven for 24 h. Using this synthesized FAI, FAPbI3 powder was created in a 70-mL vial by mixing it 1:1 with lead iodide in 11 ml of 2-methoxyethanol by stirring. The resulting mixture was heated to 120°C and then precipitated by retrograde method. The FAPbI3 powder was baked for 30 min at 150°C. A small amount of MADCl2 was incorporated.",UV-Vis spectroscopy,The optical properties of the films were measured using UV-Vis spectroscopy (Shimadzu UV-2600).
https://doi.org/10.1126/science.aay7044,Formamidinium lead iodide:1.9%MDACl2,CH5N2PbI3:1.9%CH8N2Cl2,"FAPbI3:MDACl2, FAPbI3:1.9%MDACl2, Formamidium lead(II) triiodide, FAPbI3, MDACl2, formamidium lead iodide methylenediammonium dichloride","CH5N2,CH8N2",PbI3:Cl-,Imidoformamidinium lead iodide: methylenediammonium chloride,2,film,,,,,,,,"formamidine acetate salt, hydroiodic acid, lead iodide",thin film,"By reaction of 20 of formamidine acetate salt with 30 mL of hydroiodic acid (57 wt% in H20) at 60°C and 1-mbar pressure in a 250 ml flask for 1 h, Formamidinium iodide powder was synthesized. The resulting products were dissolved in ethanol, recrystallized from diethyl ether, and finally dried at RT in a vacuum oven for 24 h. Using this synthesized FAI, FAPbI3 powder was created in a 70-mL vial by mixing it 1:1 with lead iodide in 11 ml of 2-methoxyethanol by stirring. The resulting mixture was heated to 120°C and then precipitated by retrograde method. The FAPbI3 powder was baked for 30 min at 150°C. A small amount of MADCl2 was incorporated.",UV-Vis spectroscopy,The optical properties of the films were measured using UV-Vis spectroscopy (Shimadzu UV-2600).
https://doi.org/10.1126/science.aay7044,Formamidinium lead iodide,CH5N2PbI3,"Methanimidamide triiodoplumbate(II), FAPI, FAPbI3, HC(NH2)2PbI3, (NH2)2CHPbI3",CH5N2,"PbI3, Lead iodide",Imidoformamidinium lead(II) iodide,2,film,,,,,,,,"formamidine acetate salt, hydroiodic acid, lead iodide",thin film,"By reaction of 20 of formamidine acetate salt with 30 mL of hydroiodic acid (57 wt% in H20) at 60°C and 1-mbar pressure in a 250 ml flask for 1 h, Formamidinium iodide powder was synthesized. The resulting products were dissolved in ethanol, recrystallized from diethyl ether, and finally dried at RT in a vacuum oven for 24 h. Using this synthesized FAI, FAPbI3 powder was created in a 70-mL vial by mixing it 1:1 with lead iodide in 11 ml of 2-methoxyethanol by stirring. The resulting mixture was heated to 120°C and then precipitated by retrograde method. The FAPbI3 powder was baked for 30 min at 150°C.",UV-Vis spectroscopy,The optical properties of the films were measured using UV-Vis spectroscopy (Shimadzu UV-2600).
https://doi.org/10.1126/science.aay7044,Formamidinium lead iodide,CH5N2PbI3,"Methanimidamide triiodoplumbate(II), FAPI, FAPbI3, HC(NH2)2PbI3, (NH2)2CHPbI3",CH5N2,"PbI3, Lead iodide",Imidoformamidinium lead(II) iodide,2,film,,,,,,,,"formamidine acetate salt, hydroiodic acid, lead iodide",thin film,"By reaction of 20 of formamidine acetate salt with 30 mL of hydroiodic acid (57 wt% in H20) at 60°C and 1-mbar pressure in a 250 ml flask for 1 h, Formamidinium iodide powder was synthesized. The resulting products were dissolved in ethanol, recrystallized from diethyl ether, and finally dried at RT in a vacuum oven for 24 h. Using this synthesized FAI, FAPbI3 powder was created in a 70-mL vial by mixing it 1:1 with lead iodide in 11 ml of 2-methoxyethanol by stirring. The resulting mixture was heated to 120°C and then precipitated by retrograde method. The FAPbI3 powder was baked for 30 min at 150°C.",UV-Vis spectroscopy,"Steady-state photoluminescence (PL) spectra were measured using a commercial time-correlated single photon counting (TCSPC) setup (FluoTime 300, PicoQuant GmbH) equipped with PMA-C-192-M detector, high-resolution excitation monochromators."
https://doi.org/10.1126/science.aay7044,Formamidinium lead iodide:3.8%MDACl2,CH5N2PbI3:3.8%CH8N2Cl2,"FAPbI3:MDACl2, FAPbI3:3.8%MDACl2, Formamidium lead(II) triiodide, FAPbI3, MDACl2, formamidium lead iodide methylenediammonium dichloride","CH5N2,CH8N2",PbI3:Cl-,Imidoformamidinium lead iodide: methylenediammonium chloride,2,film,,,,,,,,"formamidine acetate salt, hydroiodic acid, lead iodide",thin film,"By reaction of 20 of formamidine acetate salt with 30 mL of hydroiodic acid (57 wt% in H20) at 60°C and 1-mbar pressure in a 250 ml flask for 1 h, Formamidinium iodide powder was synthesized. The resulting products were dissolved in ethanol, recrystallized from diethyl ether, and finally dried at RT in a vacuum oven for 24 h. Using this synthesized FAI, FAPbI3 powder was created in a 70-mL vial by mixing it 1:1 with lead iodide in 11 ml of 2-methoxyethanol by stirring. The resulting mixture was heated to 120°C and then precipitated by retrograde method. The FAPbI3 powder was baked for 30 min at 150°C. A small amount of MADCl2 was incorporated.",UV-Vis absorption,The optical properties of the films were measured using UV-Vis spectroscopy (Shimadzu UV-2600).
https://doi.org/10.1126/science.aay7044,Formamidinium lead iodide:5.7%MDACl2,CH5N2PbI3:5.7%CH8N2Cl2,"FAPbI3:MDACl2, FAPbI3:5.7%MDACl2, Formamidium lead(II) triiodide, FAPbI3, MDACl2, formamidium lead iodide methylenediammonium dichloride","CH5N2,CH8N2",PbI3:Cl-,Imidoformamidinium lead iodide: methylenediammonium chloride,2,film,,,,,,,,"formamidine acetate, hydroiodic acid (HI, 57 wt% in water), lead iodide, 2-methoxyethanol (anhydrous 99.8%)",thin film,"By reaction of 20 mg of formamidine acetate salt with 30 mL of hydroiodic acid (57 wt% in H20) at 60°C and 1-mbar pressure in a 250 ml flask for 1 h, Formamidinium iodide powder was synthesized. The resulting products were dissolved in ethanol, recrystallized from diethyl ether, and finally dried at RT in a vacuum oven for 24 h. Using this synthesized FAI, FAPbI3 powder was synthesized in a 70-mL vial by mixing it 1:1 with lead iodide in 11 ml of 2-methoxyethanol by stirring. The resulting mixture was heated to 120°C and then precipitated by retrograde method. The FAPbI3 powder was baked for 30 min at 150°C. A small amount of MADCl2 was incorporated.",UV-Vis spectroscopy,The absorption spectrum was measured using Shimadzu UV-2600.
