Repository: MasterAI-EAM/Darwin

# Darwin: A Tailored GPT for the Scientific Domain 🇦🇺
**Organization: [University of New South Wales（UNSW) AI4Science](https://www.masterai.com.au) & [GreenDynamics AI](https://www.greendynamics.com.au)**

Darwin is an open-source project dedicated to pretrain and fine-tune the LLaMA model on scientific literature and datasets. Specifically designed for the scientific domain with an emphasis on materials science, chemistry, and physics, Darwin integrates structured and unstructured scientific knowledge to enhance the efficacy of language models in scientific research.

File: dataset/Emerging PV database/EPVDB.csv (part 2 of 6)
Refs.,PCE [%],initial PCE [%],PCE after 200 h test [%],PCE after 100 h test [%],PCE after 1000 h test [%],average visible transmittance [%],Absorber,Absorber blend,Absorber material,Inorganic absorber material,Absorber perovskite,Active material,Bottom material bandgap [eV],Bottom active absorber material,Bottom absorber material,conditions of stability tests,Dye sensitizer,Energy yield in 200 h [Wh cm-2],Energy yield in 1000 h [Wh cm-2],Bandgap [eV],Top material bandgap of tandem solar cell  [eV],Bottom absorber material bandgap [eV],middle and top material bandgap of multijunction solar cell  [eV],fill factor [%],Jsc [mA cm−2],Luminophore and absorber material of solar cell with luminescent concentrator,middle and top absorber material of multijunction solar cell,middle and top absorber of multijunction solar cell,Sensitizing dye,Top absorber material of tandem solar cell,Top absorber of tandem solar cell,Voc [mV]
"S. Giraldo, E. Saucedo, M. Neuschitzer, F. Oliva, M. Placidi, X. Alcobé, V. Izquierdo-Roca, S. Kim, H. Tampo, H. Shibata, A. Pérez-Rodríguez, P. Pistor, Energy Environ. Sci. 2018, 11, 582.",9.4,,,,,,,,,Cu2ZnSnSe4,,,,,,,,,,1.11,,,,63.3,32.5,,,,,,,457
"S. Giraldo, E. Saucedo, M. Neuschitzer, F. Oliva, M. Placidi, X. Alcobé, V. Izquierdo-Roca, S. Kim, H. Tampo, H. Shibata, A. Pérez-Rodríguez, P. Pistor, Energy Environ. Sci. 2018, 11, 582.",9.5,,,,,,,,,Cu2ZnSnSe4,,,,,,,,,,1.12,,,,66.4,31.1,,,,,,,460
"W. Wang, M. T. Winkler, O. Gunawan, T. Gokmen, T. K. Todorov, Y. Zhu, D. B. Mitzi, Adv. Energy Mater. 2014, 4, 1301465.",12.6,,,,,,,,,"Cu2ZnSn(S,Se)4",,,,,,,,,,1.13,,,,69.8,35.2,,,,,,,513
"T. K. Todorov, J. Tang, S. Bag, O. Gunawan, T. Gokmen, Y. Zhu, D. B. Mitzi, Adv. Energy Mater. 2013, 3, 34.",11.1,,,,,,,,,"Cu2ZnSn(S,Se)4",,,,,,,,,,1.13,,,,69.8,34.5,,,,,,,460
"S. Giraldo, E. Saucedo, M. Neuschitzer, F. Oliva, M. Placidi, X. Alcobé, V. Izquierdo-Roca, S. Kim, H. Tampo, H. Shibata, A. Pérez-Rodríguez, P. Pistor, Energy Environ. Sci. 2018, 11, 582.",8.4,,,,,,,,,Cu2ZnSnSe4,,,,,,,,,,1.15,,,,65.7,30,,,,,,,426
"K. Shen, Y. Zhang, X. Wang, C. Ou, F. Guo, H. Zhu, C. Liu, Y. Gao, R. E. I. Schropp, Z. Li, X. Liu, Y. Mai, Adv. Sci. 2020, 7, 2001013.",7.5,,,,,,,,,Sb2Se3,,,,,,,,,,1.22,,,,62.4,28.9,,,,,,,413
"Z. Li, X. Liang, G. Li, H. Liu, H. Zhang, J. Guo, J. Chen, K. Shen, X. San, W. Yu, R. E. I. Schropp, Y. Mai, Nat. Commun. 2019, 10, 125.",9.2,,,,,,,,,Sb2Se3,,,,,,,,,,1.24,,,,70.6,32.6,,,,,,,400
"Z. Li, X. Liang, G. Li, H. Liu, H. Zhang, J. Guo, J. Chen, K. Shen, X. San, W. Yu, R. E. I. Schropp, Y. Mai, Nat. Commun. 2019, 10, 125.",4.8,,,,,,,,,Sb2Se3,,,,,,,,,,1.27,,,,47.3,27.3,,,,,,,370
"C. Yan, J. Huang, K. Sun, S. Johnston, Y. Zhang, H. Sun, A. Pu, M. He, F. Liu, K. Eder, L. Yang, J. M. Cairney, N. J. Ekins-Daukes, Z. Hameiri, J. A. Stride, S. Chen, M. A. Green, X. Hao, Nat. Energy 2018, 3, 764.",11,,,,,,,,,Cu2ZnSnS4,,,,,,,,,,1.5,,,,69.3,21.7,,,,,,,731
"R. Tang, X. Wang, W. Lian, J. Huang, Q. Wei, M. Huang, Y. Yin, C. Jiang, S. Yang, G. Xing, S. Chen, C. Zhu, X. Hao, M. A. Green, T. Chen, Nat. Energy 2020, 5, 587.",10,,,,,,,,,"Sb2(S,Se)3",,,,,,,,,,1.5,,,,63.3,24.1,,,,,,,655
"K. Timmo, M. Altosaar, M. Pilvet, V. Mikli, M. Grossberg, M. Danilson, T. Raadik, R. Josepson, J. Krustok, M. Kauk-Kuusik, J. Mater. Chem. A 2019, 7, 24281.",8.73,,,,,,,,,(Cu0.99Ag0.01)1.85(Zn0.8Cd0.2)1.1SnS4,,,,,,,,,,1.52,,,,63.9,20.6,,,,,,,664
"M. A. Green, K. Emery, Y. Hishikawa, W. Warta, E. D. Dunlop, Prog. Photovoltaics 2014, 22, 1.",19.8,,,,,,,,,CIGS,,,,,,,,,,1.09,,,,79.2,34.9,,,,,,,716
"M. A. Green, Y. Hishikawa, W. Warta, E. D. Dunlop, D. H. Levi, J. Hohl-Ebinger, A. W. H. Ho-Baillie, Prog. Photovoltaics 2017, 25, 668.",21.7,,,,,,,,,CIGS,,,,,,,,,,1.1,,,,74.3,40.7,,,,,,,718
"M. A. Green, Y. Hishikawa, W. Warta, E. D. Dunlop, D. H. Levi, J. Hohl-Ebinger, A. W. H. Ho-Baillie, Prog. Photovoltaics 2017, 25, 668.",26.7,,,,,,,,,Si (crystalline),,,,,,,,,,1.11,,,,84.9,42.7,,,,,,,738
"M. A. Green, Y. Hishikawa, E. D. Dunlop, D. H. Levi, J. Hohl-Ebinger, A. W. Y. Ho-Baillie, Prog. Photovoltaics 2018, 26, 427.",22.9,,,,,,,,,CIGS,,,,,,,,,,1.13,,,,79.5,38.8,,,,,,,744
"M. A. Green, K. Emery, Y. Hishikawa, W. Warta, E. D. Dunlop, Prog. Photovoltaics 2015, 23, 805.",21,,,,,,,,,CIGS,,,,,,,,,,1.14,,,,77.6,35.7,,,,,,,757
"M. A. Green, E. D. Dunlop, D. H. Levi, J. Hohl-Ebinger, M. Yoshita, A. W. Y. Ho-Baillie, Prog. Photovoltaics 2019, 27, 565.",23.4,,,,,,,,,CIGS,,,,,,,,,,1.15,,,,80.4,39.6,,,,,,,734
"W. Li, S. Xu, Y. Dai, P. Ma, Y. Feng, W. Li, H. Luo, C. Yang, Mater. Lett. 2019, 244, 43.",16.3,,,,,,,,,CIGS,,,,,,,,,,1.3,,,,68.1,31.4,,,,,,,762
"M. A. Green, Y. Hishikawa, E. D. Dunlop, D. H. Levi, J. Hohl-Ebinger, M. Yoshita, A. W. Y. Ho-Baillie, Prog. Photovoltaics Res. Appl. 2019, 27, 3.",29.1,,,,,,,,,GaAs,,,,,,,,,,1.42,,,,86.7,29.8,,,,,,,1127
"M. A. Green, K. Emery, Y. Hishikawa, W. Warta, E. D. Dunlop, Prog. Photovoltaics 2015, 23, 1.",21,,,,,,,,,CdTe,,,,,,,,,,1.42,,,,79.4,30.3,,,,,,,1062
"M. A. Green, K. Emery, Y. Hishikawa, W. Warta, E. D. Dunlop, Prog. Photovoltaics 2013, 21, 1.",18.3,,,,,,,,,CdTe,,,,,,,,,,1.48,,,,77,27,,,,,,,857
"M. A. Green, K. Emery, Y. Hishikawa, W. Warta, E. D. Dunlop, Prog. Photovoltaics 2015, 23, 1.",10.2,,,,,,,,,Si (amorphous),,,,,,,,,,1.6,,,,69.8,16.4,,,,,,,896
"T. Matsui, A. Bidiville, K. Maejima, H. Sai, T. Koida, T. Suezaki, M. Matsumoto, K. Saito, I. Yoshida, M. Kondo, Appl. Phys. Lett. 2015, 106, 053901.",10.6,,,,,,,,,Si (amorphous),,,,,,,,,,1.69,,,,75.6,16.1,,,,,,,896
"M. A. Green, K. Emery, Y. Hishikawa, W. Warta, Prog. Photovoltaics 2010, 18, 346.",10.1,,,,,,,,,Si (amorphous),,,,,,,,,,1.85,,,,67,16.8,,,,,,,886
"M. Ma, Q. Tang, H. Chen, B. He, P. Yang, Sol. Energy Mater. Sol. Cells 2017, 160, 67.",3.62,,,,,,,,,,(5-AVA)y(MA)1−yPbI3,,,,,,,,,1.47,,,,40.6,14.5,,,,,,,616
"D. Yang, R. Yang, K. Wang, C. Wu, X. Zhu, J. Feng, X. Ren, G. Fang, S. Priya, S. Liu, Nat. Commun. 2018, 9, 3239.",18.3,,,,,,,,,,FA0.95Cs0.05PbI3,,,,,,,,,1.54,,,,71.5,23.4,,,,,,,1090
"J. H. Heo, D. H. Shin, D. H. Song, D. H. Kim, S. J. Lee, S. H. Im, J. Mater. Chem. A 2018, 6, 8251.",18.2,,,,,,,,,,FAPbI3 xBrx,,,,,,,,,1.54,,,,76.9,22.1,,,,,,,1070
"C. Wang, L. Guan, D. Zhao, Y. Yu, C. R. Grice, Z. Song, R. A. Awni, J. Chen, J. Wang, X. Zhao, Y. Yan, ACS Energy Lett. 2017, 2, 2118.",17.1,,,,,,,,,,MA0.7FA0.3PbI3,,,,,,,,,1.56,,,,75.4,22.1,,,,,,,1101
"K. Huang, Y. Peng, Y. Gao, J. Shi, H. Li, X. Mo, H. Huang, Y. Gao, L. Ding, J. Yang, Adv. Energy Mater. 2019, 9, 1901419.",19.5,,,,,,,,,,FA0.945MA0.025Cs0.03Pb(I0.975Br0.025)3,,,,,,,,,1.57,,,,76,23.1,,,,,,,1110
"X. Dai, Y. Deng, C. H. Van Brackle, S. Chen, P. N. Rudd, X. Xiao, Y. Lin, B. Chen, J. Huang, Adv. Energy Mater. 2020, 10, 1903108.",19.3,,,,,,,,,,MAPbI3 NH4Cl,,,,,,,,,1.59,,,,78.1,22.7,,,,,,,1090
"Z. Wang, L. Zeng, C. Zhang, Y. Lu, S. Qiu, C. Wang, C. Liu, L. Pan, S. Wu, J. Hu, G. Liang, P. Fan, H.-J. Egelhaaf, C. J. Brabec, F. Guo, Y. Mai, Adv. Funct. Mater. 2020, 30, 2001240.",19,,,,,,,,,,MAPbI3,,,,,,,,,1.6,,,,80,21.8,,,,,,,1090
"J. Feng, X. Zhu, Z. Yang, X. Zhang, J. Niu, Z. Wang, S. Zuo, S. Priya, S. Liu, D. Yang, Adv. Mater. 2018, 30, 1801418.",18.4,,,,,,,,,,MAPbI3 dimethylsulfide,,,,,,,,,1.6,,,,74.2,22.5,,,,,,,1103
"C. Liu, L. Zhang, X. Zhou, J. Gao, W. Chen, X. Wang, B. Xu, Adv. Funct. Mater. 2019, 29, 1807604.",17.3,,,,,,,,,,Cs0.05FA0.81MA0.14PbI2.55Br0.45,,,,,,,,,1.61,,,,74.9,21.7,,,,,,,1062
"B. Cao, L. Yang, S. Jiang, H. Lin, N. Wang, X. Li, J. Mater. Chem. A 2019, 7, 4960.",19.1,,,,,,,,,,Rb0.01K0.04 (Cs0.05(FA0.83MA0.17)0.95)0.95(I0.83Br0.17)3,,,,,,,,,1.61,,,,79.2,21.2,,,,,,,1135
"D. Xin, S. Tie, X. Zheng, J. Zhu, W.-H. Zhang, J. Energy Chem. 2020, 46, 173.",18,,,,,,,,,,Cs0.06FA0.79MA0.15PbI2.55Br0.45,,,,,,,,,1.62,,,,72.1,22.3,,,,,,,1120
"M. Gao, X. Han, X. Zhan, P. Liu, Y. Shan, Y. Chen, J. Li, R. Zhang, S. Wang, Q. Zhang, Y. Zheng, L. Chen, Mater. Lett. 2019, 248, 16.",10.4,,,,,,,,,,(FAPbI3)0.85(MAPbBr3)0.15,,,,,,,,,1.63,,,,52.8,19.2,,,,,,,1030
"C. W. Jang, J. M. Kim, S.-H. Choi, J. Alloys Compd. 2019, 775, 905.",11.2,,,,,,,,,,MAPbI3,,,,,,,,,1.65,,,,64.9,18.4,,,,,,,940
"J. Xi, Z. Wu, K. Xi, H. Dong, B. Xia, T. Lei, F. Yuan, W. Wu, B. Jiao, X. Hou, Nano Energy 2016, 26, 438.",7.9,,,,,,,,,,(α-FAPbI3)0.5(MAPbI2Br)0.5,,,,,,,,,1.65,,,,70.7,10.8,,,,,,,1090
"K.-W. Seo, J. Lee, J. Jo, C. Cho, J.-Y. Lee, Adv. Mater. 2019, 31, 1902447.",10.6,,,,,,,PTB7-Th:IEICO-4F,,,,,,,,,,,,1.32,,,,63.2,24.3,,,,,,,690
"W. Zhang, W. Song, J. Huang, L. Huang, T. Yan, J. Ge, R. Peng, Z. Ge, J. Mater. Chem. A 2019, 7, 22021.",13.4,,,,,,,PM6:Y6,,,,,,,,,,,,1.39,,,,70,23,,,,,,,829
"X. Chen, G. Xu, G. Zeng, H. Gu, H. Chen, H. Xu, H. Yao, Y. Li, J. Hou, Y. Li, Adv. Mater. 2020, 32, 1908478.",15.2,,,,,,,PBDB-T-2F:Y6,,,,,,,,,,,,1.4,,,,73,25.1,,,,,,,832
"T. Yan, W. Song, J. Huang, R. Peng, L. Huang, Z. Ge, Adv. Mater. 2019, 31, 1902210.",14.1,,,,,,,PM6:Y6:PC71BM,,,,,,,,,,,,1.4,,,,72,23.6,,,,,,,828
"Y.-X. Zhang, J. Fang, W. Li, Y. Shen, J.-D. Chen, Y. Li, H. Gu, S. Pelivani, M. Zhang, Y. Li, J.-X. Tang, ACS Nano 2019, 13, 4686.",12,,,,,,,PM6:IT-4F,,,,,,,,,,,,1.55,,,,73.3,19.5,,,,,,,840
"X. Dong, P. Shi, L. Sun, J. Li, F. Qin, S. Xiong, T. Liu, X. Jiang, Y. Zhou, J. Mater. Chem. A 2019, 7, 1989.",11.6,,,,,,,PBDB-T-2F:IT-4F,,,,,,,,,,,,1.56,,,,72.2,19.6,,,,,,,820
"G. Zeng, J. Zhang, X. Chen, H. Gu, Y. Li, Y. Li, Sci. China Chem. 2019, 62, 851.",12.1,,,,,,,PBDB-T-2F:IT-4F,,,,,,,,,,,,1.56,,,,70.1,20.9,,,,,,,826
"G. Zeng, J. Zhang, X. Chen, H. Gu, Y. Li, Y. Li, Sci. China Chem. 2019, 62, 851.",10.9,,,,,,,PBDB-T:ITIC,,,,,,,,,,,,1.61,,,,64.8,18.7,,,,,,,900
"Y. Yang, J. Ou, X. Lv, C. Meng, Y. Mai, Sol. Energy 2019, 180, 57.",9.2,,,,,,,PTB7-Th:PC71BM,,,,,,,,,,,,1.63,,,,74.7,16,,,,,,,770
"L. Gao, Z.-G. Zhang, H. Bin, L. Xue, Y. Yang, C. Wang, F. Liu, T. P. Russell, Y. Li, Adv. Mater. 2016, 28, 8288.",9.3,,,,,,,J51:ITIC,,,,,,,,,,,,1.65,,,,68.7,16.5,,,,,,,820
"T. Xu, C. Gong, S. Wang, H. Lian, W. Lan, G. Lévêque, B. Grandidier, J. Plain, R. Bachelot, B. Wei, F. Zhu, Sol. RRL 2020, 4, 1900522.",8.2,,,,,,,PBDB-T:ITIC,,,,,,,,,,,,1.65,,,,68.6,13.4,,,,,,,890
"D. H. Shin, S. W. Seo, J. M. Kim, H. S. Lee, S.-H. Choi, J. Alloys Compd. 2018, 744, 1.",3.7,,,,,,,P3HT:PCBM,,,,,,,,,,,,2.01,,,,59.2,10.4,,,,,,,592
"X. Zhang, W. Guo, C. Pan, J. Mater. Chem. A 2016, 4, 6569.",4.6,,,,,,,,,,,,,,,,N719,,,1.74,,,,58,10.5,,,,,,,750
"T. Yamaguchi, N. Tobe, D. Matsumoto, T. Nagai, H. Arakawa, Sol. Energy Mater. Sol. Cells 2010, 94, 812.",7.6,,,,,,,,,,,,,,,,N719,,,1.75,,,,69.2,15,,,,,,,732
"Y. Wang, P. Cheng, C. Feng, H. Zhang, W. Zhao, Sol. Energy 2019, 180, 423.",6.5,,,,,,,,,,,,,,,,N719,,,1.79,,,,68,13.19,,,,,,,729
"H. Lee, J. Kim, D. Y. Kim, Y. Seo, Org. Electron. 2018, 52, 103.",6.3,,,,,,,,,,,,,,,,(JH-1)0.6(SQ2)0.4,,,1.81,,,,67.9,12.3,,,,,,,754
"Y. Xiao, J. Wu, G. Yue, J. Lin, M. Huang, Z. Lan, Electrochim. Acta 2011, 56, 8545.",6,,,,,,,,,,,,,,,,N719,,,1.88,,,,71,11.2,,,,,,,750
"L. Song, Y. Guan, P. Du, Y. Yang, F. Ko, J. Xiong, Sol. Energy Mater. Sol. Cells 2016, 147, 134.",4.2,,,,,,,,,,,,,,,,N719,,,1.94,,,,57.2,10.3,,,,,,,710
"X. Zhang, W. Guo, C. Pan, J. Mater. Chem. A 2016, 4, 6569.",6.4,,,,,,,,,,,,,,,,N719,,,1.99,,,,53.4,18.1,,,,,,,660
"Q. Tang, H. Shen, H. Yao, K. Gao, Y. Jiang, Y. Li, Y. Liu, L. Zhang, Z. Ni, Q. Wei, Renewable Energy 2019, 133, 883.",17,,,,,,,,,c-Si,,,,,,,,,,1.14,,,,70.8,36.6,,,,,,,656
"A. Chirilă, P. Reinhard, F. Pianezzi, P. Bloesch, A. R. Uhl, C. Fella, L. Kranz, D. Keller, C. Gretener, H. Hagendorfer, D. Jaeger, R. Erni, S. Nishiwaki, S. Buecheler, A. N. Tiwari, Nat. Mater. 2013, 12, 1107.",20.4,,,,,,,,,CIGS,,,,,,,,,,1.2,,,,78.9,35.1,,,,,,,736
"R. Kaczynski, J. Lee, J. V. Alsburg, B. Sang, U. Schoop, J. Britt, presented at 2017 IEEE 44th Photovoltaic Specialist Conf. (PVSC), June 2017.",18.7,,,,,,,,,CIGS,,,,,,,,,,1.22,,,,74.4,35,,,,,,,720
"K. Ruan, K. Ding, Y. Wang, S. Diao, Z. Shao, X. Zhang, J. Jie, J. Mater. Chem. A 2015, 3, 14370.",8.4,,,,,,,,,c-Si,,,,,,,,,,1.32,,,,63,24.3,,,,,,,550
"S. Moon, K. Kim, Y. Kim, J. Heo, J. Lee, Sci. Rep. 2016, 6, 30107.",22.1,,,,,,,,,GaAs,,,,,,,,,,1.42,,,,83.4,27.1,,,,,,,980
"H. P. Mahabaduge, W. L. Rance, J. M. Burst, M. O. Reese, D. M. Meysing, C. A. Wolden, J. Li, J. D. Beach, T. A. Gessert, W. K. Metzger, S. Garner, T. M. Barnes, Appl. Phys. Lett. 2015, 106, 133501.",16.4,,,,,,,,,CdTe,,,,,,,,,,1.46,,,,77.4,25.5,,,,,,,831
"L. Kranz, C. Gretener, J. Perrenoud, R. Schmitt, F. Pianezzi, F. La Mattina, P. Blösch, E. Cheah, A. Chirilă, C. M. Fella, H. Hagendorfer, T. Jäger, S. Nishiwaki, A. R. Uhl, S. Buecheler, A. N. Tiwari, Nat. Commun. 2013, 4, 2306.",11.5,,,,,,,,,CdTe,,,,,,,,,,1.49,,,,63.9,22,,,,,,,821
"T. Söderström, F.-J. Haug, V. Terrazzoni-Daudrix, C. Ballif, J. Appl. Phys. 2008, 103, 114509.",8.8,,,,,,,,,a-Si:H,,,,,,,,,,1.79,,,,70,14.3,,,,,,,888
"C. Zhang, Y. Song, M. Wang, M. Yin, X. Zhu, L. Tian, H. Wang, X. Chen, Z. Fan, L. Lu, D. Li, Adv. Funct. Mater. 2017, 27, 1604720.",8.2,,,,,,,,,a-Si:H,,,,,,,,,,1.88,,,,64,15.6,,,,,,,820
"C. Li, J. Sleppy, N. Dhasmana, M. Soliman, L. Tetard, J. Thomas, J. Mater. Chem. A 2016, 4, 11648.",12.2,,,,,3,MAPbI3,,,,,,,,,,,,,1.53,,,,68.5,17.5,,,,,,,1017
"B. Chen, Y. Bai, Z. Yu, T. Li, X. Zheng, Q. Dong, L. Shen, M. Boccard, A. Gruverman, Z. Holman, J. Huang, Adv. Energy Mater. 2016, 6, 1601128.",16.5,,,,,5,MAPbI3,,,,,,,,,,,,,1.6,,,,74.2,20.6,,,,,,,1080
"P. You, Z. Liu, Q. Tai, S. Liu, F. Yan, Adv. Mater. 2015, 27, 3632.",12,,,,,5,MAPbI3−xClx,,,,,,,,,,,,,1.61,,,,65.3,19.2,,,,,,,960
"C. W. Jang, J. M. Kim, S.-H. Choi, J. Alloys Compd. 2019, 775, 905.",11.2,,,,,5,MAPbI3,,,,,,,,,,,,,1.65,,,,64.9,18.4,,,,,,,940
"J. H. Heo, H. J. Han, M. Lee, M. Song, D. H. Kim, S. H. Im, Energy Environ. Sci. 2015, 8, 2922.",15.8,,,,,6,MAPbI3,,,,,,,,,,,,,1.6,,,,74.4,19.3,,,,,,,1100
"E. Della Gaspera, Y. Peng, Q. Hou, L. Spiccia, U. Bach, J. J. Jasieniak, Y.-B. Cheng, Nano Energy 2015, 13, 249.",13.6,,,,,7,MAPbI3,,,,,,,,,,,,,1.55,,,,67.5,20.4,,,,,,,988
"L. Yuan, Z. Wang, R. Duan, P. Huang, K. Zhang, Q. Chen, N. K. Allam, Y. Zhou, B. Song, Y. Li, J. Mater. Chem. A 2018, 6, 19696.",17.5,,,,,10,MAPbI3,,,,,,,,,,,,,1.59,,,,73.1,22.4,,,,,,,1070
"J. C. Yu, J. Sun, N. Chandrasekaran, C. J. Dunn, A. S. R. Chesman, J. J. Jasieniak, Nano Energy 2020, 71, 104635.",16.1,,,,,10,Cs0.05(FA0.85MA0.15)0.95Pb(I0.85Br0.15)3,,,,,,,,,,,,,1.65,,,,74.5,20.4,,,,,,,1060
"L. Yuan, Z. Wang, R. Duan, P. Huang, K. Zhang, Q. Chen, N. K. Allam, Y. Zhou, B. Song, Y. Li, J. Mater. Chem. A 2018, 6, 19696.",13.2,,,,,12,MAPbI3,,,,,,,,,,,,,1.6,,,,67.8,19.5,,,,,,,1000
"L. Yuan, Z. Wang, R. Duan, P. Huang, K. Zhang, Q. Chen, N. K. Allam, Y. Zhou, B. Song, Y. Li, J. Mater. Chem. A 2018, 6, 19696.",14.9,,,,,13,MAPbI2.5Br0.5,,,,,,,,,,,,,1.67,,,,68.4,19.8,,,,,,,1100
"C. O. Ramírez Quiroz, I. Levchuk, C. Bronnbauer, M. Salvador, K. Forberich, T. Heumüller, Y. Hou, P. Schweizer, E. Spiecker, C. J. Brabec, J. Mater. Chem. A 2015, 3, 24071.",13,,,,,14,MAPbI3−xClx,,,,,,,,,,,,,1.57,,,,69.9,19.1,,,,,,,970
"L. Yuan, Z. Wang, R. Duan, P. Huang, K. Zhang, Q. Chen, N. K. Allam, Y. Zhou, B. Song, Y. Li, J. Mater. Chem. A 2018, 6, 19696.",11.9,,,,,15,MAPbI3,,,,,,,,,,,,,1.61,,,,66.3,17.8,,,,,,,1000
"L. Yuan, Z. Wang, R. Duan, P. Huang, K. Zhang, Q. Chen, N. K. Allam, Y. Zhou, B. Song, Y. Li, J. Mater. Chem. A 2018, 6, 19696.",13.7,,,,,16,MAPbI2Br,,,,,,,,,,,,,1.76,,,,73.4,16.7,,,,,,,1120
"J. C. Yu, J. Sun, N. Chandrasekaran, C. J. Dunn, A. S. R. Chesman, J. J. Jasieniak, Nano Energy 2020, 71, 104635.",12.8,,,,,17,Cs0.05(FA0.85MA0.15)0.95Pb(I0.85Br0.15)3,,,,,,,,,,,,,1.65,,,,74.1,16.6,,,,,,,1040
"L. Yuan, Z. Wang, R. Duan, P. Huang, K. Zhang, Q. Chen, N. K. Allam, Y. Zhou, B. Song, Y. Li, J. Mater. Chem. A 2018, 6, 19696.",12.2,,,,,18,MAPbI2Br,,,,,,,,,,,,,1.77,,,,72.7,15.1,,,,,,,1110
"C. Li, J. Sleppy, N. Dhasmana, M. Soliman, L. Tetard, J. Thomas, J. Mater. Chem. A 2016, 4, 11648.",9.1,,,,,18,MAPbI3,,,,,,,,,,,,,1.53,,,,61.5,14.6,,,,,,,1017
"E. Della Gaspera, Y. Peng, Q. Hou, L. Spiccia, U. Bach, J. J. Jasieniak, Y.-B. Cheng, Nano Energy 2015, 13, 249.",8.8,,,,,19,MAPbI3,,,,,,,,,,,,,1.55,,,,68.3,13.7,,,,,,,941
"Y. Dou, Z. Liu, Z. Wu, Y. Liu, J. Li, C. Leng, D. Fang, G. Liang, J. Xiao, W. Li, X. Wei, F. Huang, Y.-B. Cheng, J. Zhong, Nano Energy 2020, 71, 104567.",14.7,,,,,20,KxCs0.05(FA0.85MA0.15)0.95Pb(I0.85Br0.15)3,,,,,,,,,,,,,1.63,,,,75.2,17.6,,,,,,,1108
"Y. Dou, Z. Liu, Z. Wu, Y. Liu, J. Li, C. Leng, D. Fang, G. Liang, J. Xiao, W. Li, X. Wei, F. Huang, Y.-B. Cheng, J. Zhong, Nano Energy 2020, 71, 104567.",14.2,,,,,21,KxCs0.05(FA0.85MA0.15)0.95Pb(I0.85Br0.15)3,,,,,,,,,,,,,1.63,,,,73.2,17.4,,,,,,,1117
"C.-Y. Chang, Y.-C. Chang, W.-K. Huang, K.-T. Lee, A.-C. Cho, C.-C. Hsu, Chem. Mater. 2015, 27, 7119.",11,,,,,21,MAPbI3,,,,,,,,,,,,,1.63,,,,69.2,15.9,,,,,,,1000
"Y. Dou, Z. Liu, Z. Wu, Y. Liu, J. Li, C. Leng, D. Fang, G. Liang, J. Xiao, W. Li, X. Wei, F. Huang, Y.-B. Cheng, J. Zhong, Nano Energy 2020, 71, 104567.",13.2,,,,,22,KxCs0.05(FA0.85MA0.15)0.95Pb(I0.85Br0.15)3,,,,,,,,,,,,,1.61,,,,71.7,17.2,,,,,,,1073
"Y. Dou, Z. Liu, Z. Wu, Y. Liu, J. Li, C. Leng, D. Fang, G. Liang, J. Xiao, W. Li, X. Wei, F. Huang, Y.-B. Cheng, J. Zhong, Nano Energy 2020, 71, 104567.",12.3,,,,,23,KxCs0.05(FA0.85MA0.15)0.95Pb(I0.85Br0.15)3,,,,,,,,,,,,,1.61,,,,66.6,17.1,,,,,,,1082
"S. Xiao, H. Chen, F. Jiang, Y. Bai, Z. Zhu, T. Zhang, X. Zheng, G. Qian, C. Hu, Y. Zhou, Y. Qu, S. Yang, Adv. Mater. Interfaces 2016, 3, 1600484.",11.3,,,,,23,MAPbI3,,,,,,,,,,,,,1.62,,,,72.3,15.1,,,,,,,1040
"C. O. Ramírez Quiroz, I. Levchuk, C. Bronnbauer, M. Salvador, K. Forberich, T. Heumüller, Y. Hou, P. Schweizer, E. Spiecker, C. J. Brabec, J. Mater. Chem. A 2015, 3, 24071.",10.8,,,,,23,MAPbI3−xClx,,,,,,,,,,,,,1.57,,,,64.4,17.3,,,,,,,970
"L. Yuan, Z. Wang, R. Duan, P. Huang, K. Zhang, Q. Chen, N. K. Allam, Y. Zhou, B. Song, Y. Li, J. Mater. Chem. A 2018, 6, 19696.",9.4,,,,,24,MAPbI1.5Br1.5,,,,,,,,,,,,,1.87,,,,61.6,13.6,,,,,,,1120
"C.-Y. Chang, K.-T. Lee, W.-K. Huang, H.-Y. Siao, Y.-C. Chang, Chem. Mater. 2015, 27, 5122.",10.8,,,,,25,MAPbI3,,,,,,,,,,,,,1.55,,,,69.7,16.3,,,,,,,950
"J. W. Jung, C.-C. Chueh, A. K. Y. Jen, Adv. Energy Mater. 2015, 5, 1500486.",10.2,,,,,26,MAPbI3,,,,,,,,,,,,,1.63,,,,78.1,12.2,,,,,,,1070
"L. Yuan, Z. Wang, R. Duan, P. Huang, K. Zhang, Q. Chen, N. K. Allam, Y. Zhou, B. Song, Y. Li, J. Mater. Chem. A 2018, 6, 19696.",12.1,,,,,27,MAPbI3,,,,,,,,,,,,,1.6,,,,66.2,18.3,,,,,,,1000
"F. Guo, H. Azimi, Y. Hou, T. Przybilla, M. Hu, C. Bronnbauer, S. Langner, E. Spiecker, K. Forberich, C. J. Brabec, Nanoscale 2015, 7, 1642.",8.5,,,,,28,MAPbI3−xClx,,,,,,,,,,,,,1.6,,,,66.8,13.1,,,,,,,964
"C. O. Ramírez Quiroz, I. Levchuk, C. Bronnbauer, M. Salvador, K. Forberich, T. Heumüller, Y. Hou, P. Schweizer, E. Spiecker, C. J. Brabec, J. Mater. Chem. A 2015, 3, 24071.",8.1,,,,,28,MAPbI3−xClx,,,,,,,,,,,,,1.57,,,,70.2,11.2,,,,,,,1030
"H.-C. Kwon, A. Kim, H. Lee, D. Lee, S. Jeong, J. Moon, Adv. Energy Mater. 2016, 6, 1601055.",12.8,,,,,30,MAPbI3−xClx,,,,,,,,,,,,,1.62,,,,74.9,16.5,,,,,,,1030
"J. C. Yu, J. Sun, N. Chandrasekaran, C. J. Dunn, A. S. R. Chesman, J. J. Jasieniak, Nano Energy 2020, 71, 104635.",7.4,,,,,30,Cs0.05(FA0.85MA0.15)0.95Pb(I0.85Br0.15)3,,,,,,,,,,,,,1.65,,,,62.2,11.8,,,,,,,1010
"L. Yuan, Z. Wang, R. Duan, P. Huang, K. Zhang, Q. Chen, N. K. Allam, Y. Zhou, B. Song, Y. Li, J. Mater. Chem. A 2018, 6, 19696.",11.9,,,,,31,MAPbI2.5Br0.5,,,,,,,,,,,,,1.69,,,,69.4,16.3,,,,,,,1050
"C. Roldán-Carmona, O. Malinkiewicz, R. Betancur, G. Longo, C. Momblona, F. Jaramillo, L. Camacho, H. J. Bolink, Energy Environ. Sci. 2014, 7, 2968.",7.3,,,,,33,MAPbI3,,,,,,,,,,,,,1.55,,,,52.5,13.4,,,,,,,1037
"H.-C. Kwon, A. Kim, H. Lee, D. Lee, S. Jeong, J. Moon, Adv. Energy Mater. 2016, 6, 1601055.",11.7,,,,,34,MAPbI3−xClx,,,,,,,,,,,,,1.62,,,,74.6,15.9,,,,,,,990
"L. Yuan, Z. Wang, R. Duan, P. Huang, K. Zhang, Q. Chen, N. K. Allam, Y. Zhou, B. Song, Y. Li, J. Mater. Chem. A 2018, 6, 19696.",10.3,,,,,36,MAPbI2Br,,,,,,,,,,,,,1.79,,,,65.5,14.6,,,,,,,1080
"H.-C. Kwon, A. Kim, H. Lee, D. Lee, S. Jeong, J. Moon, Adv. Energy Mater. 2016, 6, 1601055.",10.8,,,,,37,MAPbI3−xClx,,,,,,,,,,,,,1.62,,,,73.1,14.7,,,,,,,1010
"C. O. Ramírez Quiroz, I. Levchuk, C. Bronnbauer, M. Salvador, K. Forberich, T. Heumüller, Y. Hou, P. Schweizer, E. Spiecker, C. J. Brabec, J. Mater. Chem. A 2015, 3, 24071.",7.8,,,,,37,MAPbI3−xClx,,,,,,,,,,,,,1.57,,,,69.6,11.6,,,,,,,970
"J. W. Jung, C.-C. Chueh, A. K. Y. Jen, Adv. Energy Mater. 2015, 5, 1500486.",10.7,,,,,38,MAPbI3,,,,,,,,,,,,,1.63,,,,77.6,13,,,,,,,1060
"L. Yuan, Z. Wang, R. Duan, P. Huang, K. Zhang, Q. Chen, N. K. Allam, Y. Zhou, B. Song, Y. Li, J. Mater. Chem. A 2018, 6, 19696.",8.8,,,,,41,MAPbI1.5Br1.5,,,,,,,,,,,,,1.9,,,,62.2,12.8,,,,,,,1110
"H.-C. Kwon, A. Kim, H. Lee, D. Lee, S. Jeong, J. Moon, Adv. Energy Mater. 2016, 6, 1601055.",10.3,,,,,42,MAPbI3−xClx,,,,,,,,,,,,,1.42,,,,75.6,13.6,,,,,,,1000
"H.-C. Kwon, A. Kim, H. Lee, D. Lee, S. Jeong, J. Moon, Adv. Energy Mater. 2016, 6, 1601055.",8.5,,,,,45,MAPbI3−xClx,,,,,,,,,,,,,1.64,,,,73.5,12.6,,,,,,,960
"C. O. Ramírez Quiroz, I. Levchuk, C. Bronnbauer, M. Salvador, K. Forberich, T. Heumüller, Y. Hou, P. Schweizer, E. Spiecker, C. J. Brabec, J. Mater. Chem. A 2015, 3, 24071.",3.6,,,,,46,MAPbI3−xClx,,,,,,,,,,,,,1.57,,,,64.4,5.4,,,,,,,1030
"S. Bag, M. F. Durstock, Nano Energy 2016, 30, 542.",4.5,,,,,47,MAPbI3,,,,,,,,,,,,,1.63,,,,63,8.2,,,,,,,880
"G. Liu, C. Wu, Z. Zhang, Z. Chen, L. Xiao, B. Qu, Sol. RRL 2020, 4, 2000056.",1.1,,,,,66,Cs2AgBiBr6,,,,,,,,,,,,,2.62,,,,52.9,2.1,,,,,,,1000
"L. Zuo, X. Shi, W. Fu, A. K.-Y. Jen, Adv. Mater. 2019, 31, 1901683.",7.8,,,,,68,FAPbBr2.43Cl0.57,,,,,,,,,,,,,2.35,,,,72,6.7,,,,,,,1550
"G. Liu, C. Wu, Z. Zhang, Z. Chen, L. Xiao, B. Qu, Sol. RRL 2020, 4, 2000056.",1.5,,,,,72,Cs2AgBiBr6,,,,,,,,,,,,,2.62,,,,74.3,2.1,,,,,,,960
"D. Liu, C. Yang, R. R. Lunt, Joule 2018, 2, 1827.",0.2,,,,,72,MAPbCl3,,,,,,,,,,,,,3.03,,,,35.4,0.6,,,,,,,1110
"G. Liu, C. Wu, Z. Zhang, Z. Chen, L. Xiao, B. Qu, Sol. RRL 2020, 4, 2000056.",1.6,,,,,73,Cs2AgBiBr6,,,,,,,,,,,,,2.62,,,,73.1,2.2,,,,,,,970
"D. Liu, C. Yang, R. R. Lunt, Joule 2018, 2, 1827.",0.5,,,,,73,MAPbCl2.4Br0.6,,,,,,,,,,,,,2.84,,,,44.9,0.9,,,,,,,1260
"G. Liu, C. Wu, Z. Zhang, Z. Chen, L. Xiao, B. Qu, Sol. RRL 2020, 4, 2000056.",1.5,,,,,74,Cs2AgBiBr6,,,,,,,,,,,,,2.62,,,,71.1,2.2,,,,,,,970
"K.-S. Chen, J.-F. Salinas, H.-L. Yip, L. Huo, J. Hou, A. K. Y. Jen, Energy Environ. Sci. 2012, 5, 9551.",7.6,,,,,2,,,,,,PBDTTT-C-T:PC71BM,,,,,,,,1.66,,,,63.3,15.6,,,,,,,770
"Z. Hu, Z. Wang, Q. An, F. Zhang, Sci. Bull. 2020, 65, 131.",14.2,,,,,9,,,,,,PM6:Y6,,,,,,,,1.42,,,,72.3,23,,,,,,,854
"K.-S. Chen, J.-F. Salinas, H.-L. Yip, L. Huo, J. Hou, A. K. Y. Jen, Energy Environ. Sci. 2012, 5, 9551.",7.1,,,,,11,,,,,,PBDTTT-C-T:PC71BM,,,,,,,,1.66,,,,64.4,14.5,,,,,,,760
"Z. Hu, Z. Wang, Q. An, F. Zhang, Sci. Bull. 2020, 65, 131.",13.3,,,,,13,,,,,,PM6:Y6,,,,,,,,1.42,,,,71.9,21.7,,,,,,,853
"T. Xiao, J. Wang, S. Yang, Y. Zhu, D. Li, Z. Wang, S. Feng, L. Bu, X. Zhan, G. Lu, J. Mater. Chem. A 2020, 8, 401.",11.1,,,,,14,,,,,,PTB7-Th:FNIC2,,,,,,,,1.45,,,,71.3,21.4,,,,,,,727
"T. Xiao, J. Wang, S. Yang, Y. Zhu, D. Li, Z. Wang, S. Feng, L. Bu, X. Zhan, G. Lu, J. Mater. Chem. A 2020, 8, 401.",8.9,,,,,15,,,,,,PTB7-Th:FNIC1,,,,,,,,1.52,,,,63,18.3,,,,,,,772
"W. Song, B. Fanady, R. Peng, L. Hong, L. Wu, W. Zhang, T. Yan, T. Wu, S. Chen, Z. Ge, Adv. Energy Mater. 2020, 10, 2000136.",12.6,,,,,17,,,,,,PBDB-T-2F:Y6,,,,,,,,1.39,,,,73.2,21.2,,,,,,,810
"W. Song, B. Fanady, R. Peng, L. Hong, L. Wu, W. Zhang, T. Yan, T. Wu, S. Chen, Z. Ge, Adv. Energy Mater. 2020, 10, 2000136.",11.7,,,,,18,,,,,,PBDB-T-2F:Y6,,,,,,,,1.39,,,,69.6,20.7,,,,,,,810
"Z. Hu, Z. Wang, Q. An, F. Zhang, Sci. Bull. 2020, 65, 131.",12.4,,,,,19,,,,,,PM6:Y6,,,,,,,,1.42,,,,71.4,20.4,,,,,,,852
"W. Song, B. Fanady, R. Peng, L. Hong, L. Wu, W. Zhang, T. Yan, T. Wu, S. Chen, Z. Ge, Adv. Energy Mater. 2020, 10, 2000136.",10.5,,,,,21,,,,,,PBDB-T-2F:Y6,,,,,,,,1.39,,,,68.3,19.3,,,,,,,800
"Y. Li, X. Guo, Z. Peng, B. Qu, H. Yan, H. Ade, M. Zhang, S. R. Forrest, Proc. Natl. Acad. Sci. USA 2020, 117, 21147.",11,,,,,25,,,,,,PCE-10:A078,,,,,,,,1.34,,,,70,20.9,,,,,,,750
"M. Yao, T. Li, Y. Long, P. Shen, G. Wang, C. Li, J. Liu, W. Guo, Y. Wang, L. Shen, X. Zhan, Sci. Bull. 2020, 65, 217.",10.2,,,,,25,,,,,,PTB7-Th:FOIC,,,,,,,,1.4,,,,68.3,20.3,,,,,,,736
"Y. Bai, C. Zhao, X. Chen, S. Zhang, S. Zhang, T. Hayat, A. Alsaedi, Z. a. Tan, J. Hou, Y. Li, J. Mater. Chem. A 2019, 7, 15887.",12.9,,,,,26,,,,,,PBDB-T-2F:Y6,,,,,,,,1.4,,,,72.4,21.6,,,,,,,825
"K.-S. Chen, J.-F. Salinas, H.-L. Yip, L. Huo, J. Hou, A. K. Y. Jen, Energy Environ. Sci. 2012, 5, 9551.",5.6,,,,,28,,,,,,PBDTTT-C-T:PC71BM,,,,,,,,1.66,,,,61.9,11.9,,,,,,,760
"R. Xia, C. J. Brabec, H.-L. Yip, Y. Cao, Joule 2019, 3, 2241.",10.8,,,,,30,,,,,,PTB7-Th:IEICO-4F,,,,,,,,1.35,,,,68.7,21.9,,,,,,,718
"M. Yao, T. Li, Y. Long, P. Shen, G. Wang, C. Li, J. Liu, W. Guo, Y. Wang, L. Shen, X. Zhan, Sci. Bull. 2020, 65, 217.",9.1,,,,,34,,,,,,PTB7-Th:FOIC,,,,,,,,1.4,,,,67.1,18.5,,,,,,,733
"Y. Li, C. Ji, Y. Qu, X. Huang, S. Hou, C.-Z. Li, L.-S. Liao, L. J. Guo, S. R. Forrest, Adv. Mater. 2019, 31, 1903173.",8.8,,,,,36,,,,,,PCE-10:BT-CIC:TT-FIC,,,,,,,,1.37,,,,71.9,18,,,,,,,680
"W. Jose da Silva, H. P. Kim, A. Rashid bin Mohd Yusoff, J. Jang, Nanoscale 2013, 5, 9324.",6.9,,,,,36,,,,,,PSEHTT:ICBA,,,,,,,,1.86,,,,66.5,11.6,,,,,,,890
"W. Jose da Silva, H. P. Kim, A. Rashid bin Mohd Yusoff, J. Jang, Nanoscale 2013, 5, 9324.",6.1,,,,,37,,,,,,PSEHTT:ICBA,,,,,,,,1.86,,,,66.8,10.2,,,,,,,890
"W. Jose da Silva, H. P. Kim, A. Rashid bin Mohd Yusoff, J. Jang, Nanoscale 2013, 5, 9324.",4.9,,,,,39,,,,,,PSEHTT:ICBA,,,,,,,,1.86,,,,67.9,8.3,,,,,,,880
"Y. Li, X. Guo, Z. Peng, B. Qu, H. Yan, H. Ade, M. Zhang, S. R. Forrest, Proc. Natl. Acad. Sci. USA 2020, 117, 21147.",8.1,,,,,43,,,,,,PCE-10:A078,,,,,,,,1.34,,,,68.1,16.3,,,,,,,730
"Y. Li, C. Ji, Y. Qu, X. Huang, S. Hou, C.-Z. Li, L.-S. Liao, L. J. Guo, S. R. Forrest, Adv. Mater. 2019, 31, 1903173.",8,,,,,44,,,,,,PCE-10:BT-CIC:TT-FIC,,,,,,,,1.37,,,,72.6,16.2,,,,,,,680
"Y. Li, X. Guo, Z. Peng, B. Qu, H. Yan, H. Ade, M. Zhang, S. R. Forrest, Proc. Natl. Acad. Sci. USA 2020, 117, 21147.",10.8,,,,,46,,,,,,PCE-10:A078,,,,,,,,1.34,,,,70.6,20.4,,,,,,,750
"Y. Li, X. Guo, Z. Peng, B. Qu, H. Yan, H. Ade, M. Zhang, S. R. Forrest, Proc. Natl. Acad. Sci. USA 2020, 117, 21147.",7.1,,,,,47,,,,,,PCE-10:A078,,,,,,,,1.34,,,,68,14.3,,,,,,,730
"W. Jose da Silva, H. P. Kim, A. Rashid bin Mohd Yusoff, J. Jang, Nanoscale 2013, 5, 9324.",2.4,,,,,47,,,,,,PSEHTT:ICBA,,,,,,,,1.86,,,,68.2,4.1,,,,,,,860
"Y. Li, C. Ji, Y. Qu, X. Huang, S. Hou, C.-Z. Li, L.-S. Liao, L. J. Guo, S. R. Forrest, Adv. Mater. 2019, 31, 1903173.",7.2,,,,,49,,,,,,PCE-10:BT-CIC:TT-FIC,,,,,,,,1.37,,,,72.6,14.8,,,,,,,670
"Q. Liu, L. G. Gerling, F. Bernal-Texca, J. Toudert, T. Li, X. Zhan, J. Martorell, Adv. Energy Mater. 2020, 10, 1904196.",8.3,,,,,50,,,,,,PTB7-Th:FOIC:PC71BM,,,,,,,,1.38,,,,66.8,16.7,,,,,,,746
"Q. Liu, L. G. Gerling, F. Bernal-Texca, J. Toudert, T. Li, X. Zhan, J. Martorell, Adv. Energy Mater. 2020, 10, 1904196.",7.4,,,,,51,,,,,,PTB7:FOIC:PC71BM,,,,,,,,1.39,,,,66.7,14.7,,,,,,,749
"W. Jose da Silva, H. P. Kim, A. Rashid bin Mohd Yusoff, J. Jang, Nanoscale 2013, 5, 9324.",1.8,,,,,53,,,,,,PSEHTT:ICBA,,,,,,,,1.86,,,,54.8,3.8,,,,,,,890
"J. Lee, H. Cha, H. Yao, J. Hou, Y.-H. Suh, S. Jeong, K. Lee, J. R. Durrant, ACS Appl. Mater. Interfaces 2020, 12, 32764.",5.7,,,,,53,,,,,,DPP2T:IEICO-4F,,,,,,,,1.32,,,,69.5,10.6,,,,,,,750
"J. Lee, H. Cha, H. Yao, J. Hou, Y.-H. Suh, S. Jeong, K. Lee, J. R. Durrant, ACS Appl. Mater. Interfaces 2020, 12, 32764.",3.9,,,,,60,,,,,,DPP2T:IEICO-4F,,,,,,,,1.33,,,,70.2,7.34,,,,,,,749
"L. Zuo, X. Shi, W. Fu, A. K.-Y. Jen, Adv. Mater. 2019, 31, 1901683.",5.9,,,,,62,,,,,,PTB7-Th:6TIC-4F,,,,,,,,1.33,,,,66,12.9,,,,,,,690
"C. Yang, M. Moemeni, M. Bates, W. Sheng, B. Borhan, R. R. Lunt, Adv. Opt. Mater. 2020, 8, 1901536.",1.2,,,,,73,,,,,,COi8DFIC,,,,,,,,1.5,,,,81,1.54,,,,,,,990
"Y. Zhao, R. R. Lunt, Adv. Energy Mater. 2013, 3, 1143.",0.4,,,,,84,,,,,,PBMMA:PEMA:(TBA)2Mo6Cl14,,,,,,,,2.81,,,,65,1.3,,,,,,,520
"Y. Zhao, G. A. Meek, B. G. Levine, R. R. Lunt, Adv. Opt. Mater. 2014, 2, 606.",0.4,,,,,86,,,,,,Cy7,,,,,,,,1.52,,,,66,1.2,,,,,,,500
"C. López-López, S. Colodrero, H. Míguez, Phys. Chem. Chem. Phys. 2014, 16, 663.",5.2,,,,,1,,,,,,N719,,,,,,,,2,,,,53.7,12.4,,,,,,,780
"C. López-López, S. Colodrero, H. Míguez, Phys. Chem. Chem. Phys. 2014, 16, 663.",4.5,,,,,9,,,,,,N719,,,,,,,,2,,,,56,10.3,,,,,,,780
"D. Colonna, V. Capogna, A. Lembo, T. M. Brown, A. Reale, A. D. Carlo, Appl. Phys. Express 2012, 5, 022303.",4.3,,,,,9,,,,,,N719+SDA,,,,,,,,1.82,,,,60,9.9,,,,,,,720
"D. Colonna, V. Capogna, A. Lembo, T. M. Brown, A. Reale, A. D. Carlo, Appl. Phys. Express 2012, 5, 022303.",5.2,,,,,10,,,,,,N719,,,,,,,,2.01,,,,57,11.9,,,,,,,770
"C. López-López, S. Colodrero, H. Míguez, Phys. Chem. Chem. Phys. 2014, 16, 663.",4.9,,,,,10,,,,,,N719,,,,,,,,2,,,,56.1,11.4,,,,,,,765
"M. Aftabuzzaman, C. K. Kim, H. Zhou, H. K. Kim, Nanoscale 2020, 12, 1602.",10.1,,,,,13,,,,,,SGT-021,,,,,,,,1.68,,,,80.2,14.9,,,,,,,851
"M. Aftabuzzaman, C. K. Kim, H. Zhou, H. K. Kim, Nanoscale 2020, 12, 1602.",9.9,,,,,14,,,,,,SGT-021,,,,,,,,1.68,,,,78.5,14.9,,,,,,,850
"M. Aftabuzzaman, C. K. Kim, H. Zhou, H. K. Kim, Nanoscale 2020, 12, 1602.",9.6,,,,,15,,,,,,SGT-021,,,,,,,,1.68,,,,77.2,14.7,,,,,,,850
"M. Aftabuzzaman, C. K. Kim, H. Zhou, H. K. Kim, Nanoscale 2020, 12, 1602.",9.8,,,,,17,,,,,,SGT-021,,,,,,,,1.68,,,,75.5,15.1,,,,,,,855
"D. Colonna, V. Capogna, A. Lembo, T. M. Brown, A. Reale, A. D. Carlo, Appl. Phys. Express 2012, 5, 022303.",4.2,,,,,23,,,,,,N719+SDA,,,,,,,,1.82,,,,64,9.9,,,,,,,650
"D. Colonna, V. Capogna, A. Lembo, T. M. Brown, A. Reale, A. D. Carlo, Appl. Phys. Express 2012, 5, 022303.",3.6,,,,,23,,,,,,N719,,,,,,,,2.01,,,,68,8.2,,,,,,,650
"C. López-López, S. Colodrero, H. Míguez, Phys. Chem. Chem. Phys. 2014, 16, 663.",3.5,,,,,24,,,,,,N719,,,,,,,,2,,,,60.9,7.3,,,,,,,786
"D. Colonna, V. Capogna, A. Lembo, T. M. Brown, A. Reale, A. D. Carlo, Appl. Phys. Express 2012, 5, 022303.",2.6,,,,,25,,,,,,N719+SDA,,,,,,,,1.82,,,,71,5.6,,,,,,,650
"D. Colonna, V. Capogna, A. Lembo, T. M. Brown, A. Reale, A. D. Carlo, Appl. Phys. Express 2012, 5, 022303.",1.5,,,,,30,,,,,,N719,,,,,,,,2.19,,,,70,3.3,,,,,,,640
"K. Kim, S. K. Nam, J. H. Moon, ACS Appl. Energy Mater. 2020, 3, 5277.",7.8,,,,,43,,,,,,PdTPBP/BPEA,,,,,,,,1.95,,,,70.8,15.3,,,,,,,720
"M. J. Shin, J. H. Jo, A. Cho, J. Gwak, J. H. Yun, K. Kim, S. K. Ahn, J. H. Park, J. Yoo, I. Jeong, B.-H. Choi, J.-S. Cho, Sol. Energy 2019, 181, 276.",10,,,,,2,,,,CIGS,,,,,,,,,,1.23,,,,66.9,23.3,,,,,,,640
"M. J. Shin, J. H. Jo, A. Cho, J. Gwak, J. H. Yun, K. Kim, S. K. Ahn, J. H. Park, J. Yoo, I. Jeong, B.-H. Choi, J.-S. Cho, Sol. Energy 2019, 181, 276.",9.8,,,,,9,,,,CIGS,,,,,,,,,,1.3,,,,74.1,20.9,,,,,,,630
"K. Kim, W. N. Shafarman, Nano Energy 2016, 30, 488.",6.5,,,,,9,,,,CIGS,,,,,,,,,,1.28,,,,46.5,22.9,,,,,,,597
"J.-S. Cho, Y. H. Seo, B.-H. Choi, A. Cho, A. Lee, M. J. Shin, K. Kim, S. K. Ahn, J. H. Park, J. Yoo, D. Shin, I. Jeong, J. Gwak, Sol. Energy Mater. Sol. Cells 2019, 202, 110078.",7.5,,,,,16,,,,a-Si:H,,,,,,,,,,1.83,,,,65.3,14.2,,,,,,,810
"J.-S. Cho, Y. H. Seo, B.-H. Choi, A. Cho, A. Lee, M. J. Shin, K. Kim, S. K. Ahn, J. H. Park, J. Yoo, D. Shin, I. Jeong, J. Gwak, Sol. Energy Mater. Sol. Cells 2019, 202, 110078.",7.7,,,,,17,,,,a-Si:H,,,,,,,,,,1.83,,,,67.3,14.1,,,,,,,810
"J. W. Lim, S. H. Lee, D. J. Lee, Y. J. Lee, S. J. Yun, Thin Solid Films 2013, 547, 212.",5.9,,,,,18,,,,a-SiGe:H,,,,,,,,,,2.05,,,,58.3,14.1,,,,,,,720
"J.-S. Cho, Y. H. Seo, B.-H. Choi, A. Cho, A. Lee, M. J. Shin, K. Kim, S. K. Ahn, J. H. Park, J. Yoo, D. Shin, I. Jeong, J. Gwak, Sol. Energy Mater. Sol. Cells 2019, 202, 110078.",7.3,,,,,19,,,,a-Si:H,,,,,,,,,,1.87,,,,67.6,13.1,,,,,,,820
"M. J. Shin, J. H. Jo, A. Cho, J. Gwak, J. H. Yun, K. Kim, S. K. Ahn, J. H. Park, J. Yoo, I. Jeong, B.-H. Choi, J.-S. Cho, Sol. Energy 2019, 181, 276.",6.5,,,,,19,,,,CIGS,,,,,,,,,,1.34,,,,63.5,17.5,,,,,,,580
"S. H. Moon, S. J. Park, Y. J. Hwang, D.-K. Lee, Y. Cho, D.-W. Kim, B. K. Min, Sci. Rep. 2014, 4, 4408.",1.7,,,,,20,,,,CIGS,,,,,,,,,,1.64,,,,40.8,8.9,,,,,,,495
"J. W. Lim, S. H. Lee, D. J. Lee, Y. J. Lee, S. J. Yun, Thin Solid Films 2013, 547, 212.",5.5,,,,,22,,,,a-Si:H,,,,,,,,,,2.05,,,,58.6,12.3,,,,,,,760
"J.-S. Cho, Y. H. Seo, B.-H. Choi, A. Cho, A. Lee, M. J. Shin, K. Kim, S. K. Ahn, J. H. Park, J. Yoo, D. Shin, I. Jeong, J. Gwak, Sol. Energy Mater. Sol. Cells 2019, 202, 110078.",6,,,,,23,,,,a-Si:H,,,,,,,,,,1.92,,,,68.2,10.6,,,,,,,830
"J. Wook Lim, M. Shin, D. J. Lee, S. Hyun Lee, S. Jin Yun, Sol. Energy Mater. Sol. Cells 2014, 128, 301.",6.9,,,,,24,,,,a-Si:H,,,,,,,,,,1.68,,,,70.3,10.7,,,,,,,920
"M. Saifullah, S. Ahn, J. Gwak, S. Ahn, K. Kim, J. Cho, J. H. Park, Y. J. Eo, A. Cho, J.-S. Yoo, J. H. Yun, J. Mater. Chem. A 2016, 4, 10542.",5.9,,,,,26,,,,CIGS,,,,,,,,,,1.5,,,,57.4,14.6,,,,,,,710
"A. Mutalikdesai, S. K. Ramasesha, Thin Solid Films 2017, 632, 73.",0.4,,,,,43,,,,CdTe,,,,,,,,,,1.53,,,,27.2,14.7,,,,,,,101
"X. Zheng, Y. Hou, C. Bao, J. Yin, F. Yuan, Z. Huang, K. Song, J. Liu, J. Troughton, N. Gasparini, C. Zhou, Y. Lin, D.-J. Xue, B. Chen, A. K. Johnston, N. Wei, M. N. Hedhili, M. Wei, A. Y. Alsalloum, P. Maity, B. Turedi, C. Yang, D. Baran, T. D. Anthopoulos, Y. Han, Z.-H. Lu, O. F. Mohammed, F. Gao, E. H. Sargent, O. M. Bakr, Nat. Energy 2020, 5, 131.",,21.8,22,,21.8,,Cs0.05(FA0.92MA0.08)0.95Pb(I0.92Br0.08)3,,,,,,,,,"MPP, AM1.5G, N2, 40 °C, UV-f",,4.2,22,1.57,,,,,,,,,,,,
"D. Bi, X. Li, J. V. Milić, D. J. Kubicki, N. Pellet, J. Luo, T. LaGrange, P. Mettraux, L. Emsley, S. M. Zakeeruddin, M. Grätzel, Nat. Commun. 2018, 9, 4482.",,20.6,20.2,,20.2,,FAxCs1−xPbI3,,,,,,,,,"MPP, w-LED, Ar, 55 60 °C",,4.1,20.1,1.57,,,,,,,,,,,,
"S. Bai, P. Da, C. Li, Z. Wang, Z. Yuan, F. Fu, M. Kawecki, X. Liu, N. Sakai, J. T.-W. Wang, S. Huettner, S. Buecheler, M. Fahlman, F. Gao, H. J. Snaith, Nature 2019, 571, 245.",,19.2,19.3,,18.4,,(FA0.83MA0.17)0.95Cs0.05Pb(I0.9Br0.1)3,,,,,,,,,"OC, AM1.5G, encapsulation, 70 75 °C",,3.9,19,1.58,,,,,,,,,,,,
"A. D. Jodlowski, C. Roldán-Carmona, G. Grancini, M. Salado, M. Ralaiarisoa, S. Ahmad, N. Koch, L. Camacho, G. de Miguel, M. K. Nazeeruddin, Nat. Energy 2017, 2, 972.",,17.1,11.6,,9.5,,MA0.85Gua0.15PbI3,,,,,,,,,"MPP, AM1.5G, Ar, 60 °C",,2.8,11.1,1.59,,,,,,,,,,,,
"L. Wang, H. Zhou, J. Hu, B. Huang, M. Sun, B. Dong, G. Zheng, Y. Huang, Y. Chen, L. Li, Z. Xu, N. Li, Z. Liu, Q. Chen, L.-D. Sun, C.-H. Yan, Science 2019, 363, 265.",,19.2,19.5,,17.6,,MAPbI3−xClx,,,,,,,,,"OC, AM1.5G",,4.1,19.1,1.6,,,,,,,,,,,,
"S. Yang, S. Chen, E. Mosconi, Y. Fang, X. Xiao, C. Wang, Y. Zhou, Z. Yu, J. Zhao, Y. Gao, F. De Angelis, J. Huang, Science 2019, 365, 473.",,19.6,19.6,,18.8,,Cs0.05FA0.81MA0.14PbI2.55Br0.45,,,,,,,,,"MPP-RL, AM1.5G, encapsulation, 50 70% RH, 65 °C",,3.9,19.4,1.6,,,,,,,,,,,,
"A. D. Jodlowski, C. Roldán-Carmona, G. Grancini, M. Salado, M. Ralaiarisoa, S. Ahmad, N. Koch, L. Camacho, G. de Miguel, M. K. Nazeeruddin, Nat. Energy 2017, 2, 972.",,18.1,11.9,,13.6,,MA0.75Gua0.25PbI3,,,,,,,,,"MPP, AM1.5G, Ar, 60 °C",,2.6,13,1.61,,,,,,,,,,,,
"J. A. Christians, P. Schulz, J. S. Tinkham, T. H. Schloemer, S. P. Harvey, B. J. Tremolet de Villers, A. Sellinger, J. J. Berry, J. M. Luther, Nat. Energy 2018, 3, 68.",,12.2,13.3,,12.3,,(FA0.79MA0.16Cs0.05)0.97Pb(I0.84Br0.16)2.97,,,,,,,,,"77 mW cm−2, MPP-RL, AM1.5G, RH<25%, 26 °C",,2.1,9.9,1.63,,,,,,,,,,,,
"M. Saliba, T. Matsui, J.-Y. Seo, K. Domanski, J.-P. Correa-Baena, M. K. Nazeeruddin, S. M. Zakeeruddin, W. Tress, A. Abate, A. Hagfeldt, M. Grätzel, Energy Environ. Sci. 2016, 9, 1989.",,20.1,17.8,, ,,Cs0.1(MA0.17FA0.83)0.9Pb(I0.83Br0.17)3,,,,,,,,,"MPP, w-LED, N2, 25 °C",,3.7, ,1.64,,,,,,,,,,,,
"K. Domanski, E. A. Alharbi, A. Hagfeldt, M. Grätzel, W. Tress, Nat. Energy 2018, 3, 61.",,19.7,17.2,, ,,Cs0.5(FA0.83MA0.17)0.95Pb(I0.83Br0.17)3,,,,,,,,,"MPP, w-LED, N2, 20 °C",,3.5, ,1.64,,,,,,,,,,,,
"K. A. Bush, A. F. Palmstrom, Z. J. Yu, M. Boccard, R. Cheacharoen, J. P. Mailoa, D. P. McMeekin, R. L. Z. Hoye, C. D. Bailie, T. Leijtens, I. M. Peters, M. C. Minichetti, N. Rolston, R. Prasanna, S. Sofia, D. Harwood, W. Ma, F. Moghadam, H. J. Snaith, T. Buonassisi, Z. C. Holman, S. F. Bent, M. D. McGehee, Nat. Energy 2017, 2, 17009.",,13,14.7,,13,,Cs0.17FA0.83Pb(Br0.17I0.83)3,,,,,,,,,"MPP, AM1.5G, 40% RH, 35 °C",,2.8,14.1,1.66,,,,,,,,,,,,
"M. Chen, M.-G. Ju, H. F. Garces, A. D. Carl, L. K. Ono, Z. Hawash, Y. Zhang, T. Shen, Y. Qi, R. L. Grimm, D. Pacifici, X. C. Zeng, Y. Zhou, N. P. Padture, Nat. Commun. 2019, 10, 16.",,6.8,6.7,, ,,CsSn0.5Ge0.5I3,,,,,,,,,"MPP , AM1.5G, N2, 45 °C",,1.3, ,1.69,,,,,,,,,,,,
"P. Wang, X. Zhang, Y. Zhou, Q. Jiang, Q. Ye, Z. Chu, X. Li, X. Yang, Z. Yin, J. You, Nat. Commun. 2018, 9, 2225.",,12.9,13.4,, ,,CsPbI3,,,,,,,,,"OC, AM1.5G, N2, 25 °C, UV-f",,2.7, ,1.74,,,,,,,,,,,,
"X. Du, T. Heumueller, W. Gruber, A. Classen, T. Unruh, N. Li, C. J. Brabec, Joule 2019, 3, 215.",,7.8,7.2,,6.8,,,,,,,PBDB-T:ITIC-2F,,,,"OC, w-LED, N2, 40 °C, UV-f",,1.5,7,1.56,,,,,,,,,,,,
"C. Xie, T. Heumüller, W. Gruber, X. Tang, A. Classen, I. Schuldes, M. Bidwell, A. Späth, R. H. Fink, T. Unruh, I. McCulloch, N. Li, C. J. Brabec, Nat. Commun. 2018, 9, 5335.",,5,5,,4.7,,,,,,,P3HT:o-IDTBR,,,,"OC, AM1.5G, N2, UV-f",,1,4.8,1.57,,,,,,,,,,,,
"X. Du, T. Heumueller, W. Gruber, A. Classen, T. Unruh, N. Li, C. J. Brabec, Joule 2019, 3, 215.",,8,7.4,,7,,,,,,,PBDB-T:ITIC-Th,,,,"OC, w-LED, N2, 40 °C, UV-f",,1.5,7.3,1.66,,,,,,,,,,,,
"A. Classen, T. Heumueller, I. Wabra, J. Gerner, Y. He, L. Einsiedler, N. Li, G. J. Matt, A. Osvet, X. Du, A. Hirsch, C. J. Brabec, Adv. Energy Mater. 2019, 9, 1902124.",,8.7,8.1,, ,,,,,,,PBDB-T:IDTBR,,,,"OC, AM1.5G, N2, 35 40 °C",,1.6, ,1.7,,,,,,,,,,,,
"X. Du, T. Heumueller, W. Gruber, A. Classen, T. Unruh, N. Li, C. J. Brabec, Joule 2019, 3, 215.",,5.9,5.6,,5.4,,,,,,,PBDB-T:PCBM,,,,"OC, w-LED, N2, 40 °C, UV-f",,1.1,5.6,1.84,,,,,,,,,,,,
"M. Raïssi, S. Leroy-Lhez, B. Ratier, Org. Electron. 2016, 37, 183.",,3.7,3.7,,3.7,,,,,,,P3HT-PCBM,,,,"OC, AM1.5G, air",,0.7,3.7,1.94,,,,,,,,,,,,
"W. Xiang, W. Huang, U. Bach, L. Spiccia, Chem. Commun. 2013, 49, 8997.",,9,9,,8.2,,,,,,,,,,,"OC, AM1.5G, 65 °C",TF-tBu_C3F7,1.8,8.7,1.59,,,,,,,,,,,,
"S. G. Hashmi, M. Özkan, J. Halme, S. M. Zakeeruddin, J. Paltakari, M. Grätzel, P. D. Lund, Energy Environ. Sci. 2016, 9, 2453.",,6.5,6.7,,6.3,,,,,,,,,,,"OC, AM1.5G, 35 °C, UV-f",N719,1.4,6.6,1.75,,,,,,,,,,,,
"R. Jiang, A. Anderson, P. R. F. Barnes, L. Xiaoe, C. Law, B. C. O'Regan, J. Mater. Chem. A 2014, 2, 4751.",,6.3,5.8,,4.8,,,,,,,,,,,"OC, w-LED, 20 °C",Z907,1.3,5.5,1.77,,,,,,,,,,,,
"S. M. Seo, C. K. Kim, H. K. Kim, J. Mater. Chem. A 2019, 7, 14743.",,9.3,9.9,,7.9,,,,,,,,,,,"OC, AM1.5G, 50 °C",N719,1.9,9.2,1.78,,,,,,,,,,,,
"W. Xiang, W. Huang, U. Bach, L. Spiccia, Chem. Commun. 2013, 49, 8997.",,8.4,8.3,, ,,,,,,,,,,,"OC, w-LED",MK2,1.7, ,1.83,,,,,,,,,,,,
"J. Xia, Q. Wang, M. Chen, W. Li, J. Liu, J. Chen, H. Wu, S. Fan, Electrochim. Acta 2019, 307, 422.",,8,8.3,,8.3,,,,,,,,,,,"OC, AM1.5G",N719,1.4,8.1,1.85,,,,,,,,,,,,
"J. Gao, M. Bhagavathi Achari, L. Kloo, Chem. Commun. 2014, 50, 6249.",,5.8,6.5,,5.9,,,,,,,,,,,"OC, AM1.5G, 60 °C",D35,1.3,6.2,2.07,,,,,,,,,,,,
"T. Jiang, Z. Chen, X. Chen, T. Liu, X. Chen, W. E. I. Sha, H. Zhu, Y. Yang, Sol. RRL 2020, 4, 1900467.",20.7,,,,,,,,,,(FASnI3)0.6(MAPbI3)0.4,,,,,,,,,1.25,,,,80.2,30.6,,,,,,,843
"J. Tong, Z. Song, D. H. Kim, X. Chen, C. Chen, A. F. Palmstrom, P. F. Ndione, M. O. Reese, S. P. Dunfield, O. G. Reid, J. Liu, F. Zhang, S. P. Harvey, Z. Li, S. T. Christensen, G. Teeter, D. Zhao, M. M. Al-Jassim, M. F. A. M. van Hest, M. C. Beard, S. E. Shaheen, J. J. Berry, Y. Yan, K. Zhu, Science 2019, 364, 475.",20.4,,,,,,,,,,GuaSCN:(FASnI3)0.6(MAPbI3)0.4,,,,,,,,,1.26,,,,80.2,30.5,,,,,,,834
"C. Li, Z. Song, D. Zhao, C. Xiao, B. Subedi, N. Shrestha, M. M. Junda, C. Wang, C.-S. Jiang, M. Al-Jassim, R. J. Ellingson, N. J. Podraza, K. Zhu, Y. Yan, Adv. Energy Mater. 2019, 9, 1803135.",19,,,,,,,,,,(FASnI3)0.6(MAPbI3)0.34(MAPbBr3)0.06,,,,,,,,,1.26,,,,74.5,28.8,,,,,,,888
"R. Lin, K. Xiao, Z. Qin, Q. Han, C. Zhang, M. Wei, M. I. Saidaminov, Y. Gao, J. Xu, M. Xiao, A. Li, J. Zhu, E. H. Sargent, H. Tan, Nat. Energy 2019, 4, 864.",20.9,,,,,,,,,,MA0.3FA0.7Pb0.5Sn0.5I3,,,,,,,,,1.27,,,,80.5,31.4,,,,,,,827
"K. Xiao, R. Lin, Q. Han, Y. Hou, Z. Qin, H. T. Nguyen, J. Wen, M. Wei, V. Yeddu, M. I. Saidaminov, Y. Gao, X. Luo, Y. Wang, H. Gao, C. Zhang, J. Xu, J. Zhu, E. H. Sargent, H. Tan, Nat. Energy 2020, 5, 870.",20.6,,,,,,,,,,FSA:MA0.3FA0.7Pb0.5Sn0.5I3,,,,,,,,,1.28,,,,80.1,30.6,,,,,,,842
"K. Xiao, R. Lin, Q. Han, Y. Hou, Z. Qin, H. T. Nguyen, J. Wen, M. Wei, V. Yeddu, M. I. Saidaminov, Y. Gao, X. Luo, Y. Wang, H. Gao, C. Zhang, J. Xu, J. Zhu, E. H. Sargent, H. Tan, Nat. Energy 2020, 5, 870.",21.7,,,,,,,,,,FSA:MA0.3FA0.7Pb0.5Sn0.5I3,,,,,,,,,1.28,,,,80.8,31.6,,,,,,,850
