Repository: MasterAI-EAM/Darwin

# Darwin: A Tailored GPT for the Scientific Domain 🇦🇺
**Organization: [University of New South Wales（UNSW) AI4Science](https://www.masterai.com.au) & [GreenDynamics AI](https://www.greendynamics.com.au)**

Darwin is an open-source project dedicated to pretrain and fine-tune the LLaMA model on scientific literature and datasets. Specifically designed for the scientific domain with an emphasis on materials science, chemistry, and physics, Darwin integrates structured and unstructured scientific knowledge to enhance the efficacy of language models in scientific research.

File: dataset/Emerging PV database/EPVDB.csv (part 3 of 6)
Refs.,PCE [%],initial PCE [%],PCE after 200 h test [%],PCE after 100 h test [%],PCE after 1000 h test [%],average visible transmittance [%],Absorber,Absorber blend,Absorber material,Inorganic absorber material,Absorber perovskite,Active material,Bottom material bandgap [eV],Bottom active absorber material,Bottom absorber material,conditions of stability tests,Dye sensitizer,Energy yield in 200 h [Wh cm-2],Energy yield in 1000 h [Wh cm-2],Bandgap [eV],Top material bandgap of tandem solar cell  [eV],Bottom absorber material bandgap [eV],middle and top material bandgap of multijunction solar cell  [eV],fill factor [%],Jsc [mA cm−2],Luminophore and absorber material of solar cell with luminescent concentrator,middle and top absorber material of multijunction solar cell,middle and top absorber of multijunction solar cell,Sensitizing dye,Top absorber material of tandem solar cell,Top absorber of tandem solar cell,Voc [mV]
"Z. Yang, Z. Yu, H. Wei, X. Xiao, Z. Ni, B. Chen, Y. Deng, S. N. Habisreutinger, X. Chen, K. Wang, J. Zhao, P. N. Rudd, J. J. Berry, M. C. Beard, J. Huang, Nat. Commun. 2019, 10, 4498.",20.3,,,,,,,,,,FA0.5MA0.45Cs0.05Pb0.5Sn0.5I3,,,,,,,,,1.28,,,,79.1,30.2,,,,,,,850
"G. Kapil, T. Bessho, C. H. Ng, K. Hamada, M. Pandey, M. A. Kamarudin, D. Hirotani, T. Kinoshita, T. Minemoto, Q. Shen, T. Toyoda, T. N. Murakami, H. Segawa, S. Hayase, ACS Energy Lett. 2019, 4, 1991.",18.4,,,,,,,,,,Cs0.025FA0.475MA0.5Sn0.5Pb0.5I3,,,,,,,,,1.28,,,,72,32.8,,,,,,,780
"S. Shao, Y. Cui, H. Duim, X. Qiu, J. Dong, G. H. ten Brink, G. Portale, R. C. Chiechi, S. Zhang, J. Hou, M. A. Loi, Adv. Mater. 2018, 30, 1803703.",16,,,,,,,,,,FASn0.5Pb0.5I3,,,,,,,,,1.29,,,,70.8,29.3,,,,,,,771
"T. S. Ripolles, D. Yamasuso, Y. Zhang, M. A. Kamarudin, C. Ding, D. Hirotani, Q. Shen, S. Hayase, J. Phys. Chem. C 2018, 122, 27284.",15.9,,,,,,,,,,(FASnI3)0.6(MAPbI3)0.3(MAPbBr3)0.1,,,,,,,,,1.29,,,,78,26.5,,,,,,,770
"H. Chen, Z. Peng, K. Xu, Q. Wei, D. Yu, C. Han, H. Li, Z. Ning, Sci. China Mater. 2021, 64, 537.",18.8,,,,,,,,,,(FASnI3)0.6(MAPbI3)0.4,,,,,,,,,1.3,,,,77.3,29.6,,,,,,,820
"N. Ghimire, R. S. Bobba, A. Gurung, K. M. Reza, M. A. R. Laskar, B. S. Lamsal, K. Emshadi, R. Pathak, M. A. Afroz, A. H. Chowdhury, K. Chen, B. Bahrami, S. I. Rahman, J. Pokharel, A. Baniya, M. T. Rahman, Y. Zhou, Q. Qiao, ACS Appl. Energy Mater. 2021, 4, 1731.",17.1,,,,,,,,,,FA0.8MA0.15Cs0.05Pb0.5Sn0.5I3,,,,,,,,,1.3,,,,73,27.9,,,,,,,840
"Y. Wang, J. Tu, T. Li, C. Tao, X. Deng, Z. Li, J. Mater. Chem. A 2019, 7, 7683.",5,,,,,,,,,,CsSnI3,,,,,,,,,1.31,,,,50.3,23.8,,,,,,,420
"F. Li, C. Zhang, J.-H. Huang, H. Fan, H. Wang, P. Wang, C. Zhan, C.-M. Liu, X. Li, L.-M. Yang, Y. Song, K.-J. Jiang, Angew. Chem., Int. Ed. 2019, 58, 6688.",7.1,,,,,,,,,,MASnI3,,,,,,,,,1.31,,,,64,22.9,,,,,,,486
"G. E. Eperon, T. Leijtens, K. A. Bush, R. Prasanna, T. Green, J. T.-W. Wang, D. P. McMeekin, G. Volonakis, R. L. Milot, R. May, A. Palmstrom, D. J. Slotcavage, R. A. Belisle, J. B. Patel, E. S. Parrott, R. J. Sutton, W. Ma, F. Moghadam, B. Conings, A. Babayigit, H.-G. Boyen, S. Bent, F. Giustino, L. M. Herz, M. B. Johnston, M. D. McGehee, H. J. Snaith, Science 2016, 354, 861.",14.1,,,,,,,,,,FA0.75Cs0.25Sn0.5Pb0.5I3,,,,,,,,,1.31,,,,71.4,26.7,,,,,,,740
"S. Lee, D.-W. Kang, ACS Appl. Mater. Interfaces 2017, 9, 22432.",11.6,,,,,,,,,,MAPb0.4Sn0.6I2.8Br0.2,,,,,,,,,1.32,,,,68.9,23.4,,,,,,,720
"T. Ye, K. Wang, Y. Hou, D. Yang, N. Smith, B. Magill, J. Yoon, R. R. H. H. Mudiyanselage, G. A. Khodaparast, K. Wang, S. Priya, J. Am. Chem. Soc. 2021, 143, 4319.",7.5,,,,,,,,,,CsSnI3:MBAA,,,,,,,,,133,,,,67,24.9,,,,,,,450
"B. Zhao, M. Abdi-Jalebi, M. Tabachnyk, H. Glass, V. S. Kamboj, W. Nie, A. J. Pearson, Y. Puttisong, K. C. Gödel, H. E. Beere, D. A. Ritchie, A. D. Mohite, S. E. Dutton, R. H. Friend, A. Sadhanala, Adv. Mater. 2017, 29, 1604744.",10,,,,,,,,,,MAPb0.4Sn0.6I3,,,,,,,,,1.34,,,,63.6,20.5,,,,,,,767
"S. Lee, D.-W. Kang, ACS Appl. Mater. Interfaces 2017, 9, 22432.",12.1,,,,,,,,,,MAPb0.4Sn0.6I2.6Br0.4,,,,,,,,,1.34,,,,75.1,20.7,,,,,,,780
"X. Lian, J. Chen, Y. Zhang, M. Qin, J. Li, S. Tian, W. Yang, X. Lu, G. Wu, H. Chen, Adv. Funct. Mater. 2019, 29, 1807024.",16.3,,,,,,,,,,FAPb0.7Sn0.3I3,,,,,,,,,1.35,,,,79,26.5,,,,,,,780
"B. Li, H. Di, B. Chang, R. Yin, L. Fu, Y.-N. Zhang, L. Yin, Adv. Funct. Mater. 2021, 31, 2007447.",8.2,,,,,,,,,,CsSnI3,,,,,,,,,1.36,,,,66.1,19.7,,,,,,,630
"M. Zhang, D. Chi, J. Wang, F. Wu, S. Huang, Sol. Energy 2020, 201, 589.",14.7,,,,,,,,,,FA0.3MA0.7Pb0.7Sn0.3I3,,,,,,,,,1.37,,,,73.6,27.1,,,,,,,737
"D. Chi, S. Huang, M. Zhang, S. Mu, Y. Zhao, Y. Chen, J. You, Adv. Funct. Mater. 2018, 28, 1804603.",17.3,,,,,,,,,,FAPb0.75Sn0.25I3,,,,,,,,,1.38,,,,75.4,28.2,,,,,,,810
"H. L. Zhu, J. Xiao, J. Mao, H. Zhang, Y. Zhao, W. C. H. Choy, Adv. Funct. Mater. 2017, 27, 1605469.",15.2,,,,,,,,,,MAPb0.75Sn0.25I3,,,,,,,,,1.38,,,,72.5,26.2,,,,,,,800
"X. Zhou, L. Zhang, X. Wang, C. Liu, S. Chen, M. Zhang, X. Li, W. Yi, B. Xu, Adv. Mater. 2020, 32, 1908107.",20.6,,,,,,,,,,FA0.7MA0.3Pb0.7Sn0.3I3,,,,,,,,,1.39,,,,76,26.6,,,,,,,1020
"B. Zhao, M. Abdi-Jalebi, M. Tabachnyk, H. Glass, V. S. Kamboj, W. Nie, A. J. Pearson, Y. Puttisong, K. C. Gödel, H. E. Beere, D. A. Ritchie, A. D. Mohite, S. E. Dutton, R. H. Friend, A. Sadhanala, Adv. Mater. 2017, 29, 1604744.",8.2,,,,,,,,,,MAPb0.6Sn0.4I3,,,,,,,,,1.4,,,,61.8,17.8,,,,,,,745
"P. Wang, F. Li, K.-J. Jiang, Y. Zhang, H. Fan, Y. Zhang, Y. Miao, J.-H. Huang, C. Gao, X. Zhou, F. Wang, L.-M. Yang, C. Zhan, Y. Song, Adv. Sci. 2020, 7, 1903047.",7.8,,,,,,,,,,MASnI3,,,,,,,,,1.4,,,,66.2,20.7,,,,,,,570
"D. B. Khadka, Y. Shirai, M. Yanagida, K. Miyano, J. Mater. Chem. C 2020, 8, 2307.",5.9,,,,,,,,,,FA1−xRbxSnI3,,,,,,,,,1.41,,,,60.6,20,,,,,,,487
"Z. Yang, A. Rajagopal, C.-C. Chueh, S. B. Jo, B. Liu, T. Zhao, A. K. Y. Jen, Adv. Mater. 2016, 28, 8990.",14.4,,,,,,,,,,MAPb0.75Sn0.25I3,,,,,,,,,1.42,,,,78,22.4,,,,,,,820
"K. Nishimura, M. A. Kamarudin, D. Hirotani, K. Hamada, Q. Shen, S. Iikubo, T. Minemoto, K. Yoshino, S. Hayase, Nano Energy 2020, 74, 104858.",13.2,,,,,,,,,,(FA0.9EA0.1)0.98EDA0.01SnI3,,,,,,,,,1.42,,,,78,20.3,,,,,,,840
"X. Jiang, F. Wang, Q. Wei, H. Li, Y. Shang, W. Zhou, C. Wang, P. Cheng, Q. Chen, L. Chen, Z. Ning, Nat. Commun. 2020, 11, 1245.",12.4,,,,,,,,,,PEA0.15FA0.85SnI3:NH4SCN,,,,,,,,,1.43,,,,74.9,17.4,,,,,,,949
"X. Liu, Y. Wang, T. Wu, X. He, X. Meng, J. Barbaud, H. Chen, H. Segawa, X. Yang, L. Han, Nat. Commun. 2020, 11, 2678.",10.4,,,,,,,,,,Cs0.2FA0.8SnI3,,,,,,,,,1.44,,,,75.2,21.6,,,,,,,640
"X. Liu, Y. Wang, T. Wu, X. He, X. Meng, J. Barbaud, H. Chen, H. Segawa, X. Yang, L. Han, Nat. Commun. 2020, 11, 2678.",10.1,,,,,,,,,,Cs0.2FA0.8SnI3,,,,,,,,,1.44,,,,70.8,22.2,,,,,,,642
"X. Meng, Y. Wang, J. Lin, X. Liu, X. He, J. Barbaud, T. Wu, T. Noda, X. Yang, L. Han, Joule 2020, 4, 902.",10.2,,,,,,,,,,FASnI3:FOEI,,,,,,,,,1.44,,,,72.5,22,,,,,,,638
"S. Ma, X. Gu, A. K. Kyaw, D. H. Wang, S. Priya, T. Ye, ACS Appl. Mater. Interfaces 2021, 13, 1345.",6,,,,,,,,,,CsSnI3,,,,,,,,,1.48,,,,53.9,23.9,,,,,,,460
"A. Y. Alsalloum, B. Turedi, K. Almasabi, X. Zheng, R. Naphade, S. D. Stranks, O. F. Mohammed, O. M. Bakr, Energy Environ. Sci. 2021, 14, 2263.",22.3,,,,,,,,,,FA0.6MA0.4PbI3 (sc),,,,,,,,,1.49,,,,78,26.3,,,,,,,1090
"Y. Zhao, X. Xu, H. Zhang, J. Shi, L. Zhu, H. Wu, D. Li, Y. Luo, Q. Meng, J. Power Sources 2017, 359, 147.",19.3,,,,,,,,,,FA0.6MA0.4PbI3,,,,,,,,,1.51,,,,77.5,23.8,,,,,,,1047
"S. Yuan, Y. Cai, S. Yang, H. Zhao, F. Qian, Y. Han, J. Sun, Z. Liu, S. Liu, Sol. RRL 2019, 3, 1900220.",22,,,,,,,,,,FA0.85MA0.15PbI3,,,,,,,,,1.52,,,,78.6,24.9,,,,,,,1120
"J. Jeong, M. Kim, J. Seo, H. Lu, P. Ahlawat, A. Mishra, Y. Yang, M. A. Hope, F. T. Eickemeyer, M. Kim, Y. J. Yoon, I. W. Choi, B. P. Darwich, S. J. Choi, Y. Jo, J. H. Lee, B. Walker, S. M. Zakeeruddin, L. Emsley, U. Rothlisberger, A. Hagfeldt, D. S. Kim, M. Grätzel, J. Y. Kim, Nature 2021, 592, 381.",25.2,,,,,,,,,,α-FAPbI3,,,,,,,,,1.53,,,,81.8,26.2,,,,,,,1174
"J. Jeong, M. Kim, J. Seo, H. Lu, P. Ahlawat, A. Mishra, Y. Yang, M. A. Hope, F. T. Eickemeyer, M. Kim, Y. J. Yoon, I. W. Choi, B. P. Darwich, S. J. Choi, Y. Jo, J. H. Lee, B. Walker, S. M. Zakeeruddin, L. Emsley, U. Rothlisberger, A. Hagfeldt, D. S. Kim, M. Grätzel, J. Y. Kim, Nature 2021, 592, 381.",24.5,,,,,,,,,,α-FAPbI3,,,,,,,,,1.53,,,,79.1,26.1,,,,,,,1185
"P. Wang, B. Chen, R. Li, S. Wang, N. Ren, Y. Li, S. Mazumdar, B. Shi, Y. Zhao, X. Zhang, ACS Energy Lett. 2021, 6, 2121.",23.4,,,,,,,,,,FA0.78MA0.22Pb(IBrCl)3,,,,,,,,,1.53,,,,79.3,24.6,,,,,,,1200
"M. Green, E. Dunlop, J. Hohl-Ebinger, M. Yoshita, N. Kopidakis, X. Hao, Prog. Photovoltaics 2021, 29, 3.",25.5,,,,,,,,,, ,,,,,,,,,1.53,,,,83.2,25.7,,,,,,,1189
"A. Y. Alsalloum, B. Turedi, X. Zheng, S. Mitra, A. A. Zhumekenov, K. J. Lee, P. Maity, I. Gereige, A. AlSaggaf, I. S. Roqan, O. F. Mohammed, O. M. Bakr, ACS Energy Lett. 2020, 5, 657.",20.8,,,,,,,,,,MAPbI3 (sc),,,,,,,,,1.53,,,,77,23.9,,,,,,,1143
"M. Jeong, I. W. Choi, E. M. Go, Y. Cho, M. Kim, B. Lee, S. Jeong, Y. Jo, H. W. Choi, J. Lee, J.-H. Bae, S. K. Kwak, D. S. Kim, C. Yang, Science 2020, 369, 1615.",24.6,,,,,,,,,,FAPbI3,,,,,,,,,1.54,,,,79.6,26.2,,,,,,,1181
"W. S. Yang, B.-W. Park, E. H. Jung, N. J. Jeon, Y. C. Kim, D. U. Lee, S. S. Shin, J. Seo, E. K. Kim, J. H. Noh, S. I. Seok, Science 2017, 356, 1376.",22.1,,,,,,,,,,(FAPbI3)0.9(MAPbBr3)0.1,,,,,,,,,1.54,,,,80.3,25,,,,,,,1105
"W.-Q. Wu, Z. Yang, P. N. Rudd, Y. Shao, X. Dai, H. Wei, J. Zhao, Y. Fang, Q. Wang, Y. Liu, Y. Deng, X. Xiao, Y. Feng, J. Huang, Sci. Adv. 2019, 5, eaav8925.",21.5,,,,,,,,,,Cs0.05FA0.70MA0.25PbI3-DAP,,,,,,,,,1.55,,,,79.2,23.4,,,,,,,1160
"M. A. Green, E. D. Dunlop, J. Hohl-Ebinger, M. Yoshita, N. Kopidakis, A. W. Y. Ho-Baillie, Prog. Photovoltaics 2020, 28, 3.",25.2,,,,,,,,,, ,,,,,,,,,1.56,,,,84.8,24.1,,,,,,,1180
"J. J. Yoo, G. Seo, M. R. Chua, T. G. Park, Y. Lu, F. Rotermund, Y.-K. Kim, C. S. Moon, N. J. Jeon, J.-P. Correa-Baena, V. Bulović, S. S. Shin, M. G. Bawendi, J. Seo, Nature 2021, 590, 587.",25.2,,,,,,,,,,FAMAPb(IBrCl)3,,,,,,,,,1.56,,,,84.8,25.1,,,,,,,1181
"J. J. Yoo, G. Seo, M. R. Chua, T. G. Park, Y. Lu, F. Rotermund, Y.-K. Kim, C. S. Moon, N. J. Jeon, J.-P. Correa-Baena, V. Bulović, S. S. Shin, M. G. Bawendi, J. Seo, Nature 2021, 590, 587.",25.3,,,,,,,,,,FAMAPb(IBrCl)3,,,,,,,,,1.56,,,,84.6,25.1,,,,,,,1193
"G. Xu, R. Xue, S. J. Stuard, H. Ade, C. Zhang, J. Yao, Y. Li, Y. Li, Adv. Mater. 2021, 33, 2006753.",21.9,,,,,,,,,,Rb0.05Cs0.05FA0.8MA0.1PbI2.85Br0.15,,,,,,,,,1.56,,,,81.4,24.4,,,,,,,1100
"X. Zheng, Y. Hou, C. Bao, J. Yin, F. Yuan, Z. Huang, K. Song, J. Liu, J. Troughton, N. Gasparini, C. Zhou, Y. Lin, D.-J. Xue, B. Chen, A. K. Johnston, N. Wei, M. N. Hedhili, M. Wei, A. Y. Alsalloum, P. Maity, B. Turedi, C. Yang, D. Baran, T. D. Anthopoulos, Y. Han, Z.-H. Lu, O. F. Mohammed, F. Gao, E. H. Sargent, O. M. Bakr, Nat. Energy 2020, 5, 131.",23,,,,,,,,,,Cs0.05(FA0.92MA0.08)0.95Pb(I0.92Br0.08)3,,,,,,,,,1.57,,,,81.6,24.1,,,,,,,1170
"X. Zheng, Y. Hou, C. Bao, J. Yin, F. Yuan, Z. Huang, K. Song, J. Liu, J. Troughton, N. Gasparini, C. Zhou, Y. Lin, D.-J. Xue, B. Chen, A. K. Johnston, N. Wei, M. N. Hedhili, M. Wei, A. Y. Alsalloum, P. Maity, B. Turedi, C. Yang, D. Baran, T. D. Anthopoulos, Y. Han, Z.-H. Lu, O. F. Mohammed, F. Gao, E. H. Sargent, O. M. Bakr, Nat. Energy 2020, 5, 131.",22.3,,,,,,,,,,Cs0.05(FA0.92MA0.08)0.95Pb(I0.92Br0.08)3,,,,,,,,,1.57,,,,82,23.8,,,,,,,1143
"S. Gharibzadeh, P. Fassl, I. Hossain, P. N. Rohrbeck, M. Frericks, M. Schmidt, T. Duong, M. R. Khan, T. Abzieher, B. Abdollahi Nejand, F. Schackmar, O. Almora, T. Feeney, R. Singh, D. Fuchs, U. Lemmer, J. P. Hofmann, S. Weber, U. W. Paetzold, Energy Environ. Sci. 2021, https://doi.org/10.1039/D1EE01508G.",22.7,,,,,,,,,,Cs0.18FA0.82PbI3,,,,,,,,,1.57,,,,83.2,23.5,,,,,,,1162
"J. J. Yoo, S. Wieghold, M. C. Sponseller, M. R. Chua, S. N. Bertram, N. T. P. Hartono, J. S. Tresback, E. C. Hansen, J.-P. Correa-Baena, V. Bulović, T. Buonassisi, S. S. Shin, M. G. Bawendi, Energy Environ. Sci. 2019, 12, 2192.",22.6,,,,,,,,,,(FAPbI3)0.92(MAPbBr3)0.08,,,,,,,,,1.58,,,,78.6,24.2,,,,,,,1186
"M. A. Green, E. D. Dunlop, J. Hohl-Ebinger, M. Yoshita, N. Kopidakis, X. Hao, Prog. Photovoltaics Res. Appl. 2021, 29, 657.",22.6,,,,,,,,,, ,,,,,,,,,1.58,,,,84.4,22.7,,,,,,,1178
"H. B. Lee, N. Kumar, M. M. Ovhal, Y. J. Kim, Y. M. Song, J.-W. Kang, Adv. Funct. Mater. 2020, n/a, 2001559.",20.4,,,,,,,,,,Cs0.05(FAPbI3)0.85(MAPbBr3)0.15,,,,,,,,,1.58,,,,77.8,23.3,,,,,,,1125
"P. Cui, D. Wei, J. Ji, H. Huang, E. Jia, S. Dou, T. Wang, W. Wang, M. Li, Nat. Energy 2019, 4, 150.",21.9,,,,,,,,,,FA0.15MA0.85PbI3,,,,,,,,,1.58,,,,80.6,24.2,,,,,,,1120
"M. Li, Z.-K. Wang, M.-P. Zhuo, Y. Hu, K.-H. Hu, Q.-Q. Ye, S. M. Jain, Y.-G. Yang, X.-Y. Gao, L.-S. Liao, Adv. Mater. 2018, 30, 1800258.",21.1,,,,,,,,,,MAPb0.9Sn0.05Cu0.05I2.9Br0.1,,,,,,,,,1.59,,,,81,24,,,,,,,1086
"X. Zheng, B. Chen, J. Dai, Y. Fang, Y. Bai, Y. Lin, H. Wei, Xiao C. Zeng, J. Huang, Nat. Energy 2017, 2, 17102.",21,,,,,,,,,,FA0.85MA0.15Pb(I0.85Br0.15)3,,,,,,,,,1.59,,,,77.7,23.7,,,,,,,1140
"Q. Cao, Y. Li, H. Zhang, J. Yang, J. Han, T. Xu, S. Wang, Z. Wang, B. Gao, J. Zhao, X. Li, X. Ma, M. Zakeeruddin Shaik, E. I. Sha Wei, X. Li, M. Grätzel, Sci. Adv.7, eabg0633.",21.9,,,,,,,,,,CsMAFAPbI3:PPP,,,,,,,,,1.6,,,,83.7,23.1,,,,,,,1131
"L. Wang, H. Zhou, J. Hu, B. Huang, M. Sun, B. Dong, G. Zheng, Y. Huang, Y. Chen, L. Li, Z. Xu, N. Li, Z. Liu, Q. Chen, L.-D. Sun, C.-H. Yan, Science 2019, 363, 265.",20.3,,,,,,,,,,MAPbI3−xClx,,,,,,,,,1.6,,,,77.4,23.2,,,,,,,1130
"S. Xiong, Z. Hou, S. Zou, X. Lu, J. Yang, T. Hao, Z. Zhou, J. Xu, Y. Zeng, W. Xiao, W. Dong, D. Li, X. Wang, Z. Hu, L. Sun, Y. Wu, X. Liu, L. Ding, Z. Sun, M. Fahlman, Q. Bao, Joule 2021, 5, 467.",21.4,,,,,,,,,,MAPbI3,,,,,,,,,1.61,,,,82.9,23.1,,,,,,,1120
"J. Peng, D. Walter, Y. Ren, M. Tebyetekerwa, Y. Wu, T. Duong, Q. Lin, J. Li, T. Lu, A. Mahmud Md, C. Lem Olivier Lee, S. Zhao, W. Liu, Y. Liu, H. Shen, L. Li, F. Kremer, T. Nguyen Hieu, D.-Y. Choi, J. Weber Klaus, R. Catchpole Kylie, P. White Thomas, Science 2021, 371, 390.",21.5,,,,,,,,,,Cs0.05FA0.88MA0.07PbI2.56Br0.44,,,,,,,,,1.61,,,,83.6,21.6,,,,,,,1192
"J. Peng, D. Walter, Y. Ren, M. Tebyetekerwa, Y. Wu, T. Duong, Q. Lin, J. Li, T. Lu, A. Mahmud Md, C. Lem Olivier Lee, S. Zhao, W. Liu, Y. Liu, H. Shen, L. Li, F. Kremer, T. Nguyen Hieu, D.-Y. Choi, J. Weber Klaus, R. Catchpole Kylie, P. White Thomas, Science 2021, 371, 390.",23.2,,,,,,,,,,Cs0.05FA0.88MA0.07PbI2.56Br0.44,,,,,,,,,1.61,,,,84.5,22.1,,,,,,,1240
"M. A. Mahmud, T. Duong, Y. Yin, H. T. Pham, D. Walter, J. Peng, Y. Wu, L. Li, H. Shen, N. Wu, N. Mozaffari, G. Andersson, K. R. Catchpole, K. J. Weber, T. P. White, Adv. Funct. Mater. 2020, 30, 1907962.",22.6,,,,,,,,,,Cs0.07Rb0.03FA0.765MA0.135PbI2.55Br0.45,,,,,,,,,1.61,,,,78.5,24,,,,,,,1200
"W.-Q. Wu, Z. Yang, P. N. Rudd, Y. Shao, X. Dai, H. Wei, J. Zhao, Y. Fang, Q. Wang, Y. Liu, Y. Deng, X. Xiao, Y. Feng, J. Huang, Sci. Adv. 2019, 5, eaav8925.",21.7,,,,,,,,,,MAPbI3-DAP,,,,,,,,,1.62,,,,81.7,22.5,,,,,,,1180
"K. Choi, J. Lee, H. I. Kim, C. W. Park, G.-W. Kim, H. Choi, S. Park, S. A. Park, T. Park, Energy Environ. Sci. 2018, 11, 3238.",20.3,,,,,,,,,,Cs0.05FA0.76MA0.19PbBr0.6I2.4,,,,,,,,,1.63,,,,76.8,23.4,,,,,,,1130
"X. Zhao, C. Yao, T. Liu, J. C. HamillJr, G. O. Ngongang Ndjawa, G. Cheng, N. Yao, H. Meng, Y.-L. Loo, Adv. Mater. 2019, 31, 1904494.",20.4,,,,,,,,,,Cs0.05(MA0.17FA0.83)0.95Pb(I0.83Br0.17)3,,,,,,,,,1.64,,,,75.8,23.6,,,,,,,1140
"N. J. Jeon, J. H. Noh, Y. C. Kim, W. S. Yang, S. Ryu, S. I. Seok, Nat. Mater. 2014, 13, 897.",16.2,,,,,,,,,,MAPbI1−xBrx,,,,,,,,,1.65,,,,74.2,19.6,,,,,,,1109
"J. H. Noh, S. H. Im, J. H. Heo, T. N. Mandal, S. I. Seok, Nano Lett. 2013, 13, 1764.",10.4,,,,,,,,,,MAPb(I0.87Br0.13)3,,,,,,,,,1.66,,,,70.4,16.3,,,,,,,904
"Y. Yang, C. Liu, O. A. Syzgantseva, M. A. Syzgantseva, S. Ma, Y. Ding, M. Cai, X. Liu, S. Dai, M. K. Nazeeruddin, Adv. Energy Mater. 2021, 11, 2002966.",17.9,,,,,,,,,,(PEA)2(MA)3Pb4I13:NH4I0.2Cl0.8,,,,,,,,,1.67,,,,81.9,18.4,,,,,,,1190
"H. Tan, F. Che, M. Wei, Y. Zhao, M. I. Saidaminov, P. Todorović, D. Broberg, G. Walters, F. Tan, T. Zhuang, B. Sun, Z. Liang, H. Yuan, E. Fron, J. Kim, Z. Yang, O. Voznyy, M. Asta, E. H. Sargent, Nat. Commun. 2018, 9, 3100.",20.7,,,,,,,,,,Cs0.05MA0.15FA0.8Pb(I0.75Br0.25)3,,,,,,,,,1.68,,,,79.7,21.3,,,,,,,1220
"M. Chen, M.-G. Ju, H. F. Garces, A. D. Carl, L. K. Ono, Z. Hawash, Y. Zhang, T. Shen, Y. Qi, R. L. Grimm, D. Pacifici, X. C. Zeng, Y. Zhou, N. P. Padture, Nat. Commun. 2019, 10, 16.",7.1,,,,,,,,,,MAPb(I0.74Br0.26)3,,,,,,,,,1.69,,,,63,10.4,,,,,,,936
"H. Tan, F. Che, M. Wei, Y. Zhao, M. I. Saidaminov, P. Todorović, D. Broberg, G. Walters, F. Tan, T. Zhuang, B. Sun, Z. Liang, H. Yuan, E. Fron, J. Kim, Z. Yang, O. Voznyy, M. Asta, E. H. Sargent, Nat. Commun. 2018, 9, 3100.",16.9,,,,,,,,,,Cs0.2FA0.8Pb(I0.75Br0.25)3,,,,,,,,,1.7,,,,71.5,20.2,,,,,,,1170
"H. Wang, H. Liu, Z. Dong, W. Li, L. Zhu, H. Chen, Nano Energy 2021, 84, 105881.",14.6,,,,,,,,,,CsPbI3,,,,,,,,,1.71,,,,79,17.5,,,,,,,1056
"Y. Zhou, Y.-H. Jia, H.-H. Fang, M. A. Loi, F.-Y. Xie, L. Gong, M.-C. Qin, X.-H. Lu, C.-P. Wong, N. Zhao, Adv. Funct. Mater. 2018, 28, 1803130.",18.6,,,,,,,,,,FA0.17Cs0.83PbI2.2Br0.8,,,,,,,,,1.72,,,,77.9,19.2,,,,,,,1244
"Z. Liu, J. Siekmann, B. Klingebiel, U. Rau, T. Kirchartz, Adv. Energy Mater. 2021, 11, 2003386.",18.3,,,,,,,,,,MAPbI2.4Br0.6,,,,,,,,,1.72,,,,77,17.6,,,,,,,1350
"D. P. McMeekin, G. Sadoughi, W. Rehman, G. E. Eperon, M. Saliba, M. T. Hörantner, A. Haghighirad, N. Sakai, L. Korte, B. Rech, M. B. Johnston, L. M. Herz, H. J. Snaith, Science 2016, 351, 151.",17.1,,,,,,,,,,FA0.83Cs0.17Pb(I0.6Br0.4)3,,,,,,,,,1.72,,,,73.5,19.4,,,,,,,1200
"T. Duong, H. Pham, T. C. Kho, P. Phang, K. C. Fong, D. Yan, Y. Yin, J. Peng, M. A. Mahmud, S. Gharibzadeh, B. A. Nejand, I. M. Hossain, M. R. Khan, N. Mozaffari, Y. Wu, H. Shen, J. Zheng, H. Mai, W. Liang, C. Samundsett, M. Stocks, K. McIntosh, G. G. Andersson, U. Lemmer, B. S. Richards, U. W. Paetzold, A. Ho-Ballie, Y. Liu, D. Macdonald, A. Blakers, J. Wong-Leung, T. White, K. Weber, K. Catchpole, Adv. Energy Mater. 2020, 10, 1903553.",18.3,,,,,,,,,,Rb0.05Cs0.095MA0.1425FA0.7125PbI2Br,,,,,,,,,1.74,,,,76.3,18.9,,,,,,,1269
"S. Gharibzadeh, B. Abdollahi Nejand, M. Jakoby, T. Abzieher, D. Hauschild, S. Moghadamzadeh, J. A. Schwenzer, P. Brenner, R. Schmager, A. A. Haghighirad, L. Weinhardt, U. Lemmer, B. S. Richards, I. A. Howard, U. W. Paetzold, Adv. Energy Mater. 2019, 9, 1803699.",19.8,,,,,,,,,,FA0.83Cs0.17Pb(I0.6Br0.4)3,,,,,,,,,1.75,,,,78,19.4,,,,,,,1310
"Y. Lin, B. Chen, F. Zhao, X. Zheng, Y. Deng, Y. Shao, Y. Fang, Y. Bai, C. Wang, J. Huang, Adv. Mater. 2017, 29, 1700607.",18.5,,,,,,,,,,(FA0.83MA0.17)0.95Cs0.05Pb(I0.6Br0.4)3,,,,,,,,,1.76,,,,76.4,20,,,,,,,1210
"Q. Ye, Y. Zhao, S. Mu, F. Ma, F. Gao, Z. Chu, Z. Yin, P. Gao, X. Zhang, J. You, Adv. Mater. 2019, 31, 1905143.",18.6,,,,,,,,,,CsPbI3−xBrx,,,,,,,,,1.77,,,,82.5,18.3,,,,,,,1234
"H. Tan, F. Che, M. Wei, Y. Zhao, M. I. Saidaminov, P. Todorović, D. Broberg, G. Walters, F. Tan, T. Zhuang, B. Sun, Z. Liang, H. Yuan, E. Fron, J. Kim, Z. Yang, O. Voznyy, M. Asta, E. H. Sargent, Nat. Commun. 2018, 9, 3100.",15.7,,,,,,,,,,Cs0.17FA0.83Pb(I0.6Br0.4)3,,,,,,,,,1.78,,,,70.5,18.4,,,,,,,1210
"H. Tan, F. Che, M. Wei, Y. Zhao, M. I. Saidaminov, P. Todorović, D. Broberg, G. Walters, F. Tan, T. Zhuang, B. Sun, Z. Liang, H. Yuan, E. Fron, J. Kim, Z. Yang, O. Voznyy, M. Asta, E. H. Sargent, Nat. Commun. 2018, 9, 3100.",19,,,,,,,,,,Cs0.12MA0.05FA0.83Pb(I0.6Br0.4)3,,,,,,,,,1.79,,,,80,19,,,,,,,1250
"Y. Zhou, Y.-H. Jia, H.-H. Fang, M. A. Loi, F.-Y. Xie, L. Gong, M.-C. Qin, X.-H. Lu, C.-P. Wong, N. Zhao, Adv. Funct. Mater. 2018, 28, 1803130.",16.5,,,,,,,,,,Cs0.17FA0.83PbI1.8Br1.2,,,,,,,,,1.79,,,,74.8,17.2,,,,,,,1284
"X. Hu, X.-F. Jiang, X. Xing, L. Nian, X. Liu, R. Huang, K. Wang, H.-L. Yip, G. Zhou, Sol. RRL 2018, 2, 1800083.",13.7,,,,,,,,,,MAPbBrI2,,,,,,,,,1.8,,,,75,14.4,,,,,,,1272
"Z. Yang, Z. Yu, H. Wei, X. Xiao, Z. Ni, B. Chen, Y. Deng, S. N. Habisreutinger, X. Chen, K. Wang, J. Zhao, P. N. Rudd, J. J. Berry, M. C. Beard, J. Huang, Nat. Commun. 2019, 10, 4498.",16.3,,,,,,,,,,FA0.6Cs0.4Pb(I0.65Br0.35)3,,,,,,,,,1.81,,,,78.6,17,,,,,,,1220
"Y.-N. Zhang, B. Li, L. Fu, Y. Zou, Q. Li, L.-W. Yin, Sol. Energy Mater. Sol. Cells 2019, 194, 168.",17.1,,,,,,,,,,FAPbI1.5Br1.5/CsPbI1.5Br1.5,,,,,,,,,1.82,,,,74,21,,,,,,,1100
"M. Chen, M.-G. Ju, A. D. Carl, Y. Zong, R. L. Grimm, J. Gu, X. C. Zeng, Y. Zhou, N. P. Padture, Joule 2018, 2, 558.",3.3,,,,,,,,,,Cs2TiBr6,,,,,,,,,1.83,,,,56.9,5.7,,,,,,,1020
"M.-J. Wu, C.-C. Kuo, L.-S. Jhuang, P.-H. Chen, Y.-F. Lai, F.-C. Chen, Adv. Energy Mater. 2019, 9, 1901863.",8.6,,,,,,,,,,MA0.85Cs0.15Pb(I0.65Br0.35)3,,,,,,,,,1.83,,,,68.4,11.3,,,,,,,1110
"W.-Q. Wu, Z. Yang, P. N. Rudd, Y. Shao, X. Dai, H. Wei, J. Zhao, Y. Fang, Q. Wang, Y. Liu, Y. Deng, X. Xiao, Y. Feng, J. Huang, Sci. Adv. 2019, 5, eaav8925.",15.2,,,,,,,,,,Cs0.2FA0.8Pb(I0.6Br0.4)3-DAP,,,,,,,,,1.84,,,,77.3,15.6,,,,,,,1260
"Y. Zhou, Y.-H. Jia, H.-H. Fang, M. A. Loi, F.-Y. Xie, L. Gong, M.-C. Qin, X.-H. Lu, C.-P. Wong, N. Zhao, Adv. Funct. Mater. 2018, 28, 1803130.",15,,,,,,,,,,Cs0.17FA0.83PbI1.5Br1.5,,,,,,,,,1.85,,,,74.2,15.6,,,,,,,1296
"J. Zhang, Z. Wang, A. Mishra, M. Yu, M. Shasti, W. Tress, D. J. Kubicki, C. E. Avalos, H. Lu, Y. Liu, B. I. Carlsen, A. Agarwalla, Z. Wang, W. Xiang, L. Emsley, Z. Zhang, M. Grätzel, W. Guo, A. Hagfeldt, Joule 2020, 4, 222.",17,,,,,,,,,,CsPb(I0.75Br0.25)3-0.5FAOAc,,,,,,,,,1.86,,,,79.8,15.9,,,,,,,1340
"W. Xiang, Z. Wang, D. J. Kubicki, X. Wang, W. Tress, J. Luo, J. Zhang, A. Hofstetter, L. Zhang, L. Emsley, M. Grätzel, A. Hagfeldt, Nat. Commun. 2019, 10, 4686.",14,,,,,,,,,,CsPb0.8Ba0.2I2Br,,,,,,,,,1.87,,,,78.1,14,,,,,,,1280
"W. Xiang, Z. Wang, D. J. Kubicki, W. Tress, J. Luo, D. Prochowicz, S. Akin, L. Emsley, J. Zhou, G. Dietler, M. Grätzel, A. Hagfeldt, Joule 2019, 3, 205.",13.7,,,,,,,,,,CsPb0.95Eu0.05I2Br,,,,,,,,,1.87,,,,76.8,14.6,,,,,,,1220
"H. Zhao, Z. Xu, Y. Che, Y. Han, S. Yang, C. Duan, J. Cui, S. Dai, Z. Liu, S. Liu, J. Power Sources 2021, 492, 229580.",15.9,,,,,,,,,,CsPbI2Br,,,,,,,,,1.88,,,,79.1,15.5,,,,,,,1300
"S. Yang, H. Zhao, Y. Han, C. Duan, Z. Liu, S. Liu, Small 2019, 15, 1904387.",15.3,,,,,,,,,,CsPbI2Br,,,,,,,,,1.88,,,,79,15.4,,,,,,,1250
"J. Li, J. Yang, J. Ma, J. Liang, Y. Liu, X. Hu, C. Chen, W. Yang, J. Min, Q. Bao, G. Fang, C. Tao, Chem. Eng. J. 2021, 417, 129247.",16,,,,,,,,,,CsPbI2Br,,,,,,,,,1.89,,,,77.5,15.8,,,,,,,1310
"H. Zhao, Y. Han, Z. Xu, C. Duan, S. Yang, S. Yuan, Z. Yang, Z. Liu, S. Liu, Adv. Energy Mater. 2019, 9, 1902279.",15.6,,,,,,,,,,CsPbI2−xBr(Ac)x,,,,,,,,,1.89,,,,78.3,15.3,,,,,,,1300
"S. S. Mali, J. V. Patil, J. A. Steele, S. R. Rondiya, N. Y. Dzade, C. K. Hong, ACS Energy Lett. 2021, 6, 778.",15,,,,,,,,,,InCl3:CsPbI2Br,,,,,,,,,1.9,,,,75.6,16,,,,,,,1240
"C. Duan, J. Cui, M. Zhang, Y. Han, S. Yang, H. Zhao, H. Bian, J. Yao, K. Zhao, Z. Liu, S. Liu, Adv. Energy Mater. 2020, 10, 2000691.",16.1,,,,,,,,,,CsPbI2Br,,,,,,,,,1.9,,,,79.7,15.3,,,,,,,1320
"Y. Zhou, Y.-H. Jia, H.-H. Fang, M. A. Loi, F.-Y. Xie, L. Gong, M.-C. Qin, X.-H. Lu, C.-P. Wong, N. Zhao, Adv. Funct. Mater. 2018, 28, 1803130.",14.4,,,,,,,,,,FA0.17Cs0.83PbI1.2Br1.8,,,,,,,,,1.91,,,,70.1,15.6,,,,,,,1312
"X. Pu, J. Han, S. Wang, H. Zhou, Q. Cao, J. Yang, Z. He, X. Li, J. Materiomics 2021, 7, 1039.",14.2,,,,,,,,,,CsPbI2Br,,,,,,,,,1.91,,,,77.9,15.7,,,,,,,1160
"K. M. Boopathi, P. Karuppuswamy, A. Singh, C. Hanmandlu, L. Lin, S. A. Abbas, C. C. Chang, P. C. Wang, G. Li, C. W. Chu, J. Mater. Chem. A 2017, 5, 20843.",2,,,,,,,,,,MA3Sb2I9+HI,,,,,,,,,1.91,,,,60.8,5.4,,,,,,,620
"I. Turkevych, S. Kazaoui, E. Ito, T. Urano, K. Yamada, H. Tomiyasu, H. Yamagishi, M. Kondo, S. Aramaki, ChemSusChem 2017, 10, 3754.",4.3,,,,,,,,,,Ag3BiI6,,,,,,,,,1.94,,,,63.8,10.7,,,,,,,630
"B. Ghosh, B. Wu, X. Guo, P. C. Harikesh, R. A. John, T. Baikie, Arramel, A. T. S. Wee, C. Guet, T. C. Sum, S. Mhaisalkar, N. Mathews, Adv. Energy Mater. 2018, 8, 1802051.",2.2,,,,,,,,,,AgBiI4,,,,,,,,,1.94,,,,62.7,5.2,,,,,,,670
"B. Ghosh, B. Wu, X. Guo, P. C. Harikesh, R. A. John, T. Baikie, Arramel, A. T. S. Wee, C. Guet, T. C. Sum, S. Mhaisalkar, N. Mathews, Adv. Energy Mater. 2018, 8, 1802051.",2.6,,,,,,,,,,AgBiI5,,,,,,,,,1.95,,,,62.4,6,,,,,,,690
"B.-W. Park, B. Philippe, X. Zhang, H. Rensmo, G. Boschloo, E. M. J. Johansson, Adv. Mater. 2015, 27, 6806.",1.1,,,,,,,,,,Cs3Bi2I9,,,,,,,,,1.97,,,,59.6,2.2,,,,,,,850
"J. Liang, P. Zhao, C. Wang, Y. Wang, Y. Hu, G. Zhu, L. Ma, J. Liu, Z. Jin, J. Am. Chem. Soc. 2017, 139, 14009.",8.3,,,,,,,,,,CsPbIBr2,,,,,,,,,1.98,,,,62,12.3,,,,,,,1080
"D. Forgács, L. Gil-Escrig, D. Pérez-Del-Rey, C. Momblona, J. Werner, B. Niesen, C. Ballif, M. Sessolo, H. J. Bolink, Adv. Energy Mater. 2017, 7, 1602121.",9.6,,,,,,,,,,Cs0.15FA0.85Pb(I0.3Br0.7)3,,,,,,,,,2,,,,72.3,11.2,,,,,,,1185
"S. A. Kulkarni, T. Baikie, P. P. Boix, N. Yantara, N. Mathews, S. Mhaisalkar, J. Mater. Chem. A 2014, 2, 9221.",2.8,,,,,,,,,,MAPb(I0.41Br0.59)3,,,,,,,,,2.03,,,,52.7,6.4,,,,,,,836
"Q. Xue, G. Chen, M. Liu, J. Xiao, Z. Chen, Z. Hu, X.-F. Jiang, B. Zhang, F. Huang, W. Yang, H.-L. Yip, Y. Cao, Adv. Energy Mater. 2016, 6, 1502021.",10.3,,,,,,,,,,MAPb(I0.3Br0.7)xCl3−x(Br),,,,,,,,,2.04,,,,79.2,9.7,,,,,,,1340
"Y. Zhao, A. M. Nardes, K. Zhu, Faraday Discuss. 2014, 176, 301.",6.1,,,,,,,,,,MAPbIBr2,,,,,,,,,2.05,,,,77.1,5.4,,,,,,,1450
"H. Wang, S. Cao, B. Yang, H. Li, M. Wang, X. Hu, K. Sun, Z. Zang, Sol. RRL 2020, 4, 1900363.",10.2,,,,,,,,,,CsPbIBr2,,,,,,,,,2.09,,,,69.4,11.5,,,,,,,1270
"W. Zhu, Z. Zhang, W. Chai, Q. Zhang, D. Chen, Z. Lin, J. Chang, J. Zhang, C. Zhang, Y. Hao, ChemSusChem 2019, 12, 2318.",10.7,,,,,,,,,,CsPbIBr2,,,,,,,,,2.1,,,,72,11.8,,,,,,,1261
"B. Zhang, W. Bi, Y. Wu, C. Chen, H. Li, Z. Song, Q. Dai, L. Xu, H. Song, ACS Appl. Mater. Interfaces 2019, 11, 33868.",9.2,,,,,,,,,,GAI-DEE-CsPbIBr2,,,,,,,,,2.11,,,,74.6,10.2,,,,,,,1200
"R. Nie, A. Mehta, B.-w. Park, H.-W. Kwon, J. Im, S. I. Seok, J. Am. Chem. Soc. 2018, 140, 872.",3.1,,,,,,,,,,MASbSI2,,,,,,,,,2.14,,,,58.4,8.1,,,,,,,650
"T. Bu, X. Liu, R. Chen, Z. Liu, K. Li, W. Li, Y. Peng, Z. Ku, F. Huang, Y.-B. Cheng, J. Zhong, J. Mater. Chem. A 2018, 6, 6319.",4.4,,,,,,,,,,(FA0.85MA0.15Pb(I0.85Br0.15)3) R = 0.7,,,,,,,,,2.15,,,,64.8,6.3,,,,,,,1084
"T. Bu, X. Liu, R. Chen, Z. Liu, K. Li, W. Li, Y. Peng, Z. Ku, F. Huang, Y.-B. Cheng, J. Zhong, J. Mater. Chem. A 2018, 6, 6319.",2,,,,,,,,,,(FA0.85MA0.15Pb(I0.85Br0.15)3) R = 0.56,,,,,,,,,2.19,,,,69.5,3,,,,,,,1051
"F. Umar, J. Zhang, Z. Jin, I. Muhammad, X. Yang, H. Deng, K. Jahangeer, Q. Hu, H. Song, J. Tang, Adv. Opt. Mater. 2019, 7, 1801368.",1.2,,,,,,,,,,Cs3Sb2I9,,,,,,,,,2.2,,,,55.9,3.6,,,,,,,610
"Y. Zhang, Y. Liang, Y. Wang, F. Guo, L. Sun, D. Xu, ACS Energy Lett. 2018, 3, 1808.",10.6,,,,,,,,,,FAPbBr3,,,,,,,,,2.27,,,,76.5,8.9,,,,,,,1552
"J. Duan, Y. Zhao, B. He, Q. Tang, Angew. Chem., Int. Ed. 2018, 57, 3787.",9.7,,,,,,,,,,CsPbBr3,,,,,,,,,2.31,,,,81.9,8.1,,,,,,,1458
"X. Hu, X.-F. Jiang, X. Xing, L. Nian, X. Liu, R. Huang, K. Wang, H.-L. Yip, G. Zhou, Sol. RRL 2018, 2, 1800083.",10.1,,,,,,,,,,MAPbBr3,,,,,,,,,2.32,,,,79.1,7.7,,,,,,,1653
"M. Wang, J. Duan, J. Du, X. Yang, Y. Duan, T. Zhang, Q. Tang, ACS Appl. Mater. Interfaces 2021, 13, 12091.",8.5,,,,,,,,,,CsPbBr3,,,,,,,,,2.33,,,,82,6.6,,,,,,,1580
"G. Liao, J. Duan, Y. Zhao, Q. Tang, Sol. Energy 2018, 171, 279=.",8.2,,,,,,,,,,CsPbBr3,,,,,,,,,2.33,,,,76.1,7.3,,,,,,,1470
"X. Sun, B. He, J. Zhu, R. Zhu, H. Chen, Y. Duan, Q. Tang, Chem. Eng. J. 2021, 412, 128727.",10.1,,,,,,,,,,CsPbBr3,,,,,,,,,2.34,,,,80,7.9,,,,,,,1602
"J. Zhu, B. He, Z. Gong, Y. Ding, W. Zhang, X. Li, Z. Zong, H. Chen, Q. Tang, ChemSusChem 2020, 13, 1834.",9.7,,,,,,,,,,CsPbBr3,,,,,,,,,2.34,,,,82.8,7.4,,,,,,,1584
"Y. Zhao, J. Duan, Y. Wang, X. Yang, Q. Tang, Nano Energy 2020, 67, 104286.",10.7,,,,,,,,,,CsPbBr3,,,,,,,,,2.35,,,,83.5,7.9,,,,,,,1622
"Y. Zhao, J. Duan, H. Yuan, Y. Wang, X. Yang, B. He, Q. Tang, Sol. RRL 2019, 3, 1800284.",10.6,,,,,,,,,,CsSnBr3,,,,,,,,,2.35,,,,84.4,7.8,,,,,,,1610
"C. H. Ng, T. S. Ripolles, K. Hamada, S. H. Teo, H. N. Lim, J. Bisquert, S. Hayase, Sci. Rep. 2018, 8, 2482.",4,,,,,,,,,,CsPbBr2.9I0.1,,,,,,,,,2.36,,,,63.6,5.5,,,,,,,1130
"F. Jiang, D. Yang, Y. Jiang, T. Liu, X. Zhao, Y. Ming, B. Luo, F. Qin, J. Fan, H. Han, L. Zhang, Y. Zhou, J. Am. Chem. Soc. 2018, 140, 1019.",2.2,,,,,,,,,,MA3Sb2ClxI9−x,,,,,,,,,2.37,,,,63.5,5,,,,,,,690
"X. Wan, Z. Yu, W. Tian, F. Huang, S. Jin, X. Yang, Y.-B. Cheng, A. Hagfeldt, L. Sun, J. Energy Chem. 2020, 46, 8.",8.1,,,,,,,,,,CsPbBr3,,,,,,,,,2.38,,,,78.8,6.9,,,,,,,1490
"Y. Zhao, H. Xu, Y. Wang, X. Yang, J. Duan, Q. Tang, J. Power Sources 2019, 440, 227151.",10.3,,,,,,,,,,Cs0.91Rb0.09PbBr3,,,,,,,,,2.39,,,,80,8.2,,,,,,,1580
"X. Yang, Y. Chen, P. Liu, H. Xiang, W. Wang, R. Ran, W. Zhou, Z. Shao, Adv. Funct. Mater. 2020, 30, 2001557.",2.7,,,,,,,,,,Cs2AgBiBr6,,,,,,,,,2.41,,,,51.2,5.2,,,,,,,1020
"M. Safdari, P. H. Svensson, M. T. Hoang, I. Oh, L. Kloo, J. M. Gardner, J. Mater. Chem. A 2016, 4, 15638.",1.1,,,,,,,,,,BdAPbI4,,,,,,,,,2.42,,,,43,2.9,,,,,,,870
"G. Murugadoss, R. Thangamuthu, S. M. Senthil Kumar, N. Anandhan, M. Rajesh Kumar, A. Rathishkumar, J. Alloys Compd. 2019, 787, 17.",2.8,,,,,,,,,,CsPb2Br5,,,,,,,,,2.43,,,,60.3,5.7,,,,,,,820
"L. Zuo, X. Shi, W. Fu, A. K.-Y. Jen, Adv. Mater. 2019, 31, 1901683.",2.4,,,,,,,,,,FAPbBr2.1Cl0.9,,,,,,,,,2.44,,,,60.9,3.4,,,,,,,1140
"B. Wang, N. Li, L. Yang, C. Dall'Agnese, A. K. Jena, S.-i. Sasaki, T. Miyasaka, H. Tamiaki, X.-F. Wang, J. Am. Chem. Soc. 2021, 143, 2207.",2.9,,,,,,,,,,Cs2AgBiBr6,,,,,,,,,2.45,,,,70.9,4.1,,,,,,,1010
"E. Greul, Michiel L. Petrus, A. Binek, P. Docampo, T. Bein, J. Mater. Chem. A 2017, 5, 19972.",1.7,,,,,,,,,,Cs2AgBiBr6,,,,,,,,,2.46,,,,40.2,3.9,,,,,,,1060
"L. Zuo, X. Shi, W. Fu, A. K.-Y. Jen, Adv. Mater. 2019, 31, 1901683.",1.4,,,,,,,,,,FAPbBr2Cl,,,,,,,,,2.48,,,,52,2.5,,,,,,,1060
"K.-W. Seo, J. Lee, J. Jo, C. Cho, J.-Y. Lee, Adv. Mater. 2019, 31, 1902447.",10.6,,,,,,,PTB7-Th:IEICO-4F,,,,,,,,,,,,1.32,,,,63.2,24.3,,,,,,,690
"X. Song, N. Gasparini, L. Ye, H. Yao, J. Hou, H. Ade, D. Baran, ACS Energy Lett. 2018, 3, 669.",12.8,,,,,,,PTB7-Th:IEICO-4F,,,,,,,,,,,,1.34,,,,65.9,27.3,,,,,,,712
"X. Song, N. Gasparini, M. M. Nahid, S. H. K. Paleti, C. Li, W. Li, H. Ade, D. Baran, Adv. Funct. Mater. 2019, 29, 1902441.",9.7,,,,,,,PBDTT-DPP:IEICO-4F,,,,,,,,,,,,1.34,,,,70.2,19.8,,,,,,,695
"F. Qi, K. Jiang, F. Lin, Z. Wu, H. Zhang, W. Gao, Y. Li, Z. Cai, H. Y. Woo, Z. Zhu, A. K. Y. Jen, ACS Energy Lett. 2021, 6, 9.",17,,,,,,,PM6:mBzS-4F,,,,,,,,,,,,1.35,,,,76.4,27.2,,,,,,,804
"S. M. Hosseini, N. Tokmoldin, Y. W. Lee, Y. Zou, H. Y. Woo, D. Neher, S. Shoaee, Sol. RRL 2020, 4, 2000498.",15.9,,,,,,,PM6:Y6,,,,,,,,,,,,1.35,,,,73.4,26.3,,,,,,,820
"L. Ma, Y. Xu, Y. Zu, Q. Liao, B. Xu, C. An, S. Zhang, J. Hou, Sci. China Chem. 2020, 63, 21.",14.3,,,,,,,PBDB-T-2Cl:BTP-4F:PC61BM,,,,,,,,,,,,1.35,,,,66.5,26.8,,,,,,,802
"S. Liu, J. Yuan, W. Deng, M. Luo, Y. Xie, Q. Liang, Y. Zou, Z. He, H. Wu, Y. Cao, Nat. Photonics 2020, 14, 300.",15.9,,,,,,,PM6:Y11,,,,,,,,,,,,1.36,,,,74.1,25.4,,,,,,,846
"Y. Lin, M. I. Nugraha, Y. Firdaus, A. D. Scaccabarozzi, F. Aniés, A.-H. Emwas, E. Yengel, X. Zheng, J. Liu, W. Wahyudi, E. Yarali, H. Faber, O. M. Bakr, L. Tsetseris, M. Heeney, T. D. Anthopoulos, ACS Energy Lett. 2020, 5, 3663.",18.3,,,,,,,PM6:BTP-eC9:PC71BM,,,,,,,,,,,,1.37,,,,79.4,26.9,,,,,,,856
"L. Arunagiri, Z. Peng, X. Zou, H. Yu, G. Zhang, Z. Wang, J. Y. Lin Lai, J. Zhang, Y. Zheng, C. Cui, F. Huang, Y. Zou, K. S. Wong, P. C. Y. Chow, H. Ade, H. Yan, Joule 2020, 4, 1790.",17.7,,,,,,,PM6:PTQ10:PC71BM:N3,,,,,,,,,,,,1.38,,,,77.7,26.8,,,,,,,852
"Y. Cui, H. Yao, J. Zhang, K. Xian, T. Zhang, L. Hong, Y. Wang, Y. Xu, K. Ma, C. An, C. He, Z. Wei, F. Gao, J. Hou, Adv. Mater. 2020, 32, 1908205.",17.3,,,,,,,PBDB-TF:BTP-eC9,,,,,,,,,,,,1.38,,,,78.5,26.2,,,,,,,841
"Q. Liu, Y. Jiang, K. Jin, J. Qin, J. Xu, W. Li, J. Xiong, J. Liu, Z. Xiao, K. Sun, S. Yang, X. Zhang, L. Ding, Sci. Bull. 2020, 65, 272.",18.2,,,,,,,D18:Y6,,,,,,,,,,,,1.39,,,,76.6,27.7,,,,,,,859
"Y. Cui, H. Yao, L. Hong, T. Zhang, Y. Tang, B. Lin, K. Xian, B. Gao, C. An, P. Bi, W. Ma, J. Hou, Natl. Sci. Rev. 2019, 7, 1239.",17,,,,,,,PBDB-TF:BTP-4Cl-12,,,,,,,,,,,,1.39,,,,25.5,77.6,,,,,,,858
"H. Chen, H. Lai, Z. Chen, Y. Zhu, H. Wang, L. Han, Y. Zhang, F. He, Angew. Chem., Int. Ed. 2021, 60, 3238.",17.1,,,,,,,BTIC-2Cl-γCF3: PC71ThBM: PBDB-TF,,,,,,,,,,,,1.39,,,,78.1,25.8,,,,,,,850
"X. Guo, Q. Fan, J. Wu, G. Li, Z. Peng, W. Su, J. Lin, L. Hou, Y. Qin, H. Ade, L. Ye, M. Zhang, Y. Li, Angew. Chem., Int. Ed. 2021, 60, 2322.",17.6,,,,,,,PM6-Tz20: Y6,,,,,,,,,,,,1.4,,,,75,27.3,,,,,,,860
"L. Liu, Y. Kan, K. Gao, J. Wang, M. Zhao, H. Chen, C. Zhao, T. Jiu, A.-K.-Y. Jen, Y. Li, Adv. Mater. 2020, 32, 1907604.",17.1,,,,,,,PM6:Y6,,,,,,,,,,,,1.4,,,,77.6,26.4,,,,,,,834
"Y. Cui, H. Yao, J. Zhang, T. Zhang, Y. Wang, L. Hong, K. Xian, B. Xu, S. Zhang, J. Peng, Z. Wei, F. Gao, J. Hou, Nat. Commun. 2019, 10, 2515.",16.5,,,,,,,PBDB-TF:BTP-4Cl,,,,,,,,,,,,1.4,,,,75,25.4,,,,,,,867
"C. Xu, X. Ma, Z. Zhao, M. Jiang, Z. Hu, J. Gao, Z. Deng, Z. Zhou, Q. An, J. Zhang, F. Zhang, Sol. RRL 2021, 5, 2100175.",17.6,,,,,,,D18-Cl:PM6:Y6,,,,,,,,,,,,1.41,,,,76.8,26.4,,,,,,,871
"X. Liao, Q. He, G. Zhou, X. Xia, P. Zhu, Z. Xing, H. Zhu, Z. Yao, X. Lu, Y. Chen, Chem. Mater. 2021, 33, 430.",17.1,,,,,,,PM6:Y6:DFBT-TT6,,,,,,,,,,,,1.41,,,,76,26.6,,,,,,,845
"M. A. Green, E. D. Dunlop, J. Hohl-Ebinger, M. Yoshita, N. Kopidakis, A. W. Y. Ho-Baillie, Prog. Photovoltaics 2020, 28, 3.",17.4,,,,,,, ,,,,,,,,,,,,1.41,,,,77.9,25.8,,,,,,,862
"Y. Cui, H. Yao, J. Zhang, T. Zhang, Y. Wang, L. Hong, K. Xian, B. Xu, S. Zhang, J. Peng, Z. Wei, F. Gao, J. Hou, Nat. Commun. 2019, 10, 2515.",15.6,,,,,,,PBDB-TF:BTP-4F,,,,,,,,,,,,1.42,,,,75.1,24.9,,,,,,,834
"M. A. Green, E. D. Dunlop, D. H. Levi, J. Hohl-Ebinger, M. Yoshita, A. W. Y. Ho-Baillie, Prog. Photovoltaics 2019, 27, 565.",15.6,,,,,,, ,,,,,,,,,,,,1.42,,,,74.4,25,,,,,,,838
"Q. Guo, J. Lin, H. Liu, X. Dong, X. Guo, L. Ye, Z. Ma, Z. Tang, H. Ade, M. Zhang, Y. Li, Nano Energy 2020, 74, 104861.",14.3,,,,,,,PM6:IDST-4F,,,,,,,,,,,,1.43,,,,70,24.9,,,,,,,820
"T. Liu, T. Yang, R. Ma, L. Zhan, Z. Luo, G. Zhang, Y. Li, K. Gao, Y. Xiao, J. Yu, X. Zou, H. Sun, M. Zhang, T. A. Dela Peña, Z. Xing, H. Liu, X. Li, G. Li, J. Huang, C. Duan, K. S. Wong, X. Lu, X. Guo, F. Gao, H. Chen, F. Huang, Y. Li, Y. Li, Y. Cao, B. Tang, H. Yan, Joule 2021, 5, 914.",16.1,,,,,,,PM6:PY-IT:BN-T,,,,,,,,,,,,144,,,,74.3,22.7,,,,,,,955
"H. Lai, Q. Zhao, Z. Chen, H. Chen, P. Chao, Y. Zhu, Y. Lang, N. Zhen, D. Mo, Y. Zhang, F. He, Joule 2020, 4, 688.",13.6,,,,,,,PBDB-TF:BTIC-F-m,,,,,,,,,,,,1.44,,,,69.1,21.4,,,,,,,920
"M. Green, E. Dunlop, J. Hohl-Ebinger, M. Yoshita, N. Kopidakis, X. Hao, Prog. Photovoltaics 2021, 29, 3.",18.2,,,,,,, ,,,,,,,,,,,,1.46,,,,78.9,25.7,,,,,,,897
"K. Jiang, Q. Wei, J. Y. L. Lai, Z. Peng, H. K. Kim, J. Yuan, L. Ye, H. Ade, Y. Zou, H. Yan, Joule 2019, 3, 3020.",12.9,,,,,,,PM6:N-C11,,,,,,,,,,,,1.46,,,,70.6,21.5,,,,,,,852
"J. Gao, W. Gao, X. Ma, Z. Hu, C. Xu, X. Wang, Q. An, C. Yang, X. Zhang, F. Zhang, Energy Environ. Sci. 2020, 13, 958.",14.6,,,,,,,PBDB-T-2Cl:BP-4F:MF1,,,,,,,,,,,,1.47,,,,71.7,23.1,,,,,,,882
"C. e. Zhang, P. Jiang, X. Zhou, H. Liu, Q. Guo, X. Xu, Y. Liu, Z. Tang, W. Ma, Z. Bo, J. Mater. Chem. A 2020, 8, 2123.",12.4,,,,,,,PBDB-T:IDT-EDOT:PC71BM,,,,,,,,,,,,1.48,,,,67.7,20.8,,,,,,,880
"T.-W. Chen, K.-L. Peng, Y.-W. Lin, Y.-J. Su, K.-J. Ma, L. Hong, C.-C. Chang, J. Hou, C.-S. Hsu, J. Mater. Chem. A 2020, 8, 1131.",15.4,,,,,,,PM6:DTTC-4Cl,,,,,,,,,,,,1.5,,,,74.1,22.6,,,,,,,920
"J.-L. Wang, K.-K. Liu, L. Hong, G.-Y. Ge, C. Zhang, J. Hou, ACS Energy Lett. 2018, 3, 2967.",13.3,,,,,,,PM6:SeTlC4Cl-DIO,,,,,,,,,,,,1.51,,,,75,22.9,,,,,,,780
"C. e. Zhang, P. Jiang, X. Zhou, H. Liu, Q. Guo, X. Xu, Y. Liu, Z. Tang, W. Ma, Z. Bo, J. Mater. Chem. A 2020, 8, 2123.",10.4,,,,,,,PBDB-T:IDT-EDOT:PC71BM,,,,,,,,,,,,1.52,,,,68,18,,,,,,,850
"J.-L. Wang, K.-K. Liu, L. Hong, G.-Y. Ge, C. Zhang, J. Hou, ACS Energy Lett. 2018, 3, 2967.",10.7,,,,,,,PM6:SeTlC4Cl,,,,,,,,,,,,1.53,,,,56.7,22.2,,,,,,,850
"Z. Zhou, S. Xu, J. Song, Y. Jin, Q. Yue, Y. Qian, F. Liu, F. Zhang, X. Zhu, Nat. Energy 2018, 3, 952.",13.6,,,,,,,BTR:NITI:PC71BM,,,,,,,,,,,,1.54,,,,73.8,19.5,,,,,,,940
"Y.-X. Zhang, J. Fang, W. Li, Y. Shen, J.-D. Chen, Y. Li, H. Gu, S. Pelivani, M. Zhang, Y. Li, J.-X. Tang, ACS Nano 2019, 13, 4686.",12,,,,,,,PM6:IT-4F,,,,,,,,,,,,1.55,,,,73.3,19.5,,,,,,,840
"G. Zeng, J. Zhang, X. Chen, H. Gu, Y. Li, Y. Li, Sci. China Chem. 2019, 62, 851.",12.1,,,,,,,PBDB-T-2F:IT-4F,,,,,,,,,,,,1.56,,,,70.1,20.9,,,,,,,826
"T.-W. Chen, K.-L. Peng, Y.-W. Lin, Y.-J. Su, K.-J. Ma, L. Hong, C.-C. Chang, J. Hou, C.-S. Hsu, J. Mater. Chem. A 2020, 8, 1131.",13.9,,,,,,,PM6:DTTC-4F,,,,,,,,,,,,1.58,,,,67.4,21.7,,,,,,,950
"Y. Lin, B. Adilbekova, Y. Firdaus, E. Yengel, H. Faber, M. Sajjad, X. Zheng, E. Yarali, A. Seitkhan, O. M. Bakr, A. El-Labban, U. Schwingenschlögl, V. Tung, I. McCulloch, F. Laquai, T. D. Anthopoulos, Adv. Mater. 2019, 31, 1902965.",13.5,,,,,,,PBDB-T-SF:IT-4F,,,,,,,,,,,,1.58,,,,74.53,20.6,,,,,,,880
"T.-W. Chen, K.-L. Peng, Y.-W. Lin, Y.-J. Su, K.-J. Ma, L. Hong, C.-C. Chang, J. Hou, C.-S. Hsu, J. Mater. Chem. A 2020, 8, 1131.",13.4,,,,,,,PM6:DTC-4F,,,,,,,,,,,,1.61,,,,70.5,20.2,,,,,,,940
"J. Gao, W. Gao, X. Ma, Z. Hu, C. Xu, X. Wang, Q. An, C. Yang, X. Zhang, F. Zhang, Energy Environ. Sci. 2020, 13, 958.",12.1,,,,,,,PBDB-T-2Cl:MF1,,,,,,,,,,,,1.61,,,,73,18.1,,,,,,,916
"M. A. Green, K. Emery, Y. Hishikawa, W. Warta, E. D. Dunlop, Prog. Photovoltaics 2015, 23, 1.",11,,,,,,, ,,,,,,,,,,,,1.62,,,,71.5,19.4,,,,,,,793
"Z. Luo, C. Sun, S. Chen, Z.-G. Zhang, K. Wu, B. Qiu, C. Yang, Y. Li, C. Yang, Adv. Energy Mater. 2018, 8, 1800856.",12.2,,,,,,,PTQ10:IDTPC,,,,,,,,,,,,1.62,,,,75,17.5,,,,,,,930
"F. Pan, C. Sun, Y. Li, D. Tang, Y. Zou, X. Li, S. Bai, X. Wei, M. Lv, X. Chen, Y. Li, Energy Environ. Sci. 2019, 12, 3400.",12.8,,,,,,,PTQ10:IDIC-2F,,,,,,,,,,,,1.63,,,,73.6,19.1,,,,,,,910
"F. Pan, C. Sun, Y. Li, D. Tang, Y. Zou, X. Li, S. Bai, X. Wei, M. Lv, X. Chen, Y. Li, Energy Environ. Sci. 2019, 12, 3400.",12.9,,,,,,,PTQ10:IDIC,,,,,,,,,,,,1.64,,,,71.3,17.4,,,,,,,960
"L. Gao, Z.-G. Zhang, H. Bin, L. Xue, Y. Yang, C. Wang, F. Liu, T. P. Russell, Y. Li, Adv. Mater. 2016, 28, 8288.",9.3,,,,,,,J51:ITIC,,,,,,,,,,,,1.65,,,,68.7,16.5,,,,,,,820
"M. A. Green, Y. Hishikawa, W. Warta, E. D. Dunlop, D. H. Levi, J. Hohl-Ebinger, A. W. H. Ho-Baillie, Prog. Photovoltaics 2017, 25, 668.",12.1,,,,,,, ,,,,,,,,,,,,1.66,,,,73.2,20.3,,,,,,,815
"J.-L. Wang, K.-K. Liu, L. Hong, G.-Y. Ge, C. Zhang, J. Hou, ACS Energy Lett. 2018, 3, 2967.",10.2,,,,,,,P4TIF:PC61BM,,,,,,,,,,,,1.67,,,,59.9,21,,,,,,,810
"M. A. Green, K. Emery, Y. Hishikawa, W. Warta, E. D. Dunlop, Prog. Photovoltaics 2016, 24, 3.",11.5,,,,,,, ,,,,,,,,,,,,1.67,,,,73.7,19.7,,,,,,,791
"D. Baran, N. Gasparini, A. Wadsworth, C. H. Tan, N. Wehbe, X. Song, Z. Hamid, W. Zhang, M. Neophytou, T. Kirchartz, C. J. Brabec, J. R. Durrant, I. McCulloch, Nat. Commun. 2018, 9, 2059.",12,,,,,,,PBDTTT-EFT:EHIDTBR,,,,,,,,,,,,1.68,,,,63,18.5,,,,,,,1030
"C. Li, J. Song, Y. Cai, G. Han, W. Zheng, Y. Yi, H. S. Ryu, H. Y. Woo, Y. Sun, J. Energy Chem. 2020, 40, 144.",8.9,,,,,,,PBT1-C:NFA,,,,,,,,,,,,1.69,,,,72.9,13.9,,,,,,,878
"M. A. Green, K. Emery, Y. Hishikawa, W. Warta, E. D. Dunlop, Prog. Photovoltaics 2013, 21, 1.",11.1,,,,,,, ,,,,,,,,,,,,1.7,,,,71.9,17.8,,,,,,,867
"M. A. Green, K. Emery, Y. Hishikawa, W. Warta, E. D. Dunlop, Prog. Photovoltaics 2012, 20, 12.",10,,,,,,, ,,,,,,,,,,,,1.72,,,,66.4,16.8,,,,,,,899
"L. Q. Phuong, S. M. Hosseini, C. W. Koh, H. Y. Woo, S. Shoaee, J. Phys. Chem. C 2019, 123, 27417.",9.6,,,,,,,PPDT2FBT:PC70BM,,,,,,,,,,,,1.78,,,,72,17,,,,,,,786
"X. Liu, X. Du, J. Wang, C. Duan, X. Tang, T. Heumueller, G. Liu, Y. Li, Z. Wang, J. Wang, F. Liu, N. Li, C. J. Brabec, F. Huang, Y. Cao, Adv. Energy Mater. 2018, 8, 1801699.",7.5,,,,,,,BDT-ffBX-DT:PDI4,,,,,,,,,,,,1.79,,,,62.1,10.6,,,,,,,1140
"X. Liu, X. Du, J. Wang, C. Duan, X. Tang, T. Heumueller, G. Liu, Y. Li, Z. Wang, J. Wang, F. Liu, N. Li, C. J. Brabec, F. Huang, Y. Cao, Adv. Energy Mater. 2018, 8, 1801699.",6.2,,,,,,,BDT-ffBX-DT:SFPDI,,,,,,,,,,,,1.79,,,,56.6,8.9,,,,,,,1230
"Z. Zhou, S. Xu, J. Song, Y. Jin, Q. Yue, Y. Qian, F. Liu, F. Zhang, X. Zhu, Nat. Energy 2018, 3, 952.",9,,,,,,,BTR:PC71BM,,,,,,,,,,,,1.85,,,,72.9,13.8,,,,,,,900
"C. e. Zhang, P. Jiang, X. Zhou, H. Liu, Q. Guo, X. Xu, Y. Liu, Z. Tang, W. Ma, Z. Bo, J. Mater. Chem. A 2020, 8, 2123.",7.6,,,,,,,PBDB-T:PC71BM,,,,,,,,,,,,1.85,,,,69.1,13.3,,,,,,,830
"M. Li, H. Wang, Y. Liu, Y. Zhou, H. Lu, J. Song, Z. Bo, Dyes Pigm. 2020, 175, 108186.",7.4,,,,,,,PBDB-T:NDP-Se-DIO,,,,,,,,,,,,1.86,,,,61.9,12.7,,,,,,,940
"L. Ma, Y. Xu, Y. Zu, Q. Liao, B. Xu, C. An, S. Zhang, J. Hou, Sci. China Chem. 2020, 63, 21.",5.7,,,,,,,PBDB-T-2Cl:PC61BM,,,,,,,,,,,,1.88,,,,55.9,10.7,,,,,,,950
"A. Abdul Raheem, C. Kumar, P. Murugan, C. Praveen, ACS Appl. Energy Mater. 2021, 4, 11609.",6.3,,,,,,,P3HT:TCBD14,,,,,,,,,,,,1.93,,,,65.3,12.2,,,,,,,790
