Repository: MasterAI-EAM/Darwin

# Darwin: A Tailored GPT for the Scientific Domain 🇦🇺
**Organization: [University of New South Wales（UNSW) AI4Science](https://www.masterai.com.au) & [GreenDynamics AI](https://www.greendynamics.com.au)**

Darwin is an open-source project dedicated to pretrain and fine-tune the LLaMA model on scientific literature and datasets. Specifically designed for the scientific domain with an emphasis on materials science, chemistry, and physics, Darwin integrates structured and unstructured scientific knowledge to enhance the efficacy of language models in scientific research.

File: dataset/Emerging PV database/EPVDB.csv (part 4 of 6)
Refs.,PCE [%],initial PCE [%],PCE after 200 h test [%],PCE after 100 h test [%],PCE after 1000 h test [%],average visible transmittance [%],Absorber,Absorber blend,Absorber material,Inorganic absorber material,Absorber perovskite,Active material,Bottom material bandgap [eV],Bottom active absorber material,Bottom absorber material,conditions of stability tests,Dye sensitizer,Energy yield in 200 h [Wh cm-2],Energy yield in 1000 h [Wh cm-2],Bandgap [eV],Top material bandgap of tandem solar cell  [eV],Bottom absorber material bandgap [eV],middle and top material bandgap of multijunction solar cell  [eV],fill factor [%],Jsc [mA cm−2],Luminophore and absorber material of solar cell with luminescent concentrator,middle and top absorber material of multijunction solar cell,middle and top absorber of multijunction solar cell,Sensitizing dye,Top absorber material of tandem solar cell,Top absorber of tandem solar cell,Voc [mV]
"D. H. Shin, S. W. Seo, J. M. Kim, H. S. Lee, S.-H. Choi, J. Alloys Compd. 2018, 744, 1.",3.7,,,,,,,P3HT:PCBM,,,,,,,,,,,,2.01,,,,59.2,10.4,,,,,,,592
"M. A. Green, K. Emery, Y. Hishikawa, W. Warta, E. D. Dunlop, Prog. Photovoltaics 2012, 20, 12.",11,,,,,,,,,,,,,,,,,,,1.44,,,,70.3,21.9,,,, ,,,714
"M. A. Green, K. Emery, Y. Hishikawa, W. Warta, E. D. Dunlop, Prog. Photovoltaics 2012, 20, 12.",11.4,,,,,,,,,,,,,,,,,,,1.52,,,,71.9,21.3,,,, ,,,743
"T.-K. Chang, Y. Chi, RSC Adv. 2017, 7, 42013.",10.1,,,,,,,,,,,,,,,,,,,1.59,,,,76.9,18.5,,,,TF-tBu_C3F7,,,710
"C.-C. Chen, J.-S. Chen, V. S. Nguyen, T.-C. Wei, C.-Y. Yeh, Angew. Chem., Int. Ed. 2021, 60, 4886.",10.7,,,,,,,,,,,,,,,,,,,1.66,,,,75.9,16.6,,,,bJS2,,,849
"K. S. K. Reddy, Y.-C. Liu, H.-H. Chou, K. Kala, T.-C. Wei, C.-Y. Yeh, ACS Appl. Mater. Interfaces 2018, 10, 39970.",7.8,,,,,,,,,,,,,,,,,,,1.74,,,,72.7,15.4,,,,YD2,,,694
"M. Godfroy, J. Liotier, V. M. Mwalukuku, D. Joly, Q. Huaulmé, L. Cabau, C. Aumaitre, Y. Kervella, S. Narbey, F. Oswald, E. Palomares, C. A. González Flores, G. Oskam, R. Demadrille, Sustainable Energy Fuels 2021, 5, 144.",10.9,,,,,,,,,,,,,,,,,,,1.75,,,,70.8,20.7,,,,YKP-88/YKP-137 (6/4),,,745
"Z. Ge, C. Wang, Z. Chen, T. Wang, T. Chen, R. Shi, S. Yu, J. Liu, Mater. Res. Bull. 2021, 135, 111148.",8.3,,,,,,,,,,,,,,,,,,,1.76,,,,66.3,17.9,,,,TNA,,,700
"Y. S. Tingare, N. S. n. Vinh, H.-H. Chou, Y.-C. Liu, Y.-S. Long, T.-C. Wu, T.-C. Wei, C.-Y. Yeh, Adv. Energy Mater. 2017, 7, 1700032.",10,,,,,,,,,,,,,,,,,,,1.77,,,,74.7,18.1,,,,N719,,,740
"E. Akman, S. Akin, T. Ozturk, B. Gulveren, S. Sonmezoglu, Sol. Energy 2020, 202, 227.",9.1,,,,,,,,,,,,,,,,,,,1.8,,,,64,19,,,,N719,,,744
"C. Wang, X. Zhang, D. Cao, H. Yin, X. Li, P. Cheng, B. Mi, Z. Gao, W. Deng, Org. Electron. 2017, 49, 135.",9,,,,,,,,,,,,,,,,,,,1.8,,,,57.2,19.8,,,,N719,,,790
"K. S. K. Reddy, Y.-C. Liu, H.-H. Chou, K. Kala, T.-C. Wei, C.-Y. Yeh, ACS Appl. Mater. Interfaces 2018, 10, 39970.",6.5,,,,,,,,,,,,,,,,,,,1.8,,,,74.5,13.3,,,,SK7,,,663
"M.-C. Tsai, C.-L. Wang, C.-W. Chang, C.-W. Hsu, Y.-H. Hsiao, C.-L. Liu, C.-C. Wang, S.-Y. Lin, C.-Y. Lin, J. Mater. Chem. A 2018, 6, 1995.",6.4,,,,,,,,,,,,,,,,,,,1.82,,,,71.8,13.1,,,,AN-11,,,680
"D. Cao, X. Li, X. Yu, N. Cheng, P. Yang, B. Mi, Z. Gao, Phys. Status Solidi A 2020, 217, 1900724.",8.9,,,,,,,,,,,,,,,,,,,1.83,,,,57.5,19,,,,N719,,,820
"M. A. Green, E. D. Dunlop, J. Hohl-Ebinger, M. Yoshita, N. Kopidakis, A. W. Y. Ho-Baillie, Prog. Photovoltaics 2020, 28, 3.",12.3,,,,,,,,,,,,,,,,,,,1.85,,,,79.1,15.2,,,, ,,,1020
"K. S. K. Reddy, Y.-C. Chen, C.-C. Wu, C.-W. Hsu, Y.-C. Chang, C.-M. Chen, C.-Y. Yeh, ACS Appl. Mater. Interfaces 2018, 10, 2391.",8.3,,,,,,,,,,,,,,,,,,,1.86,,,,71.7,14.8,,,,N719,,,782
"Y. Liu, Y. Cao, W. Zhang, M. Stojanovic, M. I. Dar, P. Péchy, Y. Saygili, A. Hagfeldt, S. M. Zakeeruddin, M. Grätzel, Angew. Chem. 2018, 130, 14321.",9.1,,,,,,,,,,,,,,,,,,,1.87,,,,76.7,11.2,,,,L351,,,1060
"Y. S. Tingare, N. S. n. Vinh, H.-H. Chou, Y.-C. Liu, Y.-S. Long, T.-C. Wu, T.-C. Wei, C.-Y. Yeh, Adv. Energy Mater. 2017, 7, 1700032.",7.8,,,,,,,,,,,,,,,,,,,1.88,,,,74.7,14.3,,,,TY4,,,730
"X. Wang, A. Bolag, W. Yun, Y. Du, C. Eerdun, X. Zhang, T. Bao, J. Ning, H. Alata, T. Ojiyed, J. Mol. Struct. 2020, 1206, 127694.",8.5,,,,,,,,,,,,,,,,,,,1.89,,,,68.8,21.3,,,,N719+W2,,,580
"Y. Liu, Y. Cao, W. Zhang, M. Stojanovic, M. I. Dar, P. Péchy, Y. Saygili, A. Hagfeldt, S. M. Zakeeruddin, M. Grätzel, Angew. Chem. 2018, 130, 14321.",11.2,,,,,,,,,,,,,,,,,,,1.93,,,,75.6,13,,,,L350,,,1140
"M.-C. Tsai, C.-L. Wang, C.-W. Chang, C.-W. Hsu, Y.-H. Hsiao, C.-L. Liu, C.-C. Wang, S.-Y. Lin, C.-Y. Lin, J. Mater. Chem. A 2018, 6, 1995.",3,,,,,,,,,,,,,,,,,,,1.97,,,,79.4,6.3,,,,AN-14,,,600
"K. S. K. Reddy, Y.-C. Chen, C.-C. Wu, C.-W. Hsu, Y.-C. Chang, C.-M. Chen, C.-Y. Yeh, ACS Appl. Mater. Interfaces 2018, 10, 2391.",5.4,,,,,,,,,,,,,,,,,,,1.99,,,,69.5,11.3,,,,SK6,,,689
"K. S. K. Reddy, Y.-C. Chen, C.-C. Wu, C.-W. Hsu, Y.-C. Chang, C.-M. Chen, C.-Y. Yeh, ACS Appl. Mater. Interfaces 2018, 10, 2391.",6.3,,,,,,,,,,,,,,,,,,,2,,,,71.7,12,,,,CW10+SK6,,,732
"Y. Liu, Y. Cao, W. Zhang, M. Stojanovic, M. I. Dar, P. Péchy, Y. Saygili, A. Hagfeldt, S. M. Zakeeruddin, M. Grätzel, Angew. Chem. 2018, 130, 14321.",9.2,,,,,,,,,,,,,,,,,,,2.01,,,,72.1,11,,,,L349,,,1160
"Y. S. Tingare, N. S. n. Vinh, H.-H. Chou, Y.-C. Liu, Y.-S. Long, T.-C. Wu, T.-C. Wei, C.-Y. Yeh, Adv. Energy Mater. 2017, 7, 1700032.",8.1,,,,,,,,,,,,,,,,,,,2.02,,,,75,14.3,,,,TY6,,,760
"M.-C. Tsai, C.-L. Wang, C.-W. Chang, C.-W. Hsu, Y.-H. Hsiao, C.-L. Liu, C.-C. Wang, S.-Y. Lin, C.-Y. Lin, J. Mater. Chem. A 2018, 6, 1995.",3.9,,,,,,,,,,,,,,,,,,,2.05,,,,77.5,7.4,,,,AN-12,,,680
"Y. S. Tingare, N. S. n. Vinh, H.-H. Chou, Y.-C. Liu, Y.-S. Long, T.-C. Wu, T.-C. Wei, C.-Y. Yeh, Adv. Energy Mater. 2017, 7, 1700032.",6.9,,,,,,,,,,,,,,,,,,,2.09,,,,76.3,11.6,,,,TY3,,,780
"K. S. K. Reddy, Y.-C. Chen, C.-C. Wu, C.-W. Hsu, Y.-C. Chang, C.-M. Chen, C.-Y. Yeh, ACS Appl. Mater. Interfaces 2018, 10, 2391.",5.8,,,,,,,,,,,,,,,,,,,2.12,,,,72.7,10.8,,,,CW10,,,739
"Y. S. Tingare, N. S. n. Vinh, H.-H. Chou, Y.-C. Liu, Y.-S. Long, T.-C. Wu, T.-C. Wei, C.-Y. Yeh, Adv. Energy Mater. 2017, 7, 1700032.",5.8,,,,,,,,,,,,,,,,,,,2.23,,,,74.8,10.2,,,,MS3,,,760
"Y. Liu, Y. Cao, W. Zhang, M. Stojanovic, M. I. Dar, P. Péchy, Y. Saygili, A. Hagfeldt, S. M. Zakeeruddin, M. Grätzel, Angew. Chem. 2018, 130, 14321.",5.3,,,,,,,,,,,,,,,,,,,2.32,,,,70.8,6.4,,,,L348,,,1170
"R. Sun, D. Zhuang, M. Zhao, Q. Gong, M. Scarpulla, Y. Wei, G. Ren, Y. Wu, Sol. Energy Mater. Sol. Cells 2018, 174, 494.",11.2,,,,,,,,,"Cu2ZnSn(Se,S)4",,,,,,,,,,0.98,,,,66.8,39.2,,,,,,,430
"J. Li, J. Huang, K. Li, Y. Zeng, Y. Zhang, K. Sun, C. Yan, C. Xue, C. Chen, T. Chen, M. A. Green, J. Tang, X. Hao, Sol. RRL 2021, 5, 2000693.",11.6,,,,,,,,,Cu2ZnSnSe4,,,,,,,,,,1.02,,,,67.4,39.2,,,,,,,441
"Y. S. Lee, T. Gershon, O. Gunawan, T. K. Todorov, T. Gokmen, Y. Virgus, S. Guha, Adv. Energy Mater. 2015, 5, 1401372.",11.6,,,,,,,,,Cu2ZnSnSe4,,,,,,,,,,1.03,,,,67.3,40.6,,,,,,,423
"H. Tampo, K. M. Kim, S. Kim, H. Shibata, S. Niki, J. Appl. Phys. 2017, 122, 023106.",9.6,,,,,,,,,Cu2ZnSnSe4,,,,,,,,,,1.04,,,,64.5,34.9,,,,,,,425
"S. Giraldo, E. Saucedo, M. Neuschitzer, F. Oliva, M. Placidi, X. Alcobé, V. Izquierdo-Roca, S. Kim, H. Tampo, H. Shibata, A. Pérez-Rodríguez, P. Pistor, Energy Environ. Sci. 2018, 11, 582.",9.4,,,,,,,,,Cu2ZnSnSe4,,,,,,,,,,1.05,,,,63.3,32.5,,,,,,,457
"S. Giraldo, E. Saucedo, M. Neuschitzer, F. Oliva, M. Placidi, X. Alcobé, V. Izquierdo-Roca, S. Kim, H. Tampo, H. Shibata, A. Pérez-Rodríguez, P. Pistor, Energy Environ. Sci. 2018, 11, 582.",9.5,,,,,,,,,Cu2ZnSnSe4,,,,,,,,,,1.06,,,,66.4,31.1,,,,,,,460
"J. Zhou, X. Xu, B. Duan, H. Wu, J. Shi, Y. Luo, D. Li, Q. Meng, Nano Energy 2021, 89, 106405.",13.2,,,,,,,,,"Cu2ZnSn(S,Se)4",,,,,,,,,,1.06,,,,69,40.1,,,,,,,477
"J. Zhou, X. Xu, B. Duan, H. Wu, J. Shi, Y. Luo, D. Li, Q. Meng, Nano Energy 2021, 89, 106405.",11.5,,,,,,,,,"Cu2ZnSn(S,Se)4",,,,,,,,,,1.06,,,,68.2,36.7,,,,,,,461
"J. Li, Y. Huang, J. Huang, G. Liang, Y. Zhang, G. Rey, F. Guo, Z. Su, H. Zhu, L. Cai, K. Sun, Y. Sun, F. Liu, S. Chen, X. Hao, Y. Mai, M. A. Green, Adv. Mater. 2020, 32, 2005268.",12.5,,,,,,,,,Cu2ZnSnSe4,,,,,,,,,,1.07,,,,68.2,37.4,,,,,,,491
"Y. Gong, Y. Zhang, E. Jedlicka, R. Giridharagopal, J. A. Clark, W. Yan, C. Niu, R. Qiu, J. Jiang, S. Yu, S. Wu, H. W. Hillhouse, D. S. Ginger, W. Huang, H. Xin, Sci. China Mater. 2021, 64, 52.",12.4,,,,,,,,,"Cu2ZnSn(S,Se)4",,,,,,,,,,1.08,,,,71.3,33.3,,,,,,,522
"Y. Gong, Y. Zhang, E. Jedlicka, R. Giridharagopal, J. A. Clark, W. Yan, C. Niu, R. Qiu, J. Jiang, S. Yu, S. Wu, H. W. Hillhouse, D. S. Ginger, W. Huang, H. Xin, Sci. China Mater. 2021, 64, 52.",12.2,,,,,,,,,"Cu2ZnSn(S,Se)4",,,,,,,,,,1.09,,,,68.8,37.2,,,,,,,475
"Y. Gong, R. Qiu, C. Niu, J. Fu, E. Jedlicka, R. Giridharagopal, Q. Zhu, Y. Zhou, W. Yan, S. Yu, J. Jiang, S. Wu, D. S. Ginger, W. Huang, H. Xin, Adv. Funct. Mater. 2021, 31, 2101927.",12.5,,,,,,,,,"(Ag,Cu)2ZnSn(S,Se)4",,,,,,,,,,1.09,,,,72.1,32.1,,,,,,,540
"J. Lee, T. Enkhbat, G. Han, M. H. Sharif, E. Enkhbayar, H. Yoo, J. H. Kim, S. Kim, J. Kim, Nano Energy 2020, 78, 105206.",11.2,,,,,,,,,"Cu2ZnSn(S,Se)4",,,,,,,,,,1.1,,,,69.3,36.4,,,,,,,445
"Y. Gong, Y. Zhang, E. Jedlicka, R. Giridharagopal, J. A. Clark, W. Yan, C. Niu, R. Qiu, J. Jiang, S. Yu, S. Wu, H. W. Hillhouse, D. S. Ginger, W. Huang, H. Xin, Sci. China Mater. 2021, 64, 52.",11.6,,,,,,,,,"Cu2ZnSn(S,Se)4",,,,,,,,,,1.11,,,,69.4,32,,,,,,,520
"S. Kim, K. M. Kim, H. Tampo, H. Shibata, S. Niki, Appl. Phys. Express 2016, 9, 102301.",12.3,,,,,,,,,Cu2Zn(Sn0.78Ge0.22)Se4,,,,,,,,,,1.12,,,,72.3,32.3,,,,,,,527
"W. Wang, M. T. Winkler, O. Gunawan, T. Gokmen, T. K. Todorov, Y. Zhu, D. B. Mitzi, Adv. Energy Mater. 2014, 4, 1301465.",12.6,,,,,,,,,"Cu2ZnSn(S,Se)4",,,,,,,,,,1.13,,,,69.8,35.2,,,,,,,513
"T. K. Todorov, J. Tang, S. Bag, O. Gunawan, T. Gokmen, Y. Zhu, D. B. Mitzi, Adv. Energy Mater. 2013, 3, 34.",11.1,,,,,,,,,"Cu2ZnSn(S,Se)4",,,,,,,,,,1.13,,,,69.8,34.5,,,,,,,460
"D.-H. Son, S.-H. Kim, S.-Y. Kim, Y.-I. Kim, J.-H. Sim, S.-N. Park, D.-H. Jeon, D.-K. Hwang, S.-J. Sung, J.-K. Kang, K.-J. Yang, D.-H. Kim, J. Mater. Chem. A 2019, 7, 25279.",12.6,,,,,,,,,"Cu2ZnSn(S,Se)4",,,,,,,,,,1.14,,,,65.9,35.4,,,,,,,541
"K.-J. Yang, S. Kim, S.-Y. Kim, D.-H. Son, J. Lee, Y.-I. Kim, S.-J. Sung, D.-H. Kim, T. Enkhbat, J. Kim, J. Kim, W. Jo, J.-K. Kang, Adv. Funct. Mater. 2021, n/a, 2102238.",11.2,,,,,,,,,"Cu2ZnSn(S,Se)4",,,,,,,,,,1.16,,,,62.8,33.1,,,,,,,539
"K. Shen, Y. Zhang, X. Wang, C. Ou, F. Guo, H. Zhu, C. Liu, Y. Gao, R. E. I. Schropp, Z. Li, X. Liu, Y. Mai, Adv. Sci. 2020, n/a, 2001013.",7.5,,,,,,,,,Sb2Se3,,,,,,,,,,1.22,,,,62.4,28.9,,,,,,,413
"Z. Li, X. Liang, G. Li, H. Liu, H. Zhang, J. Guo, J. Chen, K. Shen, X. San, W. Yu, R. E. I. Schropp, Y. Mai, Nat. Commun. 2019, 10, 125.",9.2,,,,,,,,,Sb2Se3,,,,,,,,,,1.24,,,,70.6,32.6,,,,,,,400
"Z. Li, X. Liang, G. Li, H. Liu, H. Zhang, J. Guo, J. Chen, K. Shen, X. San, W. Yu, R. E. I. Schropp, Y. Mai, Nat. Commun. 2019, 10, 125.",4.8,,,,,,,,,Sb2Se3,,,,,,,,,,1.27,,,,47.3,27.3,,,,,,,370
"S. Wen, X. Yin, C. Zhang, Y. Guo, J. Liu, E. Wang, C. Zheng, W. Que, H. Liu, W. Liu, Mater. Lett. 2021, 283, 128770.",4,,,,,,,,,Sb2Se3,,,,,,,,,,1.29,,,,51,22.9,,,,,,,340
"K. Li, F. Li, C. Chen, P. Jiang, S. Lu, S. Wang, Y. Lu, G. Tu, J. Guo, L. Shui, Z. Liu, B. Song, J. Tang, Nano Energy 2021, 86, 106101.",7.3,,,,,,,,,Sb2Se3,,,,,,,,,,1.31,,,,59.7,29.2,,,,,,,420
"J. Li, J. Huang, K. Li, Y. Zeng, Y. Zhang, K. Sun, C. Yan, C. Xue, C. Chen, T. Chen, M. A. Green, J. Tang, X. Hao, Sol. RRL 2021, 5, 2000693.",6.4,,,,,,,,,Sb2Se3,,,,,,,,,,1.33,,,,54.7,27.8,,,,,,,421
"L. Choubrac, M. Bär, X. Kozina, R. Félix, R. G. Wilks, G. Brammertz, S. Levcenko, L. Arzel, N. Barreau, S. Harel, M. Meuris, B. Vermang, ACS Appl. Energy Mater. 2020, 3, 5830.",8.5,,,,,,,,,Cu2ZnGeSe4,,,,,,,,,,1.45,,,,55.7,24.4,,,,,,,625
"C. Yan, J. Huang, K. Sun, S. Johnston, Y. Zhang, H. Sun, A. Pu, M. He, F. Liu, K. Eder, L. Yang, J. M. Cairney, N. J. Ekins-Daukes, Z. Hameiri, J. A. Stride, S. Chen, M. A. Green, X. Hao, Nat. Energy 2018, 3, 764.",11,,,,,,,,,Cu2ZnSnS4,,,,,,,,,,1.5,,,,69.3,21.7,,,,,,,731
"R. Tang, X. Wang, W. Lian, J. Huang, Q. Wei, M. Huang, Y. Yin, C. Jiang, S. Yang, G. Xing, S. Chen, C. Zhu, X. Hao, M. A. Green, T. Chen, Nat. Energy 2020, 5, 587.",10,,,,,,,,,"Sb2(S,Se)3",,,,,,,,,,1.5,,,,63.3,24.1,,,,,,,655
"K. Timmo, M. Altosaar, M. Pilvet, V. Mikli, M. Grossberg, M. Danilson, T. Raadik, R. Josepson, J. Krustok, M. Kauk-Kuusik, J. Mater. Chem. A 2019, 7, 24281.",8.73,,,,,,,,,(Cu0.99Ag0.01)1.85(Zn0.8Cd0.2)1.1SnS4,,,,,,,,,,1.52,,,,63.9,20.6,,,,,,,664
"R. Nie, M. Hu, A. M. Risqi, Z. Li, S. I. Seok, Adv. Sci. 2021, 8, 2003172.",4.1,,,,,,,,,SbSeI:Sb2Se3,,,,,,,,,,1.53,,,,58.7,14.8,,,,,,,473
"Y. C. Choi, D. U. Lee, J. H. Noh, E. K. Kim, S. I. Seok, Adv. Funct. Mater. 2014, 24, 3587.",7.5,,,,,,,,,Sb2S3,,,,,,,,,,1.8,,,,65,16.1,,,,,,,711
"M. A. Green, K. Emery, Y. Hishikawa, W. Warta, E. D. Dunlop, Prog. Photovoltaics 2014, 22, 1.",19.8,,,,,,,,,CIGS,,,,,,,,,,1.09,,,,79.2,34.9,,,,,,,716
"M. A. Green, Y. Hishikawa, W. Warta, E. D. Dunlop, D. H. Levi, J. Hohl-Ebinger, A. W. H. Ho-Baillie, Prog. Photovoltaics 2017, 25, 668.",21.7,,,,,,,,,CIGS,,,,,,,,,,1.1,,,,74.3,40.7,,,,,,,718
"M. A. Green, Y. Hishikawa, W. Warta, E. D. Dunlop, D. H. Levi, J. Hohl-Ebinger, A. W. H. Ho-Baillie, Prog. Photovoltaics 2017, 25, 668.",26.7,,,,,,,,,Si (crystalline),,,,,,,,,,1.11,,,,84.9,42.7,,,,,,,738
"M. A. Green, Y. Hishikawa, E. D. Dunlop, D. H. Levi, J. Hohl-Ebinger, A. W. Y. Ho-Baillie, Prog. Photovoltaics 2018, 26, 427.",22.9,,,,,,,,,CIGS,,,,,,,,,,1.13,,,,79.5,38.8,,,,,,,744
"M. A. Green, K. Emery, Y. Hishikawa, W. Warta, E. D. Dunlop, Prog. Photovoltaics 2015, 23, 805.",21,,,,,,,,,CIGS,,,,,,,,,,1.14,,,,77.6,35.7,,,,,,,757
"M. A. Green, E. D. Dunlop, D. H. Levi, J. Hohl-Ebinger, M. Yoshita, A. W. Y. Ho-Baillie, Prog. Photovoltaics 2019, 27, 565.",23.4,,,,,,,,,CIGS,,,,,,,,,,1.15,,,,80.4,39.6,,,,,,,734
"W. Li, S. Xu, Y. Dai, P. Ma, Y. Feng, W. Li, H. Luo, C. Yang, Mater. Lett. 2019, 244, 43.",16.3,,,,,,,,,CIGS,,,,,,,,,,1.3,,,,68.1,31.4,,,,,,,762
"M. A. Green, Y. Hishikawa, E. D. Dunlop, D. H. Levi, J. Hohl-Ebinger, M. Yoshita, A. W. Y. Ho-Baillie, Prog. Photovoltaics Res. Appl. 2019, 27, 3.",29.1,,,,,,,,,GaAs,,,,,,,,,,1.42,,,,86.7,29.8,,,,,,,1127
"M. A. Green, K. Emery, Y. Hishikawa, W. Warta, E. D. Dunlop, Prog. Photovoltaics 2015, 23, 1.",21,,,,,,,,,CdTe,,,,,,,,,,1.42,,,,79.4,30.3,,,,,,,876
"M. A. Green, K. Emery, Y. Hishikawa, W. Warta, E. D. Dunlop, Prog. Photovoltaics 2013, 21, 1.",18.3,,,,,,,,,CdTe,,,,,,,,,,1.48,,,,77,27,,,,,,,857
"S. Shukla, M. Sood, D. Adeleye, S. Peedle, G. Kusch, D. Dahliah, M. Melchiorre, G.-M. Rignanese, G. Hautier, R. Oliver, S. Siebentritt, Joule 2021, 5, 1816.",15.2,,,,,,,,,CIGS,,,,,,,,,,1.6,,,,73,23.1,,,,,,,902
"M. A. Green, K. Emery, Y. Hishikawa, W. Warta, E. D. Dunlop, Prog. Photovoltaics 2015, 23, 1.",10.2,,,,,,,,,Si (amorphous),,,,,,,,,,1.6,,,,69.8,16.4,,,,,,,896
"T. Matsui, A. Bidiville, K. Maejima, H. Sai, T. Koida, T. Suezaki, M. Matsumoto, K. Saito, I. Yoshida, M. Kondo, Appl. Phys. Lett. 2015, 106, 053901.",10.6,,,,,,,,,Si (amorphous),,,,,,,,,,1.69,,,,75.6,16.1,,,,,,,896
"M. A. Green, K. Emery, Y. Hishikawa, W. Warta, Prog. Photovoltaics 2010, 18, 346.",10.1,,,,,,,,,Si (amorphous),,,,,,,,,,1.85,,,,67,16.8,,,,,,,886
"F. Sahli, J. Werner, B. A. Kamino, M. Bräuninger, R. Monnard, B. Paviet-Salomon, L. Barraud, L. Ding, J. J. Diaz Leon, D. Sacchetto, G. Cattaneo, M. Despeisse, M. Boccard, S. Nicolay, Q. Jeangros, B. Niesen, C. Ballif, Nat. Mater. 2018, 17, 820.",24.1,,,,,,,,,,,,,,Si,,,,,,1.63,1.11,,69.1,19.5,,,,,,"CsxFA1−xPb(I,Br)3",1786
"B. Chen, Z. J. Yu, S. Manzoor, S. Wang, W. Weigand, Z. Yu, G. Yang, Z. Ni, X. Dai, Z. C. Holman, J. Huang, Joule 2020, 4, 850.",26,,,,,,,,,,,,,,Si,,,,,,1.66,1.11,,75.4,19.2,,,,,,Cs0.1MA0.9PbI2.7Br0.3,1820
"D. Kim, H. J. Jung, I. J. Park, B. W. Larson, S. P. Dunfield, C. Xiao, J. Kim, J. Tong, P. Boonmongkolras, S. G. Ji, F. Zhang, S. R. Pae, M. Kim, S. B. Kang, V. Dravid, J. J. Berry, J. Y. Kim, K. Zhu, D. H. Kim, B. Shin, Science 2020, 368, 155.",26.7,,,,,,,,,,,,,,Si,,,,,,1.67,1.11,,79.2,19.2,,,,,,PEA(I0.25SCN0.75),1756
"Y. Hou, E. Aydin, M. De Bastiani, C. Xiao, F. H. Isikgor, D.-J. Xue, B. Chen, H. Chen, B. Bahrami, A. H. Chowdhury, A. Johnston, S.-W. Baek, Z. Huang, M. Wei, Y. Dong, J. Troughton, R. Jalmood, A. J. Mirabelli, T. G. Allen, E. Van Kerschaver, M. I. Saidaminov, D. Baran, Q. Qiao, K. Zhu, S. De Wolf, E. H. Sargent, Science 2020, 367, 1135.",25.7,,,,,,,,,,,,,,Si,,,,,,1.68,1.11,,75.4,19.1,,,,,,Cs0.05MA0.15FA0.8PbI2.25Br0.75,1781
"M. De Bastiani, A. J. Mirabelli, Y. Hou, F. Gota, E. Aydin, T. G. Allen, J. Troughton, A. S. Subbiah, F. H. Isikgor, J. Liu, L. Xu, B. Chen, E. Van Kerschaver, D. Baran, B. Fraboni, M. F. Salvador, U. W. Paetzold, E. H. Sargent, S. De Wolf, Nat. Energy 2021, 6, 167.",25.2,,,,,,,,,,,,,,Si,,,,,,1.68,1.11,,75.6,18.4,,,,,, ,1800
"E. Köhnen, M. Jošt, A. B. Morales-Vilches, P. Tockhorn, A. Al-Ashouri, B. Macco, L. Kegelmann, L. Korte, B. Rech, R. Schlatmann, B. Stannowski, S. Albrecht, Sustainable Energy Fuels 2019, 3, 1995.",26,,,,,,,,,,,,,,Si,,,,,,1.64,1.12,,76.5,19.2,,,,,,FA0.83MA0.17PbI3,1760
"M. Jošt, E. Köhnen, A. B. Morales-Vilches, B. Lipovšek, K. Jäger, B. Macco, A. Al-Ashouri, J. Krč, L. Korte, B. Rech, R. Schlatmann, M. Topič, B. Stannowski, S. Albrecht, Energy Environ. Sci. 2018, 11, 3511.",26.5,,,,,,,,,,,,,,Si,,,,,,1.65,1.12,,77,19.4,,,,,,Cs0.05MA0.16FA0.79PbI2.49Br0.51,1760
"A. Al-Ashouri, E. Köhnen, B. Li, A. Magomedov, H. Hempel, P. Caprioglio, J. A. Márquez, A. B. Morales Vilches, E. Kasparavicius, J. A. Smith, N. Phung, D. Menzel, M. Grischek, L. Kegelmann, D. Skroblin, C. Gollwitzer, T. Malinauskas, M. Jošt, G. Matič, B. Rech, R. Schlatmann, M. Topič, L. Korte, A. Abate, B. Stannowski, D. Neher, M. Stolterfoht, T. Unold, V. Getautis, S. Albrecht, Science 2020, 370, 1300.",28.8,,,,,,,,,,,,,,Si,,,,,,1.68,1.12,,78.9,19.2,,,,,,Cs0.05FA0.73MA0.22PbI2.31Br0.69,1895
"G. Nogay, F. Sahli, J. Werner, R. Monnard, M. Boccard, M. Despeisse, F. J. Haug, Q. Jeangros, A. Ingenito, C. Ballif, ACS Energy Lett. 2019, 4, 844.",24.9,,,,,,,,,,,,,,Si,,,,,,1.65,1.13,,73.5,19.5,,,,,,CsFAPb(IBr)3,1735
"J. Xu, C. C. Boyd, Z. J. Yu, A. F. Palmstrom, D. J. Witter, B. W. Larson, R. M. France, J. Werner, S. P. Harvey, E. J. Wolf, W. Weigand, S. Manzoor, M. F. A. M. van Hest, J. J. Berry, J. M. Luther, Z. C. Holman, M. D. McGehee, Science 2020, 367, 1097.",27.1,,,,,,,,,,,,,,Si,,,,,,1.67,1.13,,75.3,19.1,,,,,,CsFAMAPb(IBrCl)3,1886
"M. A. Green, E. D. Dunlop, J. Hohl-Ebinger, M. Yoshita, N. Kopidakis, X. Hao, Prog. Photovoltaics Res. Appl. 2021, 29, 657.",29.5,,,,,,,,,,,,,,Si,,,,,,1.69,1.13,,77.3,20.3,,,,,, ,1884
"J. Werner, C.-H. Weng, A. Walter, L. Fesquet, J. P. Seif, S. De Wolf, B. Niesen, C. Ballif, J. Phys. Chem. Lett. 2016, 7, 161.",20.9,,,,,,,,,,,,,,Si,,,,,,1.62,1.15,,77.6,15.9,,,,,,MAPI,1690
"B. Chen, Z. Yu, K. Liu, X. Zheng, Y. Liu, J. Shi, D. Spronk, P. N. Rudd, Z. Holman, J. Huang, Joule 2019, 3, 177.",25.4,,,,,,,,,,,,,,Si,,,,,,1.68,1.15,,79.4,17.8,,,,,,Cs0.15FA0.71MA0.14PbI2.4Br0.6,1800
"K. A. Bush, S. Manzoor, K. Frohna, Z. J. Yu, J. A. Raiford, A. F. Palmstrom, H.-P. Wang, R. Prasanna, S. F. Bent, Z. C. Holman, M. D. McGehee, ACS Energy Lett. 2018, 3, 2173.",25,,,,,,,,,,,,,,Si,,,,,,1.68,1.15,,77,18.4,,,,,,FA0.75Cs0.25PbI2.4Br0.6,1770
"J. Werner, C.-H. Weng, A. Walter, L. Fesquet, J. P. Seif, S. De Wolf, B. Niesen, C. Ballif, J. Phys. Chem. Lett. 2016, 7, 161.",19.2,,,,,,,,,,,,,,Si,,,,,,1.62,1.16,,70.1,16.1,,,,,,MAPI,1701
"Z. Li, T. H. Kim, S. Y. Han, Y.-J. Yun, S. Jeong, B. Jo, S. A. Ok, W. Yim, S. H. Lee, K. Kim, S. Moon, J.-Y. Park, T. K. Ahn, H. Shin, J. Lee, H. J. Park, Adv. Energy Mater. 2020, 10, 1903085.",24.3,,,,,,,,,,,,,,GaAs,,,,,,1.85,1.42,,78.8,14.3,,,,,,FA0.80MA0.04Cs0.16Pb(I0.50Br0.50)3,2160
"Q. Han, Y.-T. Hsieh, L. Meng, J.-L. Wu, P. Sun, E.-P. Yao, S.-Y. Chang, S.-H. Bae, T. Kato, V. Bermudez, Y. Yang, Science 2018, 361, 904.",22.4,,,,,,,,,,,,,,CIGS,,,,,,1.65,1.1,,73.1,17.3,,,,,,Cs0.09FA0.77MA0.14Pb(I0.86Br0.14)3,1774
"M. Jošt, T. Bertram, D. Koushik, J. A. Marquez, M. A. Verheijen, M. D. Heinemann, E. Köhnen, A. Al-Ashouri, S. Braunger, F. Lang, B. Rech, T. Unold, M. Creatore, I. Lauermann, C. A. Kaufmann, R. Schlatmann, S. Albrecht, ACS Energy Lett. 2019, 4, 583.",21.6,,,,,,,,,,,,,,CIGS,,,,,,1.64,1.11,,76,18,,,,,,Cs0.05(MA0.17FA0.83)Pb1.1(I0.83Br0.17)3,1580
"A. Al-Ashouri, A. Magomedov, M. Roß, M. Jošt, M. Talaikis, G. Chistiakova, T. Bertram, J. A. Márquez, E. Köhnen, E. Kasparavičius, S. Levcenco, L. Gil-Escrig, C. J. Hages, R. Schlatmann, B. Rech, T. Malinauskas, T. Unold, C. A. Kaufmann, L. Korte, G. Niaura, V. Getautis, S. Albrecht, Energy Environ. Sci. 2019, 12, 3356.",23.3,,,,,,,,,,,,,,CIGS,,,,,,1.65,1.11,,71.9,19.2,,,,,,Cs0.05(MA0.17FA0.83)0.95Pb(I0.83Br0.17)3,1680
"M. A. Green, E. D. Dunlop, J. Hohl-Ebinger, M. Yoshita, N. Kopidakis, X. Hao, Prog. Photovoltaics 2020, 28, 629.",24.2,,,,,,,,,,,,,,CIGS,,,,,,1.68,1.12,,72.9,19.2,,,,,, ,1768
"M. A. Green, E. D. Dunlop, J. Hohl-Ebinger, M. Yoshita, N. Kopidakis, X. Hao, Prog. Photovoltaics Res. Appl. 2021, 29, 657.",26.4,,,,,,,,,,,,,, ,,,,,,1.81,1.26,,77.9,16.5,,,,,, ,2048
"K. Xiao, R. Lin, Q. Han, Y. Hou, Z. Qin, H. T. Nguyen, J. Wen, M. Wei, V. Yeddu, M. I. Saidaminov, Y. Gao, X. Luo, Y. Wang, H. Gao, C. Zhang, J. Xu, J. Zhu, E. H. Sargent, H. Tan, Nat. Energy 2020, 5, 870.",24,,,,,,,,,,,,,,FSA:MA0.3FA0.7Pb0.5Sn0.5I3,,,,,,1.82,1.26,,76.6,15.8,,,,,,FA0.8Cs0.2Pb(I0.6Br0.4)3,1986
"K. Xiao, R. Lin, Q. Han, Y. Hou, Z. Qin, H. T. Nguyen, J. Wen, M. Wei, V. Yeddu, M. I. Saidaminov, Y. Gao, X. Luo, Y. Wang, H. Gao, C. Zhang, J. Xu, J. Zhu, E. H. Sargent, H. Tan, Nat. Energy 2020, 5, 870.",25.5,,,,,,,,,,,,,,FSA:MA0.3FA0.7Pb0.5Sn0.5I3,,,,,,1.82,1.26,,79.8,15.9,,,,,,FA0.8Cs0.2Pb(I0.6Br0.4)3,2009
"J. Tong, Z. Song, D. H. Kim, X. Chen, C. Chen, A. F. Palmstrom, P. F. Ndione, M. O. Reese, S. P. Dunfield, O. G. Reid, J. Liu, F. Zhang, S. P. Harvey, Z. Li, S. T. Christensen, G. Teeter, D. Zhao, M. M. Al-Jassim, M. F. A. M. van Hest, M. C. Beard, S. E. Shaheen, J. J. Berry, Y. Yan, K. Zhu, Science 2019, 364, 475.",22.9,,,,,,,,,,,,,,(FASnI3)0.6(MAPbI3)0.4,,,,,,1.72,1.27,,79.8,15,,,,,,Cs0.05FA0.8MA0.15PbI2.55Br0.45,1915
"Z. Yu, Z. Yang, Z. Ni, Y. Shao, B. Chen, Y. Lin, H. Wei, Z. J. Yu, Z. Holman, J. Huang, Nat. Energy 2020, 5, 657.",24.3,,,,,,,,,,,,,,Cs0.05MA0.45FA0.5Pb0.5Sn0.5I3,,,,,,1.81,1.27,,78.8,15.2,,,,,,Cs0.4FA0.6PbI1.95Br1.05,2030
"R. Lin, K. Xiao, Z. Qin, Q. Han, C. Zhang, M. Wei, M. I. Saidaminov, Y. Gao, J. Xu, M. Xiao, A. Li, J. Zhu, E. H. Sargent, H. Tan, Nat. Energy 2019, 4, 864.",24.5,,,,,,,,,,,,,,FA0.7MA0.3Pb0.5Sn0.5I3,,,,,,1.81,1.27,,80,15.9,,,,,,FA0.8Cs0.2Pb(I0.6Br0.4)3,1927
"A. F. Palmstrom, G. E. Eperon, T. Leijtens, R. Prasanna, S. N. Habisreutinger, W. Nemeth, E. A. Gaulding, S. P. Dunfield, M. Reese, S. Nanayakkara, T. Moot, J. Werner, J. Liu, B. To, S. T. Christensen, M. D. McGehee, M. F. A. M. van Hest, J. M. Luther, J. J. Berry, D. T. Moore, Joule 2019, 3, 2193.",23.1,,,,,,,,,,,,,,FA0.75Cs0.25Sn0.5Pb0.5I3,,,,,,1.73,1.28,,77,16,,,,,,FA0.6Cs0.3DMA0.1PbI2.4Br0.6,1880
"Q. Zeng, L. Liu, Z. Xiao, F. Liu, Y. Hua, Y. Yuan, L. Ding, Sci. Bull. 2019, 64, 885.",15,,,,,,,,,,,,,,PTB7-Th:COi8DFIC:PC71BM,,,,,,1.91,1.25,,73.4,12,,,,,,CsPbI2Br,1710
"P. Wang, W. Li, O. J. Sandberg, C. Guo, R. Sun, H. Wang, D. Li, H. Zhang, S. Cheng, D. Liu, J. Min, A. Armin, T. Wang, Nano Lett. 2021, 21, 7845.",21.1,,,,,,,,,,,,,,PM6:Y6-BO,,,,,,1.91,1.38,,80.9,13.3,,,,,,CsPbI2Br,1960
"Z. Li, S. Wu, J. Zhang, K. C. Lee, H. Lei, F. Lin, Z. Wang, Z. Zhu, A. K. Y. Jen, Adv. Energy Mater. 2020, 10, 2000361.",15.1,,,,,,,,,,,,,,PBDB-T:SN6IC-4F,,,,,,1.83,1.4,,71,11.5,,,,,,Cs0.1(FA0.6MA0.4)0.9Pb(I0.6Br0.4)3,1850
"X. Chen, Z. Jia, Z. Chen, T. Jiang, L. Bai, F. Tao, J. Chen, X. Chen, T. Liu, X. Xu, C. Yang, W. Shen, W. E. I. Sha, H. Zhu, Y. Yang, Joule 2020, 4, 1594.",19.5,,,,,,,,,,,,,,PBDBT-2F:Y6:PC71BM,,,,,,1.82,1.4,,77.2,13.1,,,,,,FA0.8MA0.02Cs0.18PbI1.8Br1.2,1925
"X. Chen, Z. Jia, Z. Chen, T. Jiang, L. Bai, F. Tao, J. Chen, X. Chen, T. Liu, X. Xu, C. Yang, W. Shen, W. E. I. Sha, H. Zhu, Y. Yang, Joule 2020, 4, 1594.",20.4,,,,,,,,,,,,,,PBDBT-2F:Y6:PC71BM,,,,,,1.82,1.4,,81.5,13.1,,,,,,FA0.8MA0.02Cs0.18PbI1.8Br1.2,1902
"M. Hosseinnezhad, J. Electron. Mater. 2019, 48, 5403.",10.5,,,,,,,,,,,,,,(FAPbI3)0.85(MAPbBr3)0.15,,,,,,1.93,1.59,,70,12.9,,,,,,N719,1170
"Z. Jia, S. Qin, L. Meng, Q. Ma, I. Angunawela, J. Zhang, X. Li, Y. He, W. Lai, N. Li, H. Ade, C. J. Brabec, Y. Li, Nat. Commun. 2021, 12, 178.",16.4,,,,,,,,,,,,,PTB7-Th:BTPV-4F:PC71BM,,,,,,,1.66,1.23,,68.5,14.5,,,,,PM6:m-DTC-2F,,1650
"L. Meng, Y. Zhang, X. Wan, C. Li, X. Zhang, Y. Wang, X. Ke, Z. Xiao, L. Ding, R. Xia, H.-L. Yip, Y. Cao, Y. Chen, Science 2018, 361, 1094.",17.3,,,,,,,,,,,,,PTB7-Th:O6T-4F:PC71BM,,,,,,,1.72,1.24,,73.3,14.4,,,,,PBDB-T:F-M,,1640
"X. Huang, B. Sun, Y. Li, C. Jiang, D. Fan, J. Fan, S. R. Forrest, Appl. Phys. Lett. 2020, 116, 153501.",15.9,,,,,,,,,,,,,PM6:SFT8-4F,,,,,,,1.64,1.31,,68,14.1,,,,,PCE-10:BT-CIC:BEIT-4F,,1660
"G. Liu, J. Jia, K. Zhang, X. e. Jia, Q. Yin, W. Zhong, L. Li, F. Huang, Y. Cao, Adv. Energy Mater. 2019, 9, 1803657.",15,,,,,,,,,,,,,PTB7-Th:PCDTBT:IEICO-4F,,,,,,,1.65,1.32,,69,13.6,,,,,PBDB-T-2F:TfIF-4FIC,,1600
"J. Wang, Z. Zheng, Y. Zu, Y. Wang, X. Liu, S. Zhang, M. Zhang, J. Hou, Adv. Mater. 2021, 33, 2102787.",19.6,,,,,,,,,,,,,PBDB-TF:ITCC,,,,,,,1.74,1.32,,72.4,14.2,,,,,PBDB-TF:BTP-eC11,,1910
"J. Wang, Z. Zheng, Y. Zu, Y. Wang, X. Liu, S. Zhang, M. Zhang, J. Hou, Adv. Mater. 2021, 33, 2102787.",19.5,,,,,,,,,,,,,PBDB-TF:ITCC,,,,,,,1.74,1.32,,72,14.2,,,,,PBDB-TF:BTP-eC11,,1912
"M. M. Tavakoli, H. Si, J. Kong, Energy Technol. 2021, 9, 2000751.",15.2,,,,,,,,,,,,,PM6:Y6,,,,,,,1.73,1.37,,73,12.9,,,,,PV2000:PCBM,,1610
"X. Che, Y. Li, Y. Qu, S. R. Forrest, Nat. Energy 2018, 3, 422.",15,,,,,,,,,,,,,PCE-10:BTCIC,,,,,,,1.79,1.42,,71,13.3,,,,,DTDCPB:C70,,1590
"Y. Zhang, B. Kan, Y. Sun, Y. Wang, R. Xia, X. Ke, Y.-Q.-Q. Yi, C. Li, H.-L. Yip, X. Wan, Y. Cao, Y. Chen, Adv. Mater. 2018, 30, 1707508.",14.1,,,,,,,,,,,,,PTB7-Th: NOBDT,,,,,,,1.74,1.48,,70,11.7,,,,,PBDB-T: F-M,,1710
"J. Troughton, S. Neubert, N. Gasparini, D. R. Villalva, J. Bertrandie, A. Seitkhan, S. H. K. Paleti, A. Sharma, M. De Bastiani, E. Aydin, T. D. Anthopoulos, S. De Wolf, R. Schlatmann, D. Baran, Adv. Energy Mater. 2021, 11, 2100166.",15.1,,,,,,,,,,,,,PTB7-Th:IEICO-4F,,,,,,,1.78,1.33,,71,13.2,,,,,a-Si,,1610
"A. B. Nikolskaia, M. F. Vildanova, S. S. Kozlov, O. I. Shevaleevskiy, Semiconductors 2018, 52, 88.",14.7,,,,,,,,,,,,,Si,,,,,,,1.84,1.11,,62,40.9,,,,,N719,,580
"J. Kwon, M. J. Im, C. U. Kim, S. H. Won, S. B. Kang, S. H. Kang, I. T. Choi, H. K. Kim, I. H. Kim, J. H. Park, K. J. Choi, Energy Environ. Sci. 2016, 9, 3657.",17.2,,,,,,,,,,,,,Si,,,,,,,1.67,1.24,,69.3,18.1,,,,,SGT-021,,1360
"S. H. Moon, S. J. Park, S. H. Kim, M. W. Lee, J. Han, J. Y. Kim, H. Kim, Y. J. Hwang, D.-K. Lee, B. K. Min, Sci. Rep. 2015, 5, 8970.",13,,,,,,,,,,,,,CIGS,,,,,,,1.82,1.21,,77,14.6,,,,,N719,,1170
"W.-S. Jeong, J.-W. Lee, S. Jung, J. H. Yun, N.-G. Park, Sol. Energy Mater. Sol. Cells 2011, 95, 3419.",12.4,,,,,,,,,,,,,CIGS,,,,,,,1.9,1.22,,61,14.1,,,,,N719,,1435
"P. Liska, K. R. Thampi, M. Grätzel, D. Brémaud, D. Rudmann, H. M. Upadhyaya, A. N. Tiwari, Appl. Phys. Lett. 2006, 88, 203103.",15.1,,,,,,,,,,,,,CIGS,,,,,,,1.82,1.22,,74,14.1,,,,,N719,,1450
"T. Kinoshita, J. T. Dy, S. Uchida, T. Kubo, H. Segawa, Nat. Photonics 2013, 7, 535.",11.4,,,,,,,,,,,,,DX1,,,,,,,1.98,1.4,,66.7,12.2,,,,,N719,,1400
"T. Yamaguchi, Y. Uchida, S. Agatsuma, H. Arakawa, Sol. Energy Mater. Sol. Cells 2009, 93, 733.",10.4,,,,,,,,,,,,,N719,,,,,,,1.95,1.44,,67,10.8,,,,,Black dye,,1450
"A. K. Baranwal, T. Shiki, Y. Ogomi, S. S. Pandey, T. Ma, S. Hayase, RSC Adv. 2014, 4, 47735.",7.1,,,,,,,,,,,,,N719,,,,,,,2.37,1.78,,69,7.2,,,,,D131,,1420
"M. A. Green, E. D. Dunlop, J. Hohl-Ebinger, M. Yoshita, N. Kopidakis, X. Hao, Prog. Photovoltaics 2020, 28, 629.",32.9,,,,,,,,,,,,,GaAs,,,,,,,1.9,1.35,,85.7,15.4,,,,,GaInP,,2500
"M. A. Green, Y. Hishikawa, E. D. Dunlop, D. H. Levi, J. Hohl-Ebinger, A. W. Y. Ho-Baillie, Prog. Photovoltaics 2018, 26, 3.",32.8,,,,,,,,,,,,,GaAs,,,,,,,1.88,1.41,,87.7,14.66,,,,,GaInP,,2568
"T. S. Kim, H. J. Kim, D.-M. Geum, J.-H. Han, I. S. Kim, N. Hong, G. H. Ryu, J. Kang, W. J. Choi, K. J. Yu, ACS Appl. Mater. Interfaces 2021, 13, 13248.",27.4,,,,,,,,,,,,,GaAs,,,,,,,1.92,1.41,,88,13.1,,,,,GaInP,,2400
"M. A. Green, K. Emery, Y. Hishikawa, W. Warta, E. D. Dunlop, Prog. Photovoltaics 2016, 24, 905.",31.6,,,,,,,,,,,,,GaAs,,,,,,,1.85,1.42,,87.7,14.2,,,,,GaInP,,2538
"M. A. Green, E. D. Dunlop, J. Hohl-Ebinger, M. Yoshita, N. Kopidakis, X. Hao, Prog. Photovoltaics 2020, 28, 629.",23.4,,,,,,,,,,,,,Si,,,,,,,1.9,1.17,,77.7,17.34,,,,,GaAsP,,1732
"M. A. Green, K. Emery, Y. Hishikawa, W. Warta, E. D. Dunlop, Prog. Photovoltaics 2014, 22, 701.",11.8,,,,,,,,,,,,,nc-Si,,,,,,,1.93,1.36,,67.5,12.27,,,,,a-Si,,1428
"M. Ma, Q. Tang, H. Chen, B. He, P. Yang, Sol. Energy Mater. Sol. Cells 2017, 160, 67.",3.6,,,,,,,,,,(5-AVA)y(MA)1−yPbI3,,,,,,,,,1.47,,,,40.6,14.5,,,,,,,616
"N. Ren, B. Chen, R. Li, P. Wang, S. Mazumdar, B. Shi, C. Zhu, Y. Zhao, X. Zhang, Sol. RRL 2021, 5, 2000795.",20.2,,,,,,,,,,FA0.87MA0.13PbI3−xClx,,,,,,,,,1.53,,,,72.9,24.7,,,,,,,1123
"D. Yang, R. Yang, K. Wang, C. Wu, X. Zhu, J. Feng, X. Ren, G. Fang, S. Priya, S. Liu, Nat. Commun. 2018, 9, 3239.",18.3,,,,,,,,,,FA0.95Cs0.05PbI3,,,,,,,,,1.54,,,,71.5,23.4,,,,,,,1090
"J. H. Heo, D. H. Shin, D. H. Song, D. H. Kim, S. J. Lee, S. H. Im, J. Mater. Chem. A 2018, 6, 8251.",18.2,,,,,,,,,,FAPbI3−xBrx,,,,,,,,,1.54,,,,76.9,22.1,,,,,,,1070
"J. Chung, S. S. Shin, K. Hwang, G. Kim, K. W. Kim, D. S. Lee, W. Kim, B. S. Ma, Y.-K. Kim, T.-S. Kim, J. Seo, Energy Environ. Sci. 2020, 13, 4854.",20.8,,,,,,,,,,(FAPbI3)0.95(MAPbBr3)0.05,,,,,,,,,1.56,,,,79.6,21.9,,,,,,,1190
"E. Cho, Y. Y. Kim, D. S. Ham, J. H. Lee, J.-S. Park, J. Seo, S.-J. Lee, Nano Energy 2021, 82, 105737.",20.3,,,,,,,,,,(FAPbI3)0.95(MAPbBr3)0.05,,,,,,,,,1.56,,,,74.8,23.4,,,,,,,1160
"L. Yang, Q. Xiong, Y. Li, P. Gao, B. Xu, H. Lin, X. Li, T. Miyasaka, J. Mater. Chem. A 2021, 9, 1574.",19.9,,,,,,,,,,Cs0.05Rb0.05(FA0.83MA0.17)0.90Pb(I0.95Br0.05)3,,,,,,,,,1.56,,,,77.3,23.2,,,,,,,1109
"J. Chung, S. S. Shin, K. Hwang, G. Kim, K. W. Kim, D. S. Lee, W. Kim, B. S. Ma, Y.-K. Kim, T.-S. Kim, J. Seo, Energy Environ. Sci. 2020, 13, 4854.",19.9,,,,,,,,,,(FAPbI3)0.95(MAPbBr3)0.05,,,,,,,,,1.56,,,,76.3,21.9,,,,,,,1192
"K. Huang, Y. Peng, Y. Gao, J. Shi, H. Li, X. Mo, H. Huang, Y. Gao, L. Ding, J. Yang, Adv. Energy Mater. 2019, 9, 1901419.",19.5,,,,,,,,,,FA0.945MA0.025Cs0.03Pb(I0.975Br0.025)3,,,,,,,,,1.57,,,,76,23.1,,,,,,,1110
"S. Zhang, H. Wang, X. Duan, L. Rao, C. Gong, B. Fan, Z. Xing, X. Meng, B. Xie, X. Hu, Adv. Funct. Mater. 2021, n/a, 2106495.",19.2,,,,,,,,,,Cs0.08MA0.05FA0.87PbI2.88Br0.12,,,,,,,,,1.58,,,,78.9,21.7,,,,,,,1120
"X. Hu, X. Meng, X. Yang, Z. Huang, Z. Xing, P. Li, L. Tan, M. Su, F. Li, Y. Chen, Y. Song, Sci. Bulletin 2021, 66, 527.",19.9,,,,,,,,,,FAMAPb(IBr)3,,,,,,,,,1.59,,,,77.5,23,,,,,,,1120
"X. Dai, Y. Deng, C. H. Van Brackle, S. Chen, P. N. Rudd, X. Xiao, Y. Lin, B. Chen, J. Huang, Adv. Energy Mater. 2020, 10, 1903108.",19.3,,,,,,,,,,MAPbI3–NH4Cl,,,,,,,,,1.59,,,,78.1,22.7,,,,,,,1090
"X. Yu, Z. Li, X. Sun, C. Zhong, Z. Zhu, Z. a. Li, A. K. Y. Jen, Nano Energy 2021, 82, 105701.",17.2,,,,,,,,,,(FA0.92MA0.08)0.9Cs0.1Pb(I0.92Br0.08)3,,,,,,,,,1.59,,,,75,21.42,,,,,,,1070
"Z. Wang, L. Zeng, C. Zhang, Y. Lu, S. Qiu, C. Wang, C. Liu, L. Pan, S. Wu, J. Hu, G. Liang, P. Fan, H.-J. Egelhaaf, C. J. Brabec, F. Guo, Y. Mai, Adv. Funct. Mater. 2020, 30, 2001240.",19,,,,,,,,,,MAPbI3,,,,,,,,,1.6,,,,80,21.8,,,,,,,1090
"J. Feng, X. Zhu, Z. Yang, X. Zhang, J. Niu, Z. Wang, S. Zuo, S. Priya, S. Liu, D. Yang, Adv. Mater. 2018, 30, 1801418.",18.4,,,,,,,,,,MAPbI3–dimethylsulfide,,,,,,,,,1.6,,,,74.2,22.5,,,,,,,1103
"C. Liu, J. Sun, X.-F. Jiang, L. Huang, Q. Lou, Y.-B. Cheng, S. Song, Z. Ge, Sci. China Chem. 2021, 64, 281.",18.3,,,,,,,,,,Cs0.05FA0.79MA0.16PbI2.49Br0.51,,,,,,,,,1.6,,,,75.6,22.4,,,,,,,1080
"C. Liu, L. Zhang, X. Zhou, J. Gao, W. Chen, X. Wang, B. Xu, Adv. Funct. Mater. 2019, 29, 1807604.",17.3,,,,,,,,,,Cs0.05FA0.81MA0.14PbI2.55Br0.45,,,,,,,,,1.61,,,,74.9,21.7,,,,,,,1062
"M. M. Tavakoli, P. Yadav, D. Prochowicz, R. Tavakoli, Sol. RRL 2021, 5, 2000552.",18.5,,,,,,,,,,MAPbI3,,,,,,,,,1.61,,,,74.3,22.7,,,,,,,1100
"B. Cao, L. Yang, S. Jiang, H. Lin, N. Wang, X. Li, J. Mater. Chem. A 2019, 7, 4960.",19.1,,,,,,,,,,Rb0.01K0.04 (Cs0.05(FA0.83MA0.17)0.95)0.95Pb(I0.83Br0.17)3,,,,,,,,,1.61,,,,79.2,21.2,,,,,,,1135
"Q. Dong, C. Zhu, M. Chen, C. Jiang, J. Guo, Y. Feng, Z. Dai, S. K. Yadavalli, M. Hu, X. Cao, Y. Li, Y. Huang, Z. Liu, Y. Shi, L. Wang, N. P. Padture, Y. Zhou, Nat. Commun. 2021, 12, 973.",20.1,,,,,,,,,,Cs0.04(FA0.84MA0.16)0.96Pb(I0.84Br0.16)3,,,,,,,,,1.62,,,,78,22.4,,,,,,,1150
"D. Xin, S. Tie, X. Zheng, J. Zhu, W.-H. Zhang, J. Energy Chem. 2020, 46, 173.",18,,,,,,,,,,Cs0.06FA0.79MA0.15PbI2.55Br0.45,,,,,,,,,1.62,,,,72.1,22.3,,,,,,,1120
"M. Gao, X. Han, X. Zhan, P. Liu, Y. Shan, Y. Chen, J. Li, R. Zhang, S. Wang, Q. Zhang, Y. Zheng, L. Chen, Mater. Lett. 2019, 248, 16.",10.4,,,,,,,,,,(FAPbI3)0.85(MAPbBr3)0.15,,,,,,,,,1.63,,,,52.8,19.2,,,,,,,1030
"C. W. Jang, J. M. Kim, S.-H. Choi, J. Alloys Compd. 2019, 775, 905.",11.2,,,,,,,,,,MAPbI3,,,,,,,,,1.65,,,,64.9,18.4,,,,,,,940
"J. Xi, Z. Wu, K. Xi, H. Dong, B. Xia, T. Lei, F. Yuan, W. Wu, B. Jiao, X. Hou, Nano Energy 2016, 26, 438.",7.9,,,,,,,,,,(α-FAPbI3)0.5(MAPbI2Br)0.5,,,,,,,,,1.65,,,,70.7,10.8,,,,,,,1090
"J. W. Kim, D. Yuk, W. Lee, S. Rasool, J. Y. Kim, ECS J. Solid State Sci. Technol. 2021, 10, 065007.",7.4,,,,,,,PTB7-Th:COi 8DFIC:PC71BM,,,,,,,,,,,,1.27,,,,65.2,15.9,,,,,,,708
"K.-W. Seo, J. Lee, J. Jo, C. Cho, J.-Y. Lee, Adv. Mater. 2019, 31, 1902447.",10.6,,,,,,,PTB7-Th:IEICO-4F,,,,,,,,,,,,1.32,,,,63.2,24.3,,,,,,,690
"T.-Y. Qu, L.-J. Zuo, J.-D. Chen, X. Shi, T. Zhang, L. Li, K.-C. Shen, H. Ren, S. Wang, F.-M. Xie, Y.-Q. Li, A. K. Y. Jen, J.-X. Tang, Adv. Opt. Mater. 2020, 8, 2000669.",16.1,,,,,,,PM6:N3:PC71BM,,,,,,,,,,,,1.37,,,,76.7,25,,,,,,,840
"Z. Wang, Y. Han, L. Yan, C. Gong, J. Kang, H. Zhang, X. Sun, L. Zhang, J. Lin, Q. Luo, C.-Q. Ma, Adv. Funct. Mater. 2021, 31, 2007276.",14.4,,,,,,,PM6:Y6,,,,,,,,,,,,1.38,,,,73.2,23.5,,,,,,,837
"F. Qin, L. Sun, H. Chen, Y. Liu, X. Lu, W. Wang, T. Liu, X. Dong, P. Jiang, Y. Jiang, L. Wang, Y. Zhou, Adv. Mater. 2021, n/a, 2103017.",16.1,,,,,,,PBDB-T-2F:BTP-eC9:PC71BM,,,,,,,,,,,,1.39,,,,75.8,25.9,,,,,,,820
"J. Wan, Y. Xia, J. Fang, Z. Zhang, B. Xu, J. Wang, L. Ai, W. Song, K. N. Hui, X. Fan, Y. Li, Nano-Micro Lett. 2021, 13, 44.",16.1,,,,,,,PM6:Y6,,,,,,,,,,,,1.4,,,,74.7,25.9,,,,,,,860
"X. Chen, G. Xu, G. Zeng, H. Gu, H. Chen, H. Xu, H. Yao, Y. Li, J. Hou, Y. Li, Adv. Mater. 2020, 32, 1908478.",15.2,,,,,,,PBDB-T-2F:Y6,,,,,,,,,,,,1.4,,,,73,25.1,,,,,,,832
"T. Yan, W. Song, J. Huang, R. Peng, L. Huang, Z. Ge, Adv. Mater. 2019, 31, 1902210.",14.1,,,,,,,PM6:Y6:PC71BM,,,,,,,,,,,,1.4,,,,72,23.6,,,,,,,828
"W. Song, Y. Liu, B. Fanady, Y. Han, L. Xie, Z. Chen, K. Yu, X. Peng, X. Zhang, Z. Ge, Nano Energy 2021, 86, 106044.",15.1,,,,,,,PM6:Y6:C6,,,,,,,,,,,,1.41,,,,71.6,24.9,,,,,,,847
"J. Wan, Y. Xia, J. Fang, Z. Zhang, B. Xu, J. Wang, L. Ai, W. Song, K. N. Hui, X. Fan, Y. Li, Nano-Micro Lett. 2021, 13, 44.",16.6,,,,,,,PM6:Y6,,,,,,,,,,,,1.42,,,,74.7,25.9,,,,,,,860
"J. W. Kim, D. Yuk, W. Lee, S. Rasool, J. Y. Kim, ECS J. Solid State Sci. Technol. 2021, 10, 065007.",10.4,,,,,,,PM6:Y6,,,,,,,,,,,,1.44,,,,72.2,17,,,,,,,848
"Y.-X. Zhang, J. Fang, W. Li, Y. Shen, J.-D. Chen, Y. Li, H. Gu, S. Pelivani, M. Zhang, Y. Li, J.-X. Tang, ACS Nano 2019, 13, 4686.",12,,,,,,,PM6:IT-4F,,,,,,,,,,,,1.55,,,,73.3,19.5,,,,,,,840
"X. Dong, P. Shi, L. Sun, J. Li, F. Qin, S. Xiong, T. Liu, X. Jiang, Y. Zhou, J. Mater. Chem. A 2019, 7, 1989.",11.6,,,,,,,PBDB-T-2F:IT-4F,,,,,,,,,,,,1.56,,,,72.2,19.6,,,,,,,820
"G. Zeng, J. Zhang, X. Chen, H. Gu, Y. Li, Y. Li, Sci. China Chem. 2019, 62, 851.",12.1,,,,,,,PBDB-T-2F:IT-4F,,,,,,,,,,,,1.56,,,,70.1,20.9,,,,,,,826
"G. Zeng, J. Zhang, X. Chen, H. Gu, Y. Li, Y. Li, Sci. China Chem. 2019, 62, 851.",10.9,,,,,,,PBDB-T:ITIC,,,,,,,,,,,,1.61,,,,64.8,18.7,,,,,,,900
"Y. Yang, J. Ou, X. Lv, C. Meng, Y. Mai, Sol. Energy 2019, 180, 57.",9.2,,,,,,,PTB7-Th:PC71BM,,,,,,,,,,,,1.63,,,,74.7,16,,,,,,,770
"L. Gao, Z.-G. Zhang, H. Bin, L. Xue, Y. Yang, C. Wang, F. Liu, T. P. Russell, Y. Li, Adv. Mater. 2016, 28, 8288.",9.3,,,,,,,J51:ITIC,,,,,,,,,,,,1.65,,,,68.7,16.5,,,,,,,820
"T. Xu, C. Gong, S. Wang, H. Lian, W. Lan, G. Lévêque, B. Grandidier, J. Plain, R. Bachelot, B. Wei, F. Zhu, Sol. RRL 2020, 4, 1900522.",8.2,,,,,,,PBDB-T:ITIC,,,,,,,,,,,,1.65,,,,68.6,13.4,,,,,,,890
"C. Xie, X. Jiang, Q. Zhu, D. Wang, C. Xiao, C. Liu, W. Ma, Q. Chen, W. Li, Small Methods 2021, 5, 2100481.",7.2,,,,,,,JP02,,,,,,,,,,,,1.82,,,,71.3,10.9,,,,,,,925
"D. H. Shin, S. W. Seo, J. M. Kim, H. S. Lee, S.-H. Choi, J. Alloys Compd. 2018, 744, 1.",3.7,,,,,,,P3HT:PCBM,,,,,,,,,,,,2.01,,,,59.2,10.4,,,,,,,592
"K. G. Baiju, B. Murali, R. Subba Rao, K. Jayanarayanan, D. Kumaresan, Chem. Eng. Process. 2020, 149, 107817.",4.1,,,,,,,,,,,,,,,,,,,1.65,,,,53.9,9.9,,,,N719,,,770
"X. Zhang, W. Guo, C. Pan, J. Mater. Chem. A 2016, 4, 6569.",4.6,,,,,,,,,,,,,,,,,,,1.74,,,,58,10.5,,,,N719,,,750
"T. Yamaguchi, N. Tobe, D. Matsumoto, T. Nagai, H. Arakawa, Sol. Energy Mater. Sol. Cells 2010, 94, 812.",7.6,,,,,,,,,,,,,,,,,,,1.75,,,,69.2,15,,,,N719,,,732
"F. Huang, D. Chen, Q. Li, R. A. Caruso, Y.-B. Cheng, Appl. Phys. Lett. 2012, 100, 123102.",7.5,,,,,,,,,,,,,,,,,,,1.78,,,,67.5,15.4,,,,N719,,,725
"Y. Wang, P. Cheng, C. Feng, H. Zhang, W. Zhao, Sol. Energy 2019, 180, 423.",6.5,,,,,,,,,,,,,,,,,,,1.79,,,,68,13.2,,,,N719,,,729
"H. C. Weerasinghe, P. M. Sirimanne, G. P. Simon, Y.-B. Cheng, Prog. Photovoltaic: Res. Appl. 2012, 20, 321.",6.3,,,,,,,,,,,,,,,,,,,1.8,,,,66,13.1,,,,N719,,,732
"H. Lee, J. Kim, D. Y. Kim, Y. Seo, Org. Electron. 2018, 52, 103.",6.3,,,,,,,,,,,,,,,,,,,1.81,,,,67.9,12.3,,,,(JH-1)0.6(SQ2)0.4,,,754
"H. C. Weerasinghe, P. M. Sirimanne, G. V. Franks, G. P. Simon, Y. B. Cheng, J. Photochem. Photobiol., A 2010, 213, 30.",5,,,,,,,,,,,,,,,,,,,183,,,,67.8,10,,,,N719,,,735
"Y. Xiao, J. Wu, G. Yue, J. Lin, M. Huang, Z. Lan, Electrochim. Acta 2011, 56, 8545.",6,,,,,,,,,,,,,,,,,,,1.88,,,,71,11.2,,,,N719,,,750
"D. Kishore Kumar, M.-H. Hsu, A. Ivaturi, B. Chen, N. Bennett, H. M. Upadhyaya, Flexible Printed Electron. 2019, 4, 015007.",4.2,,,,,,,,,,,,,,,,,,,1.9,,,,57.7,10.7,,,,N719,,,680
"L. Song, Y. Guan, P. Du, Y. Yang, F. Ko, J. Xiong, Sol. Energy Mater. Sol. Cells 2016, 147, 134.",4.2,,,,,,,,,,,,,,,,,,,1.94,,,,57.2,10.3,,,,N719,,,710
"H. C. Weerasinghe, G. V. Franks, J. D. Plessis, G. P. Simon, Y.-B. Cheng, J. Mater. Chem. 2010, 20, 9954.",4.9,,,,,,,,,,,,,,,,,,,1.95,,,,62.3,11.2,,,,N719,,,702
"X. Zhang, W. Guo, C. Pan, J. Mater. Chem. A 2016, 4, 6569.",6.4,,,,,,,,,,,,,,,,,,,1.99,,,,53.4,18.1,,,,N719,,,660
"J. H. Kim, S.-J. Yoo, D. Lee, J. W. Choi, S.-C. Han, T. I. Ryu, H. W. Lee, M. Shin, M. Song, Nano Res. 2021, 14, 2728.",5.4,,,,,,,,,,,,,,,,,,,2.12,,,,76.3,10.4,,,,N719,,,680
"A. F. Palmstrom, G. E. Eperon, T. Leijtens, R. Prasanna, S. N. Habisreutinger, W. Nemeth, E. A. Gaulding, S. P. Dunfield, M. Reese, S. Nanayakkara, T. Moot, J. Werner, J. Liu, B. To, S. T. Christensen, M. D. McGehee, M. F. A. M. van Hest, J. M. Luther, J. J. Berry, D. T. Moore, Joule 2019, 3, 2193.",21.3,,,,,,,,,,,,,,FA0.75Cs0.25Sn0.5Pb0.5I3,,,,,,1.73,1.28,,75,15.6,,,,,,FA0.6Cs0.3DMA0.1PbI2.4Br0.6,1820
"Z. Li, S. Wu, J. Zhang, K. C. Lee, H. Lei, F. Lin, Z. Wang, Z. Zhu, A. K. Y. Jen, Adv. Energy Mater. 2020, 10, 2000361.",13.6,,,,,,,,,,,,,,PBDB-T:SN6IC-4F,,,,,,1.82,1.4,,68.3,11.1,,,,,,Cs0.1(FA0.6MA0.4)0.9Pb(I0.6Br0.4)3,1800
"B. M. Kayes, L. Zhang, R. Twist, I. Ding, G. S. Higashi, IEEE J. Photovoltaics 2014, 4, 729.",30.4,,,,,,,,,,,,,,GaAs,,,,,,1.86,1.41,,84.7,14.3,,,,,,InGaP,2547
"T. S. Kim, H. J. Kim, D.-M. Geum, J.-H. Han, I. S. Kim, N. Hong, G. H. Ryu, J. Kang, W. J. Choi, K. J. Yu, ACS Appl. Mater. Interfaces 2021, 13, 13248.",27.4,,,,,,,,,,,,,,GaAs,,,,,,1.92,1.41,,88,13.1,,,,,,InGaP,2400
"K.-J. Yang, S. Kim, S.-Y. Kim, D.-H. Son, J. Lee, Y.-I. Kim, S.-J. Sung, D.-H. Kim, T. Enkhbat, J. Kim, J. Kim, W. Jo, J.-K. Kang, Adv. Funct. Mater. 2021, n/a, 2102238.",11.2,,,,,,,,"Cu2ZnSn(S,Se)4",,,,,,,,,,,1.16,,,,62.8,33.1,,,,,,,539
"K. Li, F. Li, C. Chen, P. Jiang, S. Lu, S. Wang, Y. Lu, G. Tu, J. Guo, L. Shui, Z. Liu, B. Song, J. Tang, Nano Energy 2021, 86, 106101.",6.1,,,,,,,,Sb2Se3,,,,,,,,,,,1.32,,,,57.9,25.5,,,,,,,415
"M. I. Khalil, R. Bernasconi, A. Lucotti, A. Le Donne, R. A. Mereu, S. Binetti, J. L. Hart, M. L. Taheri, L. Nobili, L. Magagnin, J. Appl. Electrochem. 2021, 51, 209.",0.6,,,,,,,,Cu2ZnSnS4,,,,,,,,,,,1.52,,,,35.5,7.6,,,,,,,204
"Q. Tang, H. Shen, H. Yao, K. Gao, Y. Jiang, Y. Li, Y. Liu, L. Zhang, Z. Ni, Q. Wei, Renewable Energy 2019, 133, 883.",17,,,,,,,,,c-Si,,,,,,,,,,1.14,,,,70.8,36.6,,,,,,,656
