Repository: MasterAI-EAM/Darwin

# Darwin: A Tailored GPT for the Scientific Domain 🇦🇺
**Organization: [University of New South Wales（UNSW) AI4Science](https://www.masterai.com.au) & [GreenDynamics AI](https://www.greendynamics.com.au)**

Darwin is an open-source project dedicated to pretrain and fine-tune the LLaMA model on scientific literature and datasets. Specifically designed for the scientific domain with an emphasis on materials science, chemistry, and physics, Darwin integrates structured and unstructured scientific knowledge to enhance the efficacy of language models in scientific research.

File: dataset/Emerging PV database/EPVDB.csv (part 5 of 6)
Refs.,PCE [%],initial PCE [%],PCE after 200 h test [%],PCE after 100 h test [%],PCE after 1000 h test [%],average visible transmittance [%],Absorber,Absorber blend,Absorber material,Inorganic absorber material,Absorber perovskite,Active material,Bottom material bandgap [eV],Bottom active absorber material,Bottom absorber material,conditions of stability tests,Dye sensitizer,Energy yield in 200 h [Wh cm-2],Energy yield in 1000 h [Wh cm-2],Bandgap [eV],Top material bandgap of tandem solar cell  [eV],Bottom absorber material bandgap [eV],middle and top material bandgap of multijunction solar cell  [eV],fill factor [%],Jsc [mA cm−2],Luminophore and absorber material of solar cell with luminescent concentrator,middle and top absorber material of multijunction solar cell,middle and top absorber of multijunction solar cell,Sensitizing dye,Top absorber material of tandem solar cell,Top absorber of tandem solar cell,Voc [mV]
"I. Hwang, H.-D. Um, B.-S. Kim, M. Wober, K. Seo, Energy Environ. Sci. 2018, 11, 641.",18.9,,,,,,,,,c-Si,,,,,,,,,,1.17,,,,63,39.5,,,,,,,608
"S.-T. Kim, H.-J. Jeong, Y.-C. Kim, V. Bhatt, M. Kumar, J.-H. Yun, J.-H. Jang, Energy Rep. 2021, 7, 2255.",12,,,,,,,,,CIGS,,,,,,,,,,1.17,,,,58.4,35.8,,,,,,,580
"A. Chirilă, P. Reinhard, F. Pianezzi, P. Bloesch, A. R. Uhl, C. Fella, L. Kranz, D. Keller, C. Gretener, H. Hagendorfer, D. Jaeger, R. Erni, S. Nishiwaki, S. Buecheler, A. N. Tiwari, Nat. Mater. 2013, 12, 1107.",20.4,,,,,,,,,CIGS,,,,,,,,,,1.2,,,,78.9,35.1,,,,,,,736
"R. Kaczynski, J. Lee, J. V. Alsburg, B. Sang, U. Schoop, J. Britt, presented at 2017 IEEE 44th Photovoltaic Spec. Conf. (PVSC), Washington, DC, USA 25–30 June 2017.",18.7,,,,,,,,,CIGS,,,,,,,,,,1.22,,,,74.4,35,,,,,,,720
"K. Ruan, K. Ding, Y. Wang, S. Diao, Z. Shao, X. Zhang, J. Jie, J. Mater. Chem. A 2015, 3, 14370.",8.4,,,,,,,,,c-Si,,,,,,,,,,1.32,,,,63,24.3,,,,,,,550
"S. Moon, K. Kim, Y. Kim, J. Heo, J. Lee, Sci. Rep. 2016, 6, 30107.",22.1,,,,,,,,,GaAs,,,,,,,,,,1.42,,,,83.4,27.1,,,,,,,980
"H. P. Mahabaduge, W. L. Rance, J. M. Burst, M. O. Reese, D. M. Meysing, C. A. Wolden, J. Li, J. D. Beach, T. A. Gessert, W. K. Metzger, S. Garner, T. M. Barnes, Appl. Phys. Lett. 2015, 106, 133501.",16.4,,,,,,,,,CdTe,,,,,,,,,,1.46,,,,77.4,25.5,,,,,,,831
"L. Kranz, C. Gretener, J. Perrenoud, R. Schmitt, F. Pianezzi, F. La Mattina, P. Blösch, E. Cheah, A. Chirilă, C. M. Fella, H. Hagendorfer, T. Jäger, S. Nishiwaki, A. R. Uhl, S. Buecheler, A. N. Tiwari, Nat. Commun. 2013, 4, 2306.",11.5,,,,,,,,,CdTe,,,,,,,,,,1.49,,,,63.9,22,,,,,,,821
"T. Söderström, F.-J. Haug, V. Terrazzoni-Daudrix, C. Ballif, J. Appl. Phys. 2008, 103, 114509.",8.8,,,,,,,,,a-Si:H,,,,,,,,,,1.79,,,,70,14.3,,,,,,,888
"C. Zhang, Y. Song, M. Wang, M. Yin, X. Zhu, L. Tian, H. Wang, X. Chen, Z. Fan, L. Lu, D. Li, Adv. Funct. Mater. 2017, 27, 1604720.",8.2,,,,,,,,,a-Si:H,,,,,,,,,,1.88,,,,64,15.6,,,,,,,820
"S.-H. Lim, H.-J. Seok, M.-J. Kwak, D.-H. Choi, S.-K. Kim, D.-H. Kim, H.-K. Kim, Nano Energy 2021, 82, 105703.",15.7,,,,,3,Cs0.175FA0.75MA0.075Pb (I0.875Br0.125)3,,,,,,,,,,,,,1.64,,,,77.2,19,,,,,,,1070
"C. Li, J. Sleppy, N. Dhasmana, M. Soliman, L. Tetard, J. Thomas, J. Mater. Chem. A 2016, 4, 11648.",12.2,,,,,3,MAPbI3,,,,,,,,,,,,,1.53,,,,68.5,17.5,,,,,,,1017
"Z. Ying, X. Yang, J. Zheng, Y. Zhu, J. Xiu, W. Chen, C. Shou, J. Sheng, Y. Zeng, B. Yan, H. Pan, J. Ye, Z. He, J. Mater. Chem. A 2021, 9, 12009.",18.2,,,,,4,CsFAMAPb(IBr)3,,,,,,,,,,,,,1.63,,,,80,21.1,,,,,,,1076
"B. Chen, Y. Bai, Z. Yu, T. Li, X. Zheng, Q. Dong, L. Shen, M. Boccard, A. Gruverman, Z. Holman, J. Huang, Adv. Energy Mater. 2016, 6, 1601128.",16.5,,,,,5,MAPbI3,,,,,,,,,,,,,1.6,,,,74.2,20.6,,,,,,,1080
"P. You, Z. Liu, Q. Tai, S. Liu, F. Yan, Adv. Mater. 2015, 27, 3632.",12,,,,,5,MAPbI3−xClx,,,,,,,,,,,,,1.61,,,,65.3,19.2,,,,,,,960
"C. W. Jang, J. M. Kim, S.-H. Choi, J. Alloys Compd. 2019, 775, 905.",11.2,,,,,5,MAPbI3,,,,,,,,,,,,,1.65,,,,64.9,18.4,,,,,,,940
"J. H. Heo, H. J. Han, M. Lee, M. Song, D. H. Kim, S. H. Im, Energy Environ. Sci. 2015, 8, 2922.",15.8,,,,,6,MAPbI3,,,,,,,,,,,,,1.6,,,,74.4,19.3,,,,,,,1100
"E. Della Gaspera, Y. Peng, Q. Hou, L. Spiccia, U. Bach, J. J. Jasieniak, Y.-B. Cheng, Nano Energy 2015, 13, 249.",13.6,,,,,7,MAPbI3,,,,,,,,,,,,,1.55,,,,67.5,20.4,,,,,,,988
"D. Yang, X. Zhang, Y. Hou, K. Wang, T. Ye, J. Yoon, C. Wu, M. Sanghadasa, S. Liu, S. Priya, Nano Energy 2021, 84, 105934.",19.8,,,,,8,Cs0.05FA0.95PbI3,,,,,,,,,,,,,1.52,,,,79.5,21.9,,,,,,,1137
"S.-H. Lim, H.-J. Seok, M.-J. Kwak, D.-H. Choi, S.-K. Kim, D.-H. Kim, H.-K. Kim, Nano Energy 2021, 82, 105703.",17.4,,,,,9,Cs0.175FA0.825Pb(I0.875Br0.125)3,,,,,,,,,,,,,1.64,,,,75.1,21.5,,,,,,,1083
"L. Yuan, Z. Wang, R. Duan, P. Huang, K. Zhang, Q. Chen, N. K. Allam, Y. Zhou, B. Song, Y. Li, J. Mater. Chem. A 2018, 6, 19696.",17.5,,,,,10,MAPbI3,,,,,,,,,,,,,1.59,,,,73.1,22.4,,,,,,,1070
"J. C. Yu, J. Sun, N. Chandrasekaran, C. J. Dunn, A. S. R. Chesman, J. J. Jasieniak, Nano Energy 2020, 71, 104635.",16.1,,,,,10,Cs0.05(FA0.85MA0.15)0.95Pb(I0.85Br0.15)3,,,,,,,,,,,,,1.65,,,,74.5,20.4,,,,,,,1060
"L. Yuan, Z. Wang, R. Duan, P. Huang, K. Zhang, Q. Chen, N. K. Allam, Y. Zhou, B. Song, Y. Li, J. Mater. Chem. A 2018, 6, 19696.",13.2,,,,,12,MAPbI3,,,,,,,,,,,,,1.6,,,,67.8,19.5,,,,,,,1000
"L. Yuan, Z. Wang, R. Duan, P. Huang, K. Zhang, Q. Chen, N. K. Allam, Y. Zhou, B. Song, Y. Li, J. Mater. Chem. A 2018, 6, 19696.",14.9,,,,,13,MAPbI2.5Br0.5,,,,,,,,,,,,,1.67,,,,68.4,19.8,,,,,,,1100
"S.-H. Lim, H.-J. Seok, M.-J. Kwak, D.-H. Choi, S.-K. Kim, D.-H. Kim, H.-K. Kim, Nano Energy 2021, 82, 105703.",13.6,,,,,14,Cs0.175FA0.825Pb(I0.875Br0.125)3,,,,,,,,,,,,,1.64,,,,78.6,16.5,,,,,,,1048
"C. O. Ramírez Quiroz, I. Levchuk, C. Bronnbauer, M. Salvador, K. Forberich, T. Heumüller, Y. Hou, P. Schweizer, E. Spiecker, C. J. Brabec, J. Mater. Chem. A 2015, 3, 24071.",13,,,,,14,MAPbI3−xClx,,,,,,,,,,,,,1.57,,,,69.9,19.1,,,,,,,970
"L. Yuan, Z. Wang, R. Duan, P. Huang, K. Zhang, Q. Chen, N. K. Allam, Y. Zhou, B. Song, Y. Li, J. Mater. Chem. A 2018, 6, 19696.",11.9,,,,,15,MAPbI3,,,,,,,,,,,,,1.61,,,,66.3,17.8,,,,,,,1000
"L. Yuan, Z. Wang, R. Duan, P. Huang, K. Zhang, Q. Chen, N. K. Allam, Y. Zhou, B. Song, Y. Li, J. Mater. Chem. A 2018, 6, 19696.",13.7,,,,,16,MAPbI2Br,,,,,,,,,,,,,1.76,,,,73.4,16.7,,,,,,,1120
"J. C. Yu, J. Sun, N. Chandrasekaran, C. J. Dunn, A. S. R. Chesman, J. J. Jasieniak, Nano Energy 2020, 71, 104635.",12.8,,,,,17,Cs0.05(FA0.85MA0.15)0.95Pb(I0.85Br0.15)3,,,,,,,,,,,,,1.65,,,,74.1,16.6,,,,,,,1040
"L. Yuan, Z. Wang, R. Duan, P. Huang, K. Zhang, Q. Chen, N. K. Allam, Y. Zhou, B. Song, Y. Li, J. Mater. Chem. A 2018, 6, 19696.",12.2,,,,,18,MAPbI2Br,,,,,,,,,,,,,1.77,,,,72.7,15.1,,,,,,,1110
"C. Li, J. Sleppy, N. Dhasmana, M. Soliman, L. Tetard, J. Thomas, J. Mater. Chem. A 2016, 4, 11648.",9.1,,,,,18,MAPbI3,,,,,,,,,,,,,1.53,,,,61.5,14.6,,,,,,,1017
"E. Della Gaspera, Y. Peng, Q. Hou, L. Spiccia, U. Bach, J. J. Jasieniak, Y.-B. Cheng, Nano Energy 2015, 13, 249.",8.8,,,,,19,MAPbI3,,,,,,,,,,,,,1.55,,,,68.3,13.7,,,,,,,941
"Y.-W. Zhang, P.-P. Cheng, W.-Y. Tan, Y. Min, Appl. Surf. Sci. 2021, 537, 147908.",11.7,,,,,20,MAPbI3+ BiPy − I,,,,,,,,,,,,,1.63,,,,74.6,14.5,,,,,,,1080
"Y. Dou, Z. Liu, Z. Wu, Y. Liu, J. Li, C. Leng, D. Fang, G. Liang, J. Xiao, W. Li, X. Wei, F. Huang, Y.-B. Cheng, J. Zhong, Nano Energy 2020, 71, 104567.",14.7,,,,,20,KxCs0.05(FA0.85MA0.15)0.95Pb(I0.85Br0.15)3,,,,,,,,,,,,,1.63,,,,75.2,17.6,,,,,,,1108
"Y. Dou, Z. Liu, Z. Wu, Y. Liu, J. Li, C. Leng, D. Fang, G. Liang, J. Xiao, W. Li, X. Wei, F. Huang, Y.-B. Cheng, J. Zhong, Nano Energy 2020, 71, 104567.",14.2,,,,,21,KxCs0.05(FA0.85MA0.15)0.95Pb(I0.85Br0.15)3,,,,,,,,,,,,,1.63,,,,73.2,17.4,,,,,,,1117
"Y. Dou, Z. Liu, Z. Wu, Y. Liu, J. Li, C. Leng, D. Fang, G. Liang, J. Xiao, W. Li, X. Wei, F. Huang, Y.-B. Cheng, J. Zhong, Nano Energy 2020, 71, 104567.",13.2,,,,,22,KxCs0.05(FA0.85MA0.15)0.95Pb(I0.85Br0.15)3,,,,,,,,,,,,,1.61,,,,71.7,17.2,,,,,,,1073
"Y. Dou, Z. Liu, Z. Wu, Y. Liu, J. Li, C. Leng, D. Fang, G. Liang, J. Xiao, W. Li, X. Wei, F. Huang, Y.-B. Cheng, J. Zhong, Nano Energy 2020, 71, 104567.",12.3,,,,,23,KxCs0.05(FA0.85MA0.15)0.95Pb(I0.85Br0.15)3,,,,,,,,,,,,,1.61,,,,66.6,17.1,,,,,,,1082
"S. Xiao, H. Chen, F. Jiang, Y. Bai, Z. Zhu, T. Zhang, X. Zheng, G. Qian, C. Hu, Y. Zhou, Y. Qu, S. Yang, Adv. Mater. Interfaces 2016, 3, 1600484.",11.3,,,,,23,MAPbI3,,,,,,,,,,,,,1.62,,,,72.3,15.1,,,,,,,1040
"C. O. Ramírez Quiroz, I. Levchuk, C. Bronnbauer, M. Salvador, K. Forberich, T. Heumüller, Y. Hou, P. Schweizer, E. Spiecker, C. J. Brabec, J. Mater. Chem. A 2015, 3, 24071.",10.8,,,,,23,MAPbI3−xClx,,,,,,,,,,,,,1.57,,,,64.4,17.3,,,,,,,970
"L. Yuan, Z. Wang, R. Duan, P. Huang, K. Zhang, Q. Chen, N. K. Allam, Y. Zhou, B. Song, Y. Li, J. Mater. Chem. A 2018, 6, 19696.",9.4,,,,,24,MAPbI1.5Br1.5,,,,,,,,,,,,,1.87,,,,61.6,13.6,,,,,,,1120
"C.-Y. Chang, K.-T. Lee, W.-K. Huang, H.-Y. Siao, Y.-C. Chang, Chem. Mater. 2015, 27, 5122.",10.8,,,,,25,MAPbI3,,,,,,,,,,,,,1.55,,,,69.7,16.3,,,,,,,950
"J. W. Jung, C.-C. Chueh, A. K. Y. Jen, Adv. Energy Mater. 2015, 5, 1500486.",10.2,,,,,26,MAPbI3,,,,,,,,,,,,,1.63,,,,78.1,12.2,,,,,,,1070
"L. Yuan, Z. Wang, R. Duan, P. Huang, K. Zhang, Q. Chen, N. K. Allam, Y. Zhou, B. Song, Y. Li, J. Mater. Chem. A 2018, 6, 19696.",12.1,,,,,27,MAPbI3,,,,,,,,,,,,,1.6,,,,66.2,18.3,,,,,,,1000
"F. Guo, H. Azimi, Y. Hou, T. Przybilla, M. Hu, C. Bronnbauer, S. Langner, E. Spiecker, K. Forberich, C. J. Brabec, Nanoscale 2015, 7, 1642.",8.5,,,,,28,MAPbI3−xClx,,,,,,,,,,,,,1.6,,,,66.8,13.1,,,,,,,964
"C. O. Ramírez Quiroz, I. Levchuk, C. Bronnbauer, M. Salvador, K. Forberich, T. Heumüller, Y. Hou, P. Schweizer, E. Spiecker, C. J. Brabec, J. Mater. Chem. A 2015, 3, 24071.",8.1,,,,,28,MAPbI3−xClx,,,,,,,,,,,,,1.57,,,,70.2,11.2,,,,,,,1030
"H.-C. Kwon, A. Kim, H. Lee, D. Lee, S. Jeong, J. Moon, Adv. Energy Mater. 2016, 6, 1601055.",12.8,,,,,30,MAPbI3−xClx,,,,,,,,,,,,,1.62,,,,74.9,16.5,,,,,,,1030
"J. C. Yu, J. Sun, N. Chandrasekaran, C. J. Dunn, A. S. R. Chesman, J. J. Jasieniak, Nano Energy 2020, 71, 104635.",7.4,,,,,30,Cs0.05(FA0.85MA0.15)0.95Pb(I0.85Br0.15)3,,,,,,,,,,,,,1.65,,,,62.2,11.8,,,,,,,1010
"L. Yuan, Z. Wang, R. Duan, P. Huang, K. Zhang, Q. Chen, N. K. Allam, Y. Zhou, B. Song, Y. Li, J. Mater. Chem. A 2018, 6, 19696.",11.9,,,,,31,MAPbI2.5Br0.5,,,,,,,,,,,,,1.69,,,,69.4,16.3,,,,,,,1050
"C. Roldán-Carmona, O. Malinkiewicz, R. Betancur, G. Longo, C. Momblona, F. Jaramillo, L. Camacho, H. J. Bolink, Energy Environ. Sci. 2014, 7, 2968.",7.3,,,,,33,MAPbI3,,,,,,,,,,,,,1.55,,,,52.5,13.4,,,,,,,1037
"H.-C. Kwon, A. Kim, H. Lee, D. Lee, S. Jeong, J. Moon, Adv. Energy Mater. 2016, 6, 1601055.",11.7,,,,,34,MAPbI3−xClx,,,,,,,,,,,,,1.62,,,,74.6,15.9,,,,,,,990
"L. Yuan, Z. Wang, R. Duan, P. Huang, K. Zhang, Q. Chen, N. K. Allam, Y. Zhou, B. Song, Y. Li, J. Mater. Chem. A 2018, 6, 19696.",10.3,,,,,36,MAPbI2Br,,,,,,,,,,,,,1.79,,,,65.5,14.6,,,,,,,1080
"H.-C. Kwon, A. Kim, H. Lee, D. Lee, S. Jeong, J. Moon, Adv. Energy Mater. 2016, 6, 1601055.",10.8,,,,,37,MAPbI3−xClx,,,,,,,,,,,,,1.62,,,,73.1,14.7,,,,,,,1010
"C. O. Ramírez Quiroz, I. Levchuk, C. Bronnbauer, M. Salvador, K. Forberich, T. Heumüller, Y. Hou, P. Schweizer, E. Spiecker, C. J. Brabec, J. Mater. Chem. A 2015, 3, 24071.",7.8,,,,,37,MAPbI3−xClx,,,,,,,,,,,,,1.57,,,,69.6,11.6,,,,,,,970
"J. W. Jung, C.-C. Chueh, A. K. Y. Jen, Adv. Energy Mater. 2015, 5, 1500486.",10.7,,,,,38,MAPbI3,,,,,,,,,,,,,1.63,,,,77.6,13,,,,,,,1060
"L. Yuan, Z. Wang, R. Duan, P. Huang, K. Zhang, Q. Chen, N. K. Allam, Y. Zhou, B. Song, Y. Li, J. Mater. Chem. A 2018, 6, 19696.",8.8,,,,,41,MAPbI1.5Br1.5,,,,,,,,,,,,,1.9,,,,62.2,12.8,,,,,,,1110
"H.-C. Kwon, A. Kim, H. Lee, D. Lee, S. Jeong, J. Moon, Adv. Energy Mater. 2016, 6, 1601055.",10.3,,,,,42,MAPbI3−xClx,,,,,,,,,,,,,1.63,,,,75.6,13.6,,,,,,,1000
"H.-C. Kwon, A. Kim, H. Lee, D. Lee, S. Jeong, J. Moon, Adv. Energy Mater. 2016, 6, 1601055.",8.5,,,,,45,MAPbI3−xClx,,,,,,,,,,,,,1.64,,,,73.5,12.6,,,,,,,960
"C. O. Ramírez Quiroz, I. Levchuk, C. Bronnbauer, M. Salvador, K. Forberich, T. Heumüller, Y. Hou, P. Schweizer, E. Spiecker, C. J. Brabec, J. Mater. Chem. A 2015, 3, 24071.",3.6,,,,,46,MAPbI3−xClx,,,,,,,,,,,,,1.57,,,,64.4,5.4,,,,,,,1030
"S. Bag, M. F. Durstock, Nano Energy 2016, 30, 542.",4.5,,,,,47,MAPbI3,,,,,,,,,,,,,1.63,,,,63,8.2,,,,,,,880
"G. Liu, C. Wu, Z. Zhang, Z. Chen, L. Xiao, B. Qu, Sol. RRL 2020, 4, 2000056.",1.1,,,,,66,Cs2AgBiBr6,,,,,,,,,,,,,2.62,,,,52.9,2.1,,,,,,,1000
"L. Zuo, X. Shi, W. Fu, A. K.-Y. Jen, Adv. Mater. 2019, 31, 1901683.",7.8,,,,,68,FAPbBr2.43Cl0.57,,,,,,,,,,,,,2.35,,,,72,6.7,,,,,,,1550
"G. Liu, C. Wu, Z. Zhang, Z. Chen, L. Xiao, B. Qu, Sol. RRL 2020, 4, 2000056.",1.5,,,,,72,Cs2AgBiBr6,,,,,,,,,,,,,2.62,,,,74.3,2.1,,,,,,,960
"D. Liu, C. Yang, R. R. Lunt, Joule 2018, 2, 1827.",0.2,,,,,72,MAPbCl3,,,,,,,,,,,,,3.03,,,,35.4,0.6,,,,,,,1110
"G. Liu, C. Wu, Z. Zhang, Z. Chen, L. Xiao, B. Qu, Sol. RRL 2020, 4, 2000056.",1.6,,,,,73,Cs2AgBiBr6,,,,,,,,,,,,,2.62,,,,73.1,2.2,,,,,,,970
"D. Liu, C. Yang, R. R. Lunt, Joule 2018, 2, 1827.",0.5,,,,,73,MAPbCl2.4Br0.6,,,,,,,,,,,,,2.84,,,,44.9,0.9,,,,,,,1260
"G. Liu, C. Wu, Z. Zhang, Z. Chen, L. Xiao, B. Qu, Sol. RRL 2020, 4, 2000056.",1.5,,,,,74,Cs2AgBiBr6,,,,,,,,,,,,,2.62,,,,71.1,2.2,,,,,,,970
"Y.-M. Sung, M.-Z. Li, D. Luo, Y.-D. Li, S. Biring, Y.-C. Huang, C.-K. Wang, S.-W. Liu, K.-T. Wong, Nano Energy 2021, 80, 105565.",13.3,,,,,1,,,,,,PM6:Y6,,,,,,,,1.4,,,,66.5,24.6,,,,,,,810
"K.-S. Chen, J.-F. Salinas, H.-L. Yip, L. Huo, J. Hou, A. K. Y. Jen, Energy Environ. Sci. 2012, 5, 9551.",7.6,,,,,2,,,,,,PBDTTT-C-T:PC71BM,,,,,,,,1.66,,,,63.3,15.6,,,,,,,770
"Y.-M. Sung, M.-Z. Li, D. Luo, Y.-D. Li, S. Biring, Y.-C. Huang, C.-K. Wang, S.-W. Liu, K.-T. Wong, Nano Energy 2021, 80, 105565.",12.6,,,,,3,,,,,,PM6:Y6,,,,,,,,1.4,,,,64.5,24.5,,,,,,,800
"C.-K. Wang, B.-H. Jiang, J.-H. Lu, M.-T. Cheng, R.-J. Jeng, Y.-W. Lu, C.-P. Chen, K.-T. Wong, ChemSusChem 2020, 13, 903.",12,,,,,6,,,,,,PM7/PTTtID-Cl/IT-4F,,,,,,,,1.47,,,,70.4,19.6,,,,,,,870
"Y.-M. Sung, M.-Z. Li, D. Luo, Y.-D. Li, S. Biring, Y.-C. Huang, C.-K. Wang, S.-W. Liu, K.-T. Wong, Nano Energy 2021, 80, 105565.",7.3,,,,,8,,,,,,DTDCPB:C70,,,,,,,,1.73,,,,69.6,12.1,,,,,,,860
"Z. Hu, Z. Wang, Q. An, F. Zhang, Sci. Bull. 2020, 65, 131.",14.2,,,,,9,,,,,,PM6:Y6,,,,,,,,1.42,,,,72.3,23,,,,,,,854
"K.-S. Chen, J.-F. Salinas, H.-L. Yip, L. Huo, J. Hou, A. K. Y. Jen, Energy Environ. Sci. 2012, 5, 9551.",7.1,,,,,11,,,,,,PBDTTT-C-T:PC71BM,,,,,,,,1.66,,,,64.4,14.5,,,,,,,760
"Z. Hu, Z. Wang, Q. An, F. Zhang, Sci. Bull. 2020, 65, 131.",13.3,,,,,13,,,,,,PM6:Y6,,,,,,,,1.42,,,,71.9,21.7,,,,,,,853
"X. Li, R. Xia, K. Yan, J. Ren, H.-L. Yip, C.-Z. Li, H. Chen, ACS Energy Lett. 2020, 5, 3115.",13.6,,,,,14,,,,,,PM6:Y6,,,,,,,,1.4,,,,75.8,21.1,,,,,,,850
"W. Song, Y. Liu, B. Fanady, Y. Han, L. Xie, Z. Chen, K. Yu, X. Peng, X. Zhang, Z. Ge, Nano Energy 2021, 86, 106044.",12,,,,,14,,,,,,PM6:Y6:C6,,,,,,,,1.41,,,,72.8,19.6,,,,,,,844
"T. Xiao, J. Wang, S. Yang, Y. Zhu, D. Li, Z. Wang, S. Feng, L. Bu, X. Zhan, G. Lu, J. Mater. Chem. A 2020, 8, 401.",8.9,,,,,15,,,,,,PTB7-Th:FNIC1,,,,,,,,1.52,,,,63,18.3,,,,,,,772
"S. Wageh, M. Raïssi, T. Berthelot, A. A. Al-Ghamdi, A. M. Abusorrah, W. Boukhili, O. A. Al-Hartomy, Adv. Eng. Mater. 2021, 23, 2001305.",2.9,,,,,16,,,,,,P3HT-PCBM,,,,,,,,1.95,,,,55.4,9.7,,,,,,,540
"W. Song, B. Fanady, R. Peng, L. Hong, L. Wu, W. Zhang, T. Yan, T. Wu, S. Chen, Z. Ge, Adv. Energy Mater. 2020, 10, 2000136.",12.6,,,,,17,,,,,,PBDB-T-2F:Y6,,,,,,,,1.39,,,,73.2,21.2,,,,,,,810
"W. Song, B. Fanady, R. Peng, L. Hong, L. Wu, W. Zhang, T. Yan, T. Wu, S. Chen, Z. Ge, Adv. Energy Mater. 2020, 10, 2000136.",11.7,,,,,18,,,,,,PBDB-T-2F:Y6,,,,,,,,1.39,,,,69.6,20.7,,,,,,,810
"Z. Hu, Z. Wang, Q. An, F. Zhang, Sci. Bull. 2020, 65, 131.",12.4,,,,,19,,,,,,PM6:Y6,,,,,,,,1.42,,,,71.4,20.4,,,,,,,852
"Y. Bai, C. Zhao, R. Shi, J. Wang, F. Wang, T. Hayat, A. Alsaedi, Z. a. Tan, Mater. Chem. Front. 2020, 4, 2072.",12.3,,,,,20,,,,,,PM6:Y6,,,,,,,,1.42,,,,73,20.6,,,,,,,817
"L. Chang, L. Duan, M. Sheng, J. Yuan, H. Yi, Y. Zou, A. Uddin, Nanomaterials 2020, 10, 1759.",13.8,,,,,21,,,,,,PM6:N3,,,,,,,,1.41,,,,66.5,25.3,,,,,,,820
"Y. Li, X. Guo, Z. Peng, B. Qu, H. Yan, H. Ade, M. Zhang, S. R. Forrest, Proc. Natl. Acad. Sci. U. S. A. 2020, 117, 21147.",11,,,,,25,,,,,,PCE-10:A078,,,,,,,,1.34,,,,70,20.9,,,,,,,750
"M. Yao, T. Li, Y. Long, P. Shen, G. Wang, C. Li, J. Liu, W. Guo, Y. Wang, L. Shen, X. Zhan, Sci. Bull. 2020, 65, 217.",10.2,,,,,25,,,,,,PTB7-Th:FOIC,,,,,,,,1.4,,,,68.3,20.3,,,,,,,736
"Y. Bai, C. Zhao, X. Chen, S. Zhang, S. Zhang, T. Hayat, A. Alsaedi, Z. a. Tan, J. Hou, Y. Li, J. Mater. Chem. A 2019, 7, 15887.",12.9,,,,,26,,,,,,PBDB-T-2F:Y6,,,,,,,,1.4,,,,72.4,21.6,,,,,,,825
"L. Chang, L. Duan, M. Sheng, J. Yuan, H. Yi, Y. Zou, A. Uddin, Nanomaterials 2020, 10, 1759.",8.9,,,,,28,,,,,,PM6:N3,,,,,,,,1.41,,,,65.1,16.8,,,,,,,810
"K.-S. Chen, J.-F. Salinas, H.-L. Yip, L. Huo, J. Hou, A. K. Y. Jen, Energy Environ. Sci. 2012, 5, 9551.",5.6,,,,,28,,,,,,PBDTTT-C-T:PC71BM,,,,,,,,1.66,,,,61.9,11.9,,,,,,,760
"L. Chang, L. Duan, M. Sheng, J. Yuan, H. Yi, Y. Zou, A. Uddin, Nanomaterials 2020, 10, 1759.",7.8,,,,,29,,,,,,PM6:N3,,,,,,,,1.41,,,,64.7,15.2,,,,,,,800
"R. Xia, C. J. Brabec, H.-L. Yip, Y. Cao, Joule 2019, 3, 2241.",10.8,,,,,30,,,,,,PTB7-Th:IEICO-4F,,,,,,,,1.35,,,,68.7,21.9,,,,,,,718
"M. Yao, T. Li, Y. Long, P. Shen, G. Wang, C. Li, J. Liu, W. Guo, Y. Wang, L. Shen, X. Zhan, Sci. Bull. 2020, 65, 217.",9.1,,,,,34,,,,,,PTB7-Th:FOIC,,,,,,,,1.4,,,,67.1,18.5,,,,,,,733
"Y. Li, C. Ji, Y. Qu, X. Huang, S. Hou, C.-Z. Li, L.-S. Liao, L. J. Guo, S. R. Forrest, Adv. Mater. 2019, 31, 1903173.",8.8,,,,,36,,,,,,PCE-10:BT-CIC:TT-FIC,,,,,,,,1.37,,,,71.9,18,,,,,,,680
"W. Jose da Silva, H. P. Kim, A. Rashid bin Mohd Yusoff, J. Jang, Nanoscale 2013, 5, 9324.",6.9,,,,,36,,,,,,PSEHTT:ICBA,,,,,,,,1.86,,,,66.5,11.6,,,,,,,890
"W. Jose da Silva, H. P. Kim, A. Rashid bin Mohd Yusoff, J. Jang, Nanoscale 2013, 5, 9324.",6.1,,,,,37,,,,,,PSEHTT:ICBA,,,,,,,,1.86,,,,66.8,10.2,,,,,,,890
"S. Song, H. W. Cho, J. Jeong, Y. J. Yoon, S. Y. Park, S. Song, B. H. Woo, Y. C. Jun, B. Walker, J. Y. Kim, Sol. RRL 2020, 4, 2000201.",5.7,,,,,38,,,,,,PTB7-Th:IEICO-4F,,,,,,,,1.33,,,,66.2,12.4,,,,,,,700
"W. Jose da Silva, H. P. Kim, A. Rashid bin Mohd Yusoff, J. Jang, Nanoscale 2013, 5, 9324.",4.9,,,,,39,,,,,,PSEHTT:ICBA,,,,,,,,1.86,,,,67.9,8.3,,,,,,,880
"D. Corzo, E. Bihar, E. B. Alexandre, D. Rosas-Villalva, D. Baran, Adv. Funct. Mater. 2021, 31, 2005763.",9.6,,,,,42,,,,,,PTB7-Th:IEICO-4F,,,,,,,,1.35,,,,53.2,26.1,,,,,,,690
"Y. Li, X. Guo, Z. Peng, B. Qu, H. Yan, H. Ade, M. Zhang, S. R. Forrest, Proc. Natl. Acad. Sci. U. S. A. 2020, 117, 21147.",8.1,,,,,43,,,,,,PCE-10:A078,,,,,,,,1.34,,,,68.1,16.3,,,,,,,730
"Y. Li, C. Ji, Y. Qu, X. Huang, S. Hou, C.-Z. Li, L.-S. Liao, L. J. Guo, S. R. Forrest, Adv. Mater. 2019, 31, 1903173.",8,,,,,44,,,,,,PCE-10:BT-CIC:TT-FIC,,,,,,,,1.37,,,,72.6,16.2,,,,,,,680
"Y. Li, X. Guo, Z. Peng, B. Qu, H. Yan, H. Ade, M. Zhang, S. R. Forrest, Proc. Natl. Acad. Sci. U. S. A. 2020, 117, 21147.",10.8,,,,,46,,,,,,PCE-10:A078,,,,,,,,1.34,,,,70.6,20.4,,,,,,,750
"Y. Li, X. Guo, Z. Peng, B. Qu, H. Yan, H. Ade, M. Zhang, S. R. Forrest, Proc. Natl. Acad. Sci. U. S. A. 2020, 117, 21147.",7.1,,,,,47,,,,,,PCE-10:A078,,,,,,,,1.34,,,,68,14.3,,,,,,,730
"W. Jose da Silva, H. P. Kim, A. Rashid bin Mohd Yusoff, J. Jang, Nanoscale 2013, 5, 9324.",2.4,,,,,47,,,,,,PSEHTT:ICBA,,,,,,,,1.86,,,,68.2,4.1,,,,,,,860
"Y. Li, C. Ji, Y. Qu, X. Huang, S. Hou, C.-Z. Li, L.-S. Liao, L. J. Guo, S. R. Forrest, Adv. Mater. 2019, 31, 1903173.",7.2,,,,,49,,,,,,PCE-10:BT-CIC:TT-FIC,,,,,,,,1.37,,,,72.6,14.8,,,,,,,670
"Q. Liu, L. G. Gerling, F. Bernal-Texca, J. Toudert, T. Li, X. Zhan, J. Martorell, Adv. Energy Mater. 2020, 10, 1904196.",8.3,,,,,50,,,,,,PTB7-Th:FOIC:PC71BM,,,,,,,,1.38,,,,66.8,16.7,,,,,,,746
"Q. Liu, L. G. Gerling, F. Bernal-Texca, J. Toudert, T. Li, X. Zhan, J. Martorell, Adv. Energy Mater. 2020, 10, 1904196.",7.4,,,,,51,,,,,,PTB7-Th:FOIC:PC71BM,,,,,,,,1.39,,,,66.7,14.7,,,,,,,749
"W. Jose da Silva, H. P. Kim, A. Rashid bin Mohd Yusoff, J. Jang, Nanoscale 2013, 5, 9324.",1.8,,,,,53,,,,,,PSEHTT:ICBA,,,,,,,,1.86,,,,54.8,3.8,,,,,,,890
"J. Lee, H. Cha, H. Yao, J. Hou, Y.-H. Suh, S. Jeong, K. Lee, J. R. Durrant, ACS Appl. Mater. Interfaces 2020, 12, 32764.",5.7,,,,,53,,,,,,DPP2T:IEICO-4F,,,,,,,,1.32,,,,69.5,10.6,,,,,,,750
"N. Chaturvedi, N. Gasparini, D. Corzo, J. Bertrandie, N. Wehbe, J. Troughton, D. Baran, Adv. Funct. Mater. 2021, 31, 2009996.",9.1,,,,,60,,,,,,PTB7-Th:IEICO-4F,,,,,,,,1.32,,,,59.1,22.6,,,,,,,680
"J. Lee, H. Cha, H. Yao, J. Hou, Y.-H. Suh, S. Jeong, K. Lee, J. R. Durrant, ACS Appl. Mater. Interfaces 2020, 12, 32764.",3.9,,,,,60,,,,,,DPP2T:IEICO-4F,,,,,,,,1.33,,,,70.2,7.3,,,,,,,749
"L. Zuo, X. Shi, W. Fu, A. K.-Y. Jen, Adv. Mater. 2019, 31, 1901683.",5.9,,,,,62,,,,,,PTB7-Th:6TIC-4F,,,,,,,,1.33,,,,66,12.9,,,,,,,690
"C. Yang, M. Moemeni, M. Bates, W. Sheng, B. Borhan, R. R. Lunt, Adv. Opt. Mater. 2020, 8, 1901536.",1.2,,,,,73,,,,,,COi8DFIC,,,,,,,,1.5,,,,81,1.5,,,,,,,990
"Y. Zhao, R. R. Lunt, Adv. Energy Mater. 2013, 3, 1143.",0.4,,,,,84,,,,,,PBMMA:PEMA:(TBA)2Mo6Cl14,,,,,,,,2.81,,,,65,1.3,,,,,,,520
"Y. Zhao, G. A. Meek, B. G. Levine, R. R. Lunt, Adv. Opt. Mater. 2014, 2, 606.",0.4,,,,,86,,,,,,Cy7,,,,,,,,1.52,,,,66,1.2,,,,,,,500
"C. López-López, S. Colodrero, H. Míguez, Phys. Chem. Chem. Phys. 2014, 16, 663.",5.2,,,,,1,,,,,,,,,,,,,,2,,,,53.7,12.4,,,,N719,,,780
"C. López-López, S. Colodrero, H. Míguez, Phys. Chem. Chem. Phys. 2014, 16, 663.",4.5,,,,,9,,,,,,,,,,,,,,2,,,,56,10.3,,,,N719,,,780
"D. Colonna, V. Capogna, A. Lembo, T. M. Brown, A. Reale, A. D. Carlo, Appl. Phys. Express 2012, 5, 022303.",4.3,,,,,9,,,,,,,,,,,,,,1.82,,,,60,9.9,,,,N719+SDA,,,720
"D. Colonna, V. Capogna, A. Lembo, T. M. Brown, A. Reale, A. D. Carlo, Appl. Phys. Express 2012, 5, 022303.",5.2,,,,,10,,,,,,,,,,,,,,2.01,,,,57,11.9,,,,N719,,,770
"C. López-López, S. Colodrero, H. Míguez, Phys. Chem. Chem. Phys. 2014, 16, 663.",4.9,,,,,10,,,,,,,,,,,,,,2,,,,56.1,11.4,,,,N719,,,765
"M. Aftabuzzaman, C. K. Kim, H. Zhou, H. K. Kim, Nanoscale 2020, 12, 1602.",10.1,,,,,13,,,,,,,,,,,,,,1.68,,,,80.2,14.9,,,,SGT-021,,,851
"M. Aftabuzzaman, C. K. Kim, H. Zhou, H. K. Kim, Nanoscale 2020, 12, 1602.",9.9,,,,,14,,,,,,,,,,,,,,1.68,,,,78.5,14.9,,,,SGT-021,,,850
"M. Aftabuzzaman, C. K. Kim, H. Zhou, H. K. Kim, Nanoscale 2020, 12, 1602.",9.6,,,,,15,,,,,,,,,,,,,,1.68,,,,77.2,14.7,,,,SGT-021,,,850
"M. Aftabuzzaman, C. K. Kim, H. Zhou, H. K. Kim, Nanoscale 2020, 12, 1602.",9.8,,,,,17,,,,,,,,,,,,,,1.68,,,,75.5,15.1,,,,SGT-021,,,855
"D. A. Chalkias, C. Charalampopoulos, A. K. Andreopoulou, A. Karavioti, E. Stathatos, J. Power Sources 2021, 496, 229842.",8.6,,,,,18,,,,,,,,,,,,,,2,,,,68.4,16.7,,,,N719 (EtOH),,,750
"D. Colonna, V. Capogna, A. Lembo, T. M. Brown, A. Reale, A. D. Carlo, Appl. Phys. Express 2012, 5, 022303.",4.2,,,,,23,,,,,,,,,,,,,,1.82,,,,64,9.9,,,,N719+SDA,,,650
"D. Colonna, V. Capogna, A. Lembo, T. M. Brown, A. Reale, A. D. Carlo, Appl. Phys. Express 2012, 5, 022303.",3.6,,,,,23,,,,,,,,,,,,,,2.01,,,,68,8.2,,,,N719,,,650
"D. A. Chalkias, C. Charalampopoulos, A. K. Andreopoulou, A. Karavioti, E. Stathatos, J. Power Sources 2021, 496, 229842.",7.8,,,,,24,,,,,,,,,,,,,,2,,,,56.3,17.4,,,,N719 (EtOH),,,794
"D. Colonna, V. Capogna, A. Lembo, T. M. Brown, A. Reale, A. D. Carlo, Appl. Phys. Express 2012, 5, 022303.",2.6,,,,,25,,,,,,,,,,,,,,1.82,,,,71,5.6,,,,N719+SDA,,,650
"Q. Huaulmé, V. M. Mwalukuku, D. Joly, J. Liotier, Y. Kervella, P. Maldivi, S. Narbey, F. Oswald, A. J. Riquelme, J. A. Anta, R. Demadrille, Nat. Energy 2020, 5, 468.",3.7,,,,,27,,,,,,,,,,,,,,1.77,,,,65.8,10.7,,,,NPI,,,521
"D. Colonna, V. Capogna, A. Lembo, T. M. Brown, A. Reale, A. D. Carlo, Appl. Phys. Express 2012, 5, 022303.",1.5,,,,,30,,,,,,,,,,,,,,2.19,,,,70,3.3,,,,N719,,,640
"D. A. Chalkias, C. Charalampopoulos, A. K. Andreopoulou, A. Karavioti, E. Stathatos, J. Power Sources 2021, 496, 229842.",6.4,,,,,31,,,,,,,,,,,,,,2.23,,,,67.9,13.5,,,,TPA-1 (EtOH),,,698
"D. A. Chalkias, C. Charalampopoulos, A. K. Andreopoulou, A. Karavioti, E. Stathatos, J. Power Sources 2021, 496, 229842.",6.1,,,,,33,,,,,,,,,,,,,,2.3,,,,68.3,12.5,,,,TPA-2 (EtOH),,,711
"D. A. Chalkias, C. Charalampopoulos, A. K. Andreopoulou, A. Karavioti, E. Stathatos, J. Power Sources 2021, 496, 229842.",6.1,,,,,36,,,,,,,,,,,,,,2.23,,,,54.7,14.5,,,,TPA-1 (EtOH),,,766
"D. A. Chalkias, C. Charalampopoulos, S. Aivali, A. K. Andreopoulou, A. Karavioti, E. Stathatos, Energies 2021, 14, 1159.",3.5,,,,,37,,,,,,,,,,,,,,2.46,,,,67.5,8,,,,Cz-2,,,648
"D. A. Chalkias, C. Charalampopoulos, A. K. Andreopoulou, A. Karavioti, E. Stathatos, J. Power Sources 2021, 496, 229842.",5.7,,,,,38,,,,,,,,,,,,,,2.31,,,,54.2,13.6,,,,TPA-2 (EtOH),,,769
"K. Kim, S. K. Nam, J. H. Moon, ACS Appl. Energy Mater. 2020, 3, 5277.",7.8,,,,,43,,,,,,,,,,,,,,1.95,,,,70.8,15.3,,,,PdTPBP/BPEA,,,720
"W. Naim, V. Novelli, I. Nikolinakos, N. Barbero, I. Dzeba, F. Grifoni, Y. Ren, T. Alnasser, A. Velardo, R. Borrelli, S. Haacke, S. M. Zakeeruddin, M. Graetzel, C. Barolo, F. Sauvage, JACS Au 2021, 1, 409.",3.1,,,,,69,,,,,,,,,,,,,,1.39,,,,65.6,11.2,,,,VG20-C16,,,422
"W. Naim, V. Novelli, I. Nikolinakos, N. Barbero, I. Dzeba, F. Grifoni, Y. Ren, T. Alnasser, A. Velardo, R. Borrelli, S. Haacke, S. M. Zakeeruddin, M. Graetzel, C. Barolo, F. Sauvage, JACS Au 2021, 1, 409.",2.3,,,,,76,,,,,,,,,,,,,,1.41,,,,65.9,8.6,,,,VG20-C16,,,406
"S. W. Leow, W. Li, J. M. R. Tan, S. Venkataraj, V. Tunuguntla, M. Zhang, S. Magdassi, L. H. Wong, Sol. RRL 2021, n/a, 2100131.",3,,,,,1,,,,"Cu2ZnSn(S,Se)4",,,,,,,,,,1.46,,,,42.8,14.6,,,,,,,475
"S.-J. Lee, S.-J. Sung, K.-J. Yang, J.-K. Kang, J. Y. Kim, Y. S. Do, D.-H. Kim, ACS Appl. Energy Mater. 2020, 3, 12644.",3.4,,,,,8,,,,Sb2S3,,,,,,,,,,1.83,,,,42,12.1,,,,,,,679
"M. J. Shin, J. H. Jo, A. Cho, J. Gwak, J. H. Yun, K. Kim, S. K. Ahn, J. H. Park, J. Yoo, I. Jeong, B.-H. Choi, J.-S. Cho, Sol. Energy 2019, 181, 276.",10,,,,,2,,,,CIGS,,,,,,,,,,1.23,,,,66.9,23.3,,,,,,,640
"M. J. Shin, S. Park, A. Lee, S. J. Park, A. Cho, K. Kim, S. K. Ahn, J. Hyung Park, J. Yoo, D. Shin, I. Jeong, J. H. Yun, J. Gwak, J.-S. Cho, Appl. Surf. Sci. 2021, 535, 147732.",9.8,,,,,5,,,,CIGS,,,,,,,,,,1.26,,,,67.6,22.9,,,,,,,630
"J. Kim, J. W. Lim, G. Kim, M. Shin, ACS Appl. Mater. Interfaces 2021, 13, 4968.",6.6,,,,,7,,,,a-Si:H,,,,,,,,,,1.92,,,,63.7,11.8,,,,,,,881
"M. J. Shin, J. H. Jo, A. Cho, J. Gwak, J. H. Yun, K. Kim, S. K. Ahn, J. H. Park, J. Yoo, I. Jeong, B.-H. Choi, J.-S. Cho, Sol. Energy 2019, 181, 276.",9.8,,,,,9,,,,CIGS,,,,,,,,,,1.3,,,,74.1,20.9,,,,,,,630
"K. Kim, W. N. Shafarman, Nano Energy 2016, 30, 488.",6.5,,,,,9,,,,CIGS,,,,,,,,,,1.28,,,,46.5,22.9,,,,,,,597
"M. J. Shin, S. Park, A. Lee, S. J. Park, A. Cho, K. Kim, S. K. Ahn, J. Hyung Park, J. Yoo, D. Shin, I. Jeong, J. H. Yun, J. Gwak, J.-S. Cho, Appl. Surf. Sci. 2021, 535, 147732.",8.4,,,,,11,,,,CIGS,,,,,,,,,,1.34,,,,66.3,20.4,,,,,,,620
"J.-S. Cho, Y. H. Seo, B.-H. Choi, A. Cho, A. Lee, M. J. Shin, K. Kim, S. K. Ahn, J. H. Park, J. Yoo, D. Shin, I. Jeong, J. Gwak, Sol. Energy Mater. Sol. Cells 2019, 202, 110078.",7.5,,,,,16,,,,a-Si:H,,,,,,,,,,1.83,,,,65.3,14.2,,,,,,,810
"J.-S. Cho, Y. H. Seo, B.-H. Choi, A. Cho, A. Lee, M. J. Shin, K. Kim, S. K. Ahn, J. H. Park, J. Yoo, D. Shin, I. Jeong, J. Gwak, Sol. Energy Mater. Sol. Cells 2019, 202, 110078.",7.7,,,,,17,,,,a-Si:H,,,,,,,,,,1.83,,,,67.3,14.1,,,,,,,810
"J. W. Lim, S. H. Lee, D. J. Lee, Y. J. Lee, S. J. Yun, Thin Solid Films 2013, 547, 212.",5.9,,,,,18,,,,a-SiGe:H,,,,,,,,,,2.05,,,,58.3,14.1,,,,,,,720
"M. Saifullah, S. Ahn, J. Gwak, S. Ahn, K. Kim, J. Cho, J. H. Park, Y. J. Eo, A. Cho, J.-S. Yoo, J. H. Yun, J. Mater. Chem. A 2016, 4, 10542.",5.9,,,,,18,,,,CIGS,,,,,,,,,,1.5,,,,57.4,14.6,,,,,,,710
"J.-S. Cho, Y. H. Seo, B.-H. Choi, A. Cho, A. Lee, M. J. Shin, K. Kim, S. K. Ahn, J. H. Park, J. Yoo, D. Shin, I. Jeong, J. Gwak, Sol. Energy Mater. Sol. Cells 2019, 202, 110078.",7.3,,,,,19,,,,a-Si:H,,,,,,,,,,1.87,,,,67.6,13.1,,,,,,,820
"M. J. Shin, S. Park, A. Lee, S. J. Park, A. Cho, K. Kim, S. K. Ahn, J. Hyung Park, J. Yoo, D. Shin, I. Jeong, J. H. Yun, J. Gwak, J.-S. Cho, Appl. Surf. Sci. 2021, 535, 147732.",6.9,,,,,19,,,,CIGS,,,,,,,,,,1.3,,,,64.7,16.6,,,,,,,640
"M. J. Shin, J. H. Jo, A. Cho, J. Gwak, J. H. Yun, K. Kim, S. K. Ahn, J. H. Park, J. Yoo, I. Jeong, B.-H. Choi, J.-S. Cho, Sol. Energy 2019, 181, 276.",6.5,,,,,19,,,,CIGS,,,,,,,,,,1.34,,,,63.5,17.5,,,,,,,580
"S. H. Moon, S. J. Park, Y. J. Hwang, D.-K. Lee, Y. Cho, D.-W. Kim, B. K. Min, Sci. Rep. 2014, 4, 4408.",1.7,,,,,20,,,,CIGS,,,,,,,,,,1.64,,,,40.8,8.9,,,,,,,495
"J. W. Lim, S. H. Lee, D. J. Lee, Y. J. Lee, S. J. Yun, Thin Solid Films 2013, 547, 212.",5.5,,,,,22,,,,a-Si:H,,,,,,,,,,2.05,,,,58.6,12.3,,,,,,,760
"J.-S. Cho, Y. H. Seo, B.-H. Choi, A. Cho, A. Lee, M. J. Shin, K. Kim, S. K. Ahn, J. H. Park, J. Yoo, D. Shin, I. Jeong, J. Gwak, Sol. Energy Mater. Sol. Cells 2019, 202, 110078.",6,,,,,23,,,,a-Si:H,,,,,,,,,,1.92,,,,68.2,10.6,,,,,,,830
"J. Wook Lim, M. Shin, D. J. Lee, S. Hyun Lee, S. Jin Yun, Sol. Energy Mater. Sol. Cells 2014, 128, 301.",6.9,,,,,24,,,,a-Si:H,,,,,,,,,,1.68,,,,70.3,10.7,,,,,,,920
"A. Mutalikdesai, S. K. Ramasesha, Thin Solid Films 2017, 632, 73.",0.4,,,,,37,,,,CdTe,,,,,,,,,,1.54,,,,27.2,14.7,,,,,,,101
"S. Kim, J. Yi, J. Kim, Sol. RRL 2021, n/a, 2100162.",1.1,,,,,41,,,,a-Si:H,,,,,,,,,,2.17,,,,47.3,3.9,,,,,,,596
"M. J. Shin, J. H. Jo, A. Cho, J. Gwak, J. H. Yun, K. Kim, S. K. Ahn, J. H. Park, J. Yoo, I. Jeong, B.-H. Choi, J.-S. Cho, Sol. Energy 2019, 181, 276.",10,,,,,2,,,,CIGS,,,,,,,,,,1.23,,,,66.9,23.3,,,,,,,640
"M. J. Shin, S. Park, A. Lee, S. J. Park, A. Cho, K. Kim, S. K. Ahn, J. Hyung Park, J. Yoo, D. Shin, I. Jeong, J. H. Yun, J. Gwak, J.-S. Cho, Appl. Surf. Sci. 2021, 535, 147732.",9.8,,,,,5,,,,CIGS,,,,,,,,,,1.26,,,,67.6,22.9,,,,,,,630
"J. Kim, J. W. Lim, G. Kim, M. Shin, ACS Appl. Mater. Interfaces 2021, 13, 4968.",6.6,,,,,7,,,,a-Si:H,,,,,,,,,,1.92,,,,63.7,11.8,,,,,,,881
"M. J. Shin, J. H. Jo, A. Cho, J. Gwak, J. H. Yun, K. Kim, S. K. Ahn, J. H. Park, J. Yoo, I. Jeong, B.-H. Choi, J.-S. Cho, Sol. Energy 2019, 181, 276.",9.8,,,,,9,,,,CIGS,,,,,,,,,,1.3,,,,74.1,20.9,,,,,,,630
"K. Kim, W. N. Shafarman, Nano Energy 2016, 30, 488.",6.5,,,,,9,,,,CIGS,,,,,,,,,,1.28,,,,46.5,22.9,,,,,,,597
"M. J. Shin, S. Park, A. Lee, S. J. Park, A. Cho, K. Kim, S. K. Ahn, J. Hyung Park, J. Yoo, D. Shin, I. Jeong, J. H. Yun, J. Gwak, J.-S. Cho, Appl. Surf. Sci. 2021, 535, 147732.",8.4,,,,,11,,,,CIGS,,,,,,,,,,1.34,,,,66.3,20.4,,,,,,,620
"J.-S. Cho, Y. H. Seo, B.-H. Choi, A. Cho, A. Lee, M. J. Shin, K. Kim, S. K. Ahn, J. H. Park, J. Yoo, D. Shin, I. Jeong, J. Gwak, Sol. Energy Mater. Sol. Cells 2019, 202, 110078.",7.5,,,,,16,,,,a-Si:H,,,,,,,,,,1.83,,,,65.3,14.2,,,,,,,810
"J.-S. Cho, Y. H. Seo, B.-H. Choi, A. Cho, A. Lee, M. J. Shin, K. Kim, S. K. Ahn, J. H. Park, J. Yoo, D. Shin, I. Jeong, J. Gwak, Sol. Energy Mater. Sol. Cells 2019, 202, 110078.",7.7,,,,,17,,,,a-Si:H,,,,,,,,,,1.83,,,,67.3,14.1,,,,,,,810
"J. W. Lim, S. H. Lee, D. J. Lee, Y. J. Lee, S. J. Yun, Thin Solid Films 2013, 547, 212.",5.9,,,,,18,,,,a-SiGe:H,,,,,,,,,,2.05,,,,58.3,14.1,,,,,,,720
"M. Saifullah, S. Ahn, J. Gwak, S. Ahn, K. Kim, J. Cho, J. H. Park, Y. J. Eo, A. Cho, J.-S. Yoo, J. H. Yun, J. Mater. Chem. A 2016, 4, 10542.",5.9,,,,,18,,,,CIGS,,,,,,,,,,1.5,,,,57.4,14.6,,,,,,,710
"J.-S. Cho, Y. H. Seo, B.-H. Choi, A. Cho, A. Lee, M. J. Shin, K. Kim, S. K. Ahn, J. H. Park, J. Yoo, D. Shin, I. Jeong, J. Gwak, Sol. Energy Mater. Sol. Cells 2019, 202, 110078.",7.3,,,,,19,,,,a-Si:H,,,,,,,,,,1.87,,,,67.6,13.1,,,,,,,820
"M. J. Shin, S. Park, A. Lee, S. J. Park, A. Cho, K. Kim, S. K. Ahn, J. Hyung Park, J. Yoo, D. Shin, I. Jeong, J. H. Yun, J. Gwak, J.-S. Cho, Appl. Surf. Sci. 2021, 535, 147732.",6.9,,,,,19,,,,CIGS,,,,,,,,,,1.3,,,,64.7,16.6,,,,,,,640
"M. J. Shin, J. H. Jo, A. Cho, J. Gwak, J. H. Yun, K. Kim, S. K. Ahn, J. H. Park, J. Yoo, I. Jeong, B.-H. Choi, J.-S. Cho, Sol. Energy 2019, 181, 276.",6.5,,,,,19,,,,CIGS,,,,,,,,,,1.34,,,,63.5,17.5,,,,,,,580
"S. H. Moon, S. J. Park, Y. J. Hwang, D.-K. Lee, Y. Cho, D.-W. Kim, B. K. Min, Sci. Rep. 2014, 4, 4408.",1.7,,,,,20,,,,CIGS,,,,,,,,,,1.64,,,,40.8,8.9,,,,,,,495
"J. W. Lim, S. H. Lee, D. J. Lee, Y. J. Lee, S. J. Yun, Thin Solid Films 2013, 547, 212.",5.5,,,,,22,,,,a-Si:H,,,,,,,,,,2.05,,,,58.6,12.3,,,,,,,760
"J.-S. Cho, Y. H. Seo, B.-H. Choi, A. Cho, A. Lee, M. J. Shin, K. Kim, S. K. Ahn, J. H. Park, J. Yoo, D. Shin, I. Jeong, J. Gwak, Sol. Energy Mater. Sol. Cells 2019, 202, 110078.",6,,,,,23,,,,a-Si:H,,,,,,,,,,1.92,,,,68.2,10.6,,,,,,,830
"J. Wook Lim, M. Shin, D. J. Lee, S. Hyun Lee, S. Jin Yun, Sol. Energy Mater. Sol. Cells 2014, 128, 301.",6.9,,,,,24,,,,a-Si:H,,,,,,,,,,1.68,,,,70.3,10.7,,,,,,,920
"A. Mutalikdesai, S. K. Ramasesha, Thin Solid Films 2017, 632, 73.",0.4,,,,,37,,,,CdTe,,,,,,,,,,1.54,,,,27.2,14.7,,,,,,,101
"S. Kim, J. Yi, J. Kim, Sol. RRL 2021, n/a, 2100162.",1.1,,,,,41,,,,a-Si:H,,,,,,,,,,2.17,,,,47.3,3.9,,,,,,,596
"X. Du, T. Heumueller, W. Gruber, A. Classen, T. Unruh, N. Li, C. J. Brabec, Joule 2019, 3, 215.",,7.8,7.2,6.8,,,,,,,,PBDB-T:ITIC-2F,,,,"OC, w-LED, N2, 40 °C, UV-f",,1.5,7,1.56,,,,,,,,,,,,
"C. Xie, T. Heumüller, W. Gruber, X. Tang, A. Classen, I. Schuldes, M. Bidwell, A. Späth, R. H. Fink, T. Unruh, I. McCulloch, N. Li, C. J. Brabec, Nat. Commun. 2018, 9, 5335.",,5,5,4.7,,,,,,,,P3HT:o-IDTBR,,,,"OC, AM1.5G, N2, UV-f",,1,4.8,1.57,,,,,,,,,,,,
"['A. Aubele, Y. He, T. Kraus, N. Li, E. Mena-Osteritz, P. Weitz, T. Heumüller, K. Zhang, C. J. Brabec, P. Bäuerle, Adv. Mater. 2021, n/a, 2103573.', 'Additional Supporting Information: Molecular Oligothiophene–Fullerene Dyad Reaching Over 5% Efficiency in Single-Material Organic Solar Cells, https://emerging-pv.org/wp-content/uploads/2021/09/ASI_stability-OPV_10.1002adma.202103573.pdf (accessed: September 2021).']",,5.1,4.9,4.9,,,,,,,,Dyad 4,,,,"OC, w-LED, N2, 30 °C",,1.1,4.9,1.61,,,,,,,,,,,,
"X. Du, T. Heumueller, W. Gruber, A. Classen, T. Unruh, N. Li, C. J. Brabec, Joule 2019, 3, 215.",,8,7.4,7,,,,,,,,PBDB-T:ITIC-Th,,,,"OC, w-LED, N2, 40 °C, UV-f",,1.5,7.3,1.66,,,,,,,,,,,,
"A. Classen, T. Heumueller, I. Wabra, J. Gerner, Y. He, L. Einsiedler, N. Li, G. J. Matt, A. Osvet, X. Du, A. Hirsch, C. J. Brabec, Adv. Energy Mater. 2019, 9, 1902124.",,8.7,8.1, ,,,,,,,,PBDB-T:IDTBR,,,,"OC, AM1.5G, N2, 35–40 °C",,1.6, ,1.7,,,,,,,,,,,,
"X. Du, T. Heumueller, W. Gruber, A. Classen, T. Unruh, N. Li, C. J. Brabec, Joule 2019, 3, 215.",,5.9,5.6,5.4,,,,,,,,PBDB-T:PCBM,,,,"OC, w-LED, N2, 40 °C, UV-f",,1.1,5.6,1.84,,,,,,,,,,,,
"M. Raïssi, S. Leroy-Lhez, B. Ratier, Org. Electron. 2016, 37, 183.",,3.7,3.7,3.7,,,,,,,,P3HT-PCBM,,,,"OC, AM1.5G, air",,0.7,3.7,1.94,,,,,,,,,,,,
"W. Xiang, W. Huang, U. Bach, L. Spiccia, Chem. Commun. 2013, 49, 8997.",,9,9,8.2,,,,,,,,,,,,"OC, AM1.5G, 65 °C",,1.8,8.7,1.59,,,,,,,,,TF-tBu_C3F7,,,
"S. G. Hashmi, M. Özkan, J. Halme, S. M. Zakeeruddin, J. Paltakari, M. Grätzel, P. D. Lund, Energy Environ. Sci. 2016, 9, 2453.",,6.5,6.7,6.3,,,,,,,,,,,,"OC, AM1.5G, 35 °C, UV-f",,1.4,6.6,1.75,,,,,,,,,N719,,,
"R. Jiang, A. Anderson, P. R. F. Barnes, L. Xiaoe, C. Law, B. C. O'Regan, J. Mater. Chem. A 2014, 2, 4751.",,6.3,5.8,4.8,,,,,,,,,,,,"OC, w-LED, 20 °C",,1.3,5.5,1.77,,,,,,,,,Z907,,,
"S. M. Seo, C. K. Kim, H. K. Kim, J. Mater. Chem. A 2019, 7, 14743.",,9.3,9.9,7.9,,,,,,,,,,,,"OC, AM1.5G, 50 °C",,1.9,9.2,1.78,,,,,,,,,N719,,,
"W. Xiang, W. Huang, U. Bach, L. Spiccia, Chem. Commun. 2013, 49, 8997.",,8.4,8.3, ,,,,,,,,,,,,"OC, w-LED",,1.7, ,1.83,,,,,,,,,MK2,,,
"J. Xia, Q. Wang, M. Chen, W. Li, J. Liu, J. Chen, H. Wu, S. Fan, Electrochim. Acta 2019, 307, 422.",,8,8.3,8.3,,,,,,,,,,,,"OC, AM1.5G",,1.4,8.1,1.85,,,,,,,,,N719,,,
"J. Gao, M. Bhagavathi Achari, L. Kloo, Chem. Commun. 2014, 50, 6249.",,5.8,6.5,5.9,,,,,,,,,,,,"OC, AM1.5G, 60 °C",,1.3,6.2,2.07,,,,,,,,,D35,,,
"K. Xiao, R. Lin, Q. Han, Y. Hou, Z. Qin, H. T. Nguyen, J. Wen, M. Wei, V. Yeddu, M. I. Saidaminov, Y. Gao, X. Luo, Y. Wang, H. Gao, C. Zhang, J. Xu, J. Zhu, E. H. Sargent, H. Tan, Nat. Energy 2020, 5, 870.",,24.4,24.3,19.3,,,,,,,,,1.26,,FSA:MA0.3FA0.7Pb0.5Sn0.5I3,"MPP, encapsulation, air, 30–50% RH, AM1.5G, no UV-f, 54–60 °C",,4.9,21.8,,1.82,,,,,,,,,,FA0.8Cs0.2Pb(I0.6Br0.4)3,
"Z. Yu, Z. Yang, Z. Ni, Y. Shao, B. Chen, Y. Lin, H. Wei, Z. J. Yu, Z. Holman, J. Huang, Nat. Energy 2020, 5, 657.",,21.2,20.6,19.8,,,,,,,,,1.26,,Cs0.05MA0.45FA0.5Pb0.5Sn0.5I3,"MPP-RL, encapsulation, air, AM1.5G, room T",,4.2,20.7,,1.82,,,,,,,,,,Cs0.4FA0.6PbI1.95Br1.05,
"J. Tong, Z. Song, D. H. Kim, X. Chen, C. Chen, A. F. Palmstrom, P. F. Ndione, M. O. Reese, S. P. Dunfield, O. G. Reid, J. Liu, F. Zhang, S. P. Harvey, Z. Li, S. T. Christensen, G. Teeter, D. Zhao, M. M. Al-Jassim, M. F. A. M. van Hest, M. C. Beard, S. E. Shaheen, J. J. Berry, Y. Yan, K. Zhu, Science 2019, 364, 475.",,23.1,22.2,20.4,,,,,,,,,1.27,,(FASnI3)0.6(MAPbI3)0.4,"MPP, AM1.5G",,4.7,21.4,,1.72,,,,,,,,,,Cs0.05FA0.8MA0.15PbI2.55Br0.45,
"Z. Li, T. H. Kim, S. Y. Han, Y.-J. Yun, S. Jeong, B. Jo, S. A. Ok, W. Yim, S. H. Lee, K. Kim, S. Moon, J.-Y. Park, T. K. Ahn, H. Shin, J. Lee, H. J. Park, Adv. Energy Mater. 2020, 10, 1903085.",,24.1,23.9,22.1,,,,,,,,,1.42,,GaAs,"MPP, air 20–25% RH, AM1.5G, room T, UV-f",,4.76,23.3,,1.85,,,,,,,,,,FA0.80MA0.04Cs0.16Pb(I0.50Br0.50)3,
"Q. Han, Y.-T. Hsieh, L. Meng, J.-L. Wu, P. Sun, E.-P. Yao, S.-Y. Chang, S.-H. Bae, T. Kato, V. Bermudez, Y. Yang, Science 2018, 361, 904.",,22,19.9,18.4,,,,,,,,,1.1,,CIGS,"MPP, air 20% RH, 30 °C",,4.1,19.4,,1.65,,,,,,,,,,Cs0.09FA0.77MA0.14Pb(I0.86Br0.14)3,
"Y. Lei, Y. Li, C. Lu, Q. Yan, Y. Wu, F. Babbe, H. Gong, S. Zhang, J. Zhou, R. Wang, R. Zhang, Y. Chen, H. Tsai, Y. Gu, H. Hu, Y.-H. Lo, W. Nie, T. Lee, J. Luo, K. Yang, K.-I. Jang, S. Xu, Nature 2022, 608, 317.",12.4,,,,,,,,,,MAPb0.5Sn0.5Br3:Bi3+:BA2MA4Sn5I16 ,,,,,,,,,1.12,,,,72.9,17.5,,,,,,,967
"X. Zhou, L. Zhang, J. Yu, D. Wang, C. Liu, S. Chen, Y. Li, Y. Li, M. Zhang, Y. Peng, Y. Tian, J. Huang, X. Wang, X. Guo, B. Xu, Adv. Mater. 2022, 34, 2205809.",24.3,,,,,,,,,,FA0.7MA0.3Pb0.7Sn0.3I3/BTBTI:PCBM,,,,,,,,,1.18,,,,78,29.1,,,,,,,1070
"X. Zhou, L. Zhang, J. Yu, D. Wang, C. Liu, S. Chen, Y. Li, Y. Li, M. Zhang, Y. Peng, Y. Tian, J. Huang, X. Wang, X. Guo, B. Xu, Adv. Mater. 2022, 34, 2205809.",23.4,,,,,,,,,,FA0.7MA0.3Pb0.7Sn0.3I3/BTBTI:PCBM,,,,,,,,,1.18,,,,75.8,28.9,,,,,,,1067
"R. Lin, J. Xu, M. Wei, Y. Wang, Z. Qin, Z. Liu, J. Wu, K. Xiao, B. Chen, S. M. Park, G. Chen, H. R. Atapattu, K. R. Graham, J. Xu, J. Zhu, L. Li, C. Zhang, E. H. Sargent, H. Tan, Nature 2022, 603, 73.",22.2,,,,,,,,,,FA0.7MA0.3Pb0.5Sn0.5I3,,,,,,,,,1.25,,,,80,33,,,,,,,841
"G. Kapil, T. Bessho, Y. Sanehira, S. R. Sahamir, M. Chen, A. K. Baranwal, D. Liu, Y. Sono, D. Hirotani, D. Nomura, K. Nishimura, M. A. Kamarudin, Q. Shen, H. Segawa, S. Hayase, ACS Energy Lett. 2022, 7, 966.",23.3,,,,,,,,,,Cs0.025FA0.475MA0.5Pb0.5Sn0.5I2.925Br0.075,,,,,,,,,1.29,,,,80.8,32.8,,,,,,,880
"J. Sanchez-Diaz, R. S. Sánchez, S. Masi, M. Kreĉmarová, A. O. Alvarez, E. M. Barea, J. Rodriguez-Romero, V. S. Chirvony, J. F. Sánchez-Royo, J. P. Martinez-Pastor, I. Mora-Seró, Joule 2022, 6, 861.",10.1,,,,,,,,,,FASnI3 + DipI + NaBH4,,,,,,,,,1.4,,,,69.6,22.1,,,,,,,655
"Z. Zhu, X. Jiang, D. Yu, N. Yu, Z. Ning, Q. Mi, ACS Energy Lett. 2022, 7, 2079.",14.3,,,,,,,,,,FASnI3,,,,,,,,,1.42,,,,76.2,20.4,,,,,,,920
"Y. Su, J. Yang, G. Liu, W. Sheng, J. Zhang, Y. Zhong, L. Tan, Y. Chen, Adv. Funct. Mater. 2022, 32, 2109631.",12.3,,,,,,,,,,EA0.098EDA0.01FA0.882SnI3,,,,,,,,,1.44,,,,75.3,21.7,,,,,,,750
"T. Wu, X. Liu, X. Luo, H. Segawa, G. Tong, Y. Zhang, L. K. Ono, Y. Qi, L. Han, Nano-Micro Lett. 2022, 14, 99.",13.6,,,,,,,,,,FASnI3,,,,,,,,,1.45,,,,70.8,22.9,,,,,,,840
"Q. Jiang, J. Tong, Y. Xian, R. A. Kerner, S. P. Dunfield, C. Xiao, R. A. Scheidt, D. Kuciauskas, X. Wang, M. P. Hautzinger, R. Tirawat, M. C. Beard, D. P. Fenning, J. J. Berry, B. W. Larson, Y. Yan, K. Zhu, Nature 2022, 611, 278.",25.3,,,,,,,,,,Cs0.05FA0.85MA0.05Rb0.05PbBr0.15I2.85,,,,,,,,,1.52,,,,83.9,26.2,,,,,,,1150
"Q. Jiang, J. Tong, Y. Xian, R. A. Kerner, S. P. Dunfield, C. Xiao, R. A. Scheidt, D. Kuciauskas, X. Wang, M. P. Hautzinger, R. Tirawat, M. C. Beard, D. P. Fenning, J. J. Berry, B. W. Larson, Y. Yan, K. Zhu, Nature 2022, 611, 278.",24.1,,,,,,,,,,Cs0.05FA0.85MA0.05Rb0.05PbBr0.15I2.85,,,,,,,,,1.52,,,,81.4,25.4,,,,,,,1161
"Z. Xiong, X. Chen, B. Zhang, G. O. Odunmbaku, Z. Ou, B. Guo, K. Yang, Z. Kan, S. Lu, S. Chen, N. A. N. Ouedraogo, Y. Cho, C. Yang, J. Chen, K. Sun, Adv. Mater. 2022, 34, 2106118.",24,,,,,,,,,,FAxMA1-xPbI3,,,,,,,,,1.53,,,,81.7,24.9,,,,,,,1180
"F. Zhang, Y. Park So, C. Yao, H. Lu, P. Dunfield Sean, C. Xiao, S. Uličná, X. Zhao, L. Du Hill, X. Chen, X. Wang, E. Mundt Laura, H. Stone Kevin, T. Schelhas Laura, G. Teeter, S. Parkin, L. Ratcliff Erin, Y.-L. Loo, J. Berry Joseph, C. Beard Matthew, Y. Yan, W. Larson Bryon, K. Zhu, Science 2022, 375, 71.",24.5,,,,,,,,,,FA0.97MA0.03PbI2.91Br0.09,,,,,,,,,1.53,,,,83.8,25.3,,,,,,,1158
