Repository: MasterAI-EAM/Darwin

# Darwin: A Tailored GPT for the Scientific Domain 🇦🇺
**Organization: [University of New South Wales（UNSW) AI4Science](https://www.masterai.com.au) & [GreenDynamics AI](https://www.greendynamics.com.au)**

Darwin is an open-source project dedicated to pretrain and fine-tune the LLaMA model on scientific literature and datasets. Specifically designed for the scientific domain with an emphasis on materials science, chemistry, and physics, Darwin integrates structured and unstructured scientific knowledge to enhance the efficacy of language models in scientific research.

File: dataset/Emerging PV database/EPVDB.csv (part 6 of 6)
Refs.,PCE [%],initial PCE [%],PCE after 200 h test [%],PCE after 100 h test [%],PCE after 1000 h test [%],average visible transmittance [%],Absorber,Absorber blend,Absorber material,Inorganic absorber material,Absorber perovskite,Active material,Bottom material bandgap [eV],Bottom active absorber material,Bottom absorber material,conditions of stability tests,Dye sensitizer,Energy yield in 200 h [Wh cm-2],Energy yield in 1000 h [Wh cm-2],Bandgap [eV],Top material bandgap of tandem solar cell  [eV],Bottom absorber material bandgap [eV],middle and top material bandgap of multijunction solar cell  [eV],fill factor [%],Jsc [mA cm−2],Luminophore and absorber material of solar cell with luminescent concentrator,middle and top absorber material of multijunction solar cell,middle and top absorber of multijunction solar cell,Sensitizing dye,Top absorber material of tandem solar cell,Top absorber of tandem solar cell,Voc [mV]
"M. Kim, J. Jeong, H. Lu, K. Lee Tae, T. Eickemeyer Felix, Y. Liu, W. Choi In, J. Choi Seung, Y. Jo, H.-B. Kim, S.-I. Mo, Y.-K. Kim, H. Lee, G. An Na, S. Cho, R. Tress Wolfgang, M. Zakeeruddin Shaik, A. Hagfeldt, Y. Kim Jin, M. Grätzel, S. Kim Dong, Science 2022, 375, 302.",25.4,,,,,,,,,,FAPbI3,,,,,,,,,1.53,,,,81.9,26.4,,,,,,,1174
"Y. Zhao, F. Ma, Z. Qu, S. Yu, T. Shen, H.-X. Deng, X. Chu, X. Peng, Y. Yuan, X. Zhang, J. You, Science 2022, 377, 531.",25.6,,,,,,,,,,FAPbI3: (PbI2)2RbCl,,,,,,,,,1.54,,,,82.6,26.2,,,,,,,1182
"Y. Li, Z. Chen, B. Yu, S. Tan, Y. Cui, H. Wu, Y. Luo, J. Shi, D. Li, Q. Meng, Joule 2022, 6, 676.",24.3,,,,,,,,,,Cs0.03FA0.97 Pb Br0.09I2.91,,,,,,,,,1.54,,,,82.6,25.7,,,,,,,1141
"M. A. Green, E. D. Dunlop, J. Hohl-Ebinger, M. Yoshita, N. Kopidakis, K. Bothe, D. Hinken, M. Rauer, X. Hao, Prog. Photovoltaics 2022, 30, 687.",25.7,,,,,,,,,, ,,,,,,,,,1.54,,,,84.5,25.8,,,,,,,1179
"S. Tan, T. Huang, I. Yavuz, R. Wang, T. W. Yoon, M. Xu, Q. Xing, K. Park, D.-K. Lee, C.-H. Chen, R. Zheng, T. Yoon, Y. Zhao, H.-C. Wang, D. Meng, J. Xue, Y. J. Song, X. Pan, N.-G. Park, J.-W. Lee, Y. Yang, Nature 2022, 605, 268.",24.1,,,,,,,,,,FA0.95MA0.05PbBr0.15I2.85,,,,,,,,,1.55,,,,82.3,25.3,,,,,,,1158
"Z. Shen, Q. Han, X. Luo, Y. Shen, T. Wang, C. Zhang, Y. Wang, H. Chen, X. Yang, Y. Zhang, L. Han, Energy Environ. Sci. 2022, 15, 1078.",25.1,,,,,,,,,,FA0.995MA0.005PbBr0.015I0.985,,,,,,,,,1.56,,,,84.4,24.9,,,,,,,1195
"X. Li, W. Zhang, X. Guo, C. Lu, J. Wei, J. Fang, Science 2022, 375, 434.",23,,,,,,,,,,FA0.95MA0.05PbBr0.15I2.85,,,,,,,,,1.57,,,,79.9,25.1,,,,,,,1147
"X. Wang, W. Sun, Y. Tu, Q. Xiong, G. Li, Z. Song, Y. Wang, Y. Du, Q. Chen, C. Deng, Z. Lan, P. Gao, J. Wu, Chem. Eng. J. 2022, 446, 137416.",23.4,,,,,,,,,,Cs0.05FA0.75MA0.15Rb0.05PbBr0.15I2.85,,,,,,,,,1.57,,,,80.6,25.2,,,,,,,1153
"J. Peng, F. Kremer, D. Walter, Y. Wu, Y. Ji, J. Xiang, W. Liu, T. Duong, H. Shen, T. Lu, F. Brink, D. Zhong, L. Li, O. Lee Cheong Lem, Y. Liu, K. J. Weber, T. P. White, K. R. Catchpole, Nature 2022, 601, 573.",22.9,,,,,,,,,,Cs0.05FA0.9MA0.05PbBr0.26I2.74,,,,,,,,,1.58,,,,80,23.4,,,,,,,1173
"Y. Zhang, N.-G. Park, ACS Energy Lett. 2022, 7, 757.",21.9,,,,,,,,,,GA(MA)5Pb5I16,,,,,,,,,1.6,,,,80.6,22.8,,,,,,,1192
"S. Wang, Y. Li, J. Yang, T. Wang, B. Yang, Q. Cao, X. Pu, L. Etgar, J. Han, J. Zhao, X. Li, A. Hagfeldt, Angew. Chem., Int. Ed. 2022, 61, 202116534.",22.4,,,,,,,,,,Cs0.05MA0.1425FA0.8075PbBr0.45I2.55,,,,,,,,,1.64,,,,83.8,23.7,,,,,,,1130
"G. Yang, Z. Ni, Z. J. Yu, B. W. Larson, Z. Yu, B. Chen, A. Alasfour, X. Xiao, J. M. Luther, Z. C. Holman, J. Huang, Nat. Photonics 2022, 16, 588.",21.9,,,,,,,,,,Cs0.1FA0.2MA0.7PbBr0.45I0.2.55,,,,,,,,,1.65,,,,84,21.2,,,,,,,1230
"S. Tan, B. Yu, Y. Cui, F. Meng, C. Huang, Y. Li, Z. Chen, H. Wu, J. Shi, Y. Luo, D. Li, Q. Meng, Angew. Chem., Int. Ed. 2022, 61, 202201300.",20.2,,,,,,,,,,CsPbI3,,,,,,,,,1.7,,,,82.5,20.8,,,,,,,1176
"S. Tan, B. Yu, Y. Cui, F. Meng, C. Huang, Y. Li, Z. Chen, H. Wu, J. Shi, Y. Luo, D. Li, Q. Meng, Angew. Chem., Int. Ed. 2022, 61, 202201300.",20.1,,,,,,,,,,CsPbI3,,,,,,,,,1.7,,,,82.8,20.6,,,,,,,1177
"M. A. Mahmud, J. Zheng, S. Tang, G. Wang, J. Bing, A. D. Bui, J. Qu, L. Yang, C. Liao, H. Chen, S. P. Bremner, H. T. Nguyen, J. Cairney, A. W. Y. Ho-Baillie, Adv. Energy Mater. 2022, 12, 2201672.",20.2,,,,,,,,,,Cs0.2FA0.8PbBr0.9I2.1,,,,,,,,,1.74,,,,86.5,19.3,,,,,,,1210
"R. Lin, J. Xu, M. Wei, Y. Wang, Z. Qin, Z. Liu, J. Wu, K. Xiao, B. Chen, S. M. Park, G. Chen, H. R. Atapattu, K. R. Graham, J. Xu, J. Zhu, L. Li, C. Zhang, E. H. Sargent, H. Tan, Nature 2022, 603, 73.",17.3,,,,,,,,,,Cs0.2FA0.8PbBr1.14I1.86,,,,,,,,,1.78,,,,81.2,17.4,,,,,,,1227
"J. Wen, Y. Zhao, Z. Liu, H. Gao, R. Lin, S. Wan, C. Ji, K. Xiao, Y. Gao, Y. Tian, J. Xie, C. J. Brabec, H. Tan, Adv. Mater. 2022, 34, 2110356.",17.7,,,,,,,,,,Cs0.4DMA0.1FA0.5PbBr0.71Cl0.15I2.14,,,,,,,,,1.79,,,,81.1,17.4,,,,,,,1255
"K. Xiao, Y.-H. Lin, M. Zhang, R. D. J. Oliver, X. Wang, Z. Liu, X. Luo, J. Li, D. Lai, H. Luo, R. Lin, J. Xu, Y. Hou, H. J. Snaith, H. Tan, Science 2022, 376, 762.",17.2,,,,,,,,,,Cs0.35FA0.65PbBr1.2I1.8,,,,,,,,,1.82,,,,80.9,16.8,,,,,,,1266
"S. Qin, C. Lu, Z. Jia, Y. Wang, S. Li, W. Lai, P. Shi, R. Wang, C. Zhu, J. Du, J. Zhang, L. Meng, Y. Li, Adv. Mater. 2022, 34, 2108829.",16.9,,,,,,,,,,FA0.6MA0.4PbBr1.2I1.8,,,,,,,,,1.83,,,,80.7,16.9,,,,,,,1240
"Z. Guo, A. K. Jena, I. Takei, M. Ikegami, A. Ishii, Y. Numata, N. Shibayama, T. Miyasaka, Adv. Funct. Mater. 2021, 31, 2103614.",17.4,,,,,,,,,,CsPbBrI2,,,,,,,,,1.88,,,,81.4,15,,,,,,,1420
"W. Chen, D. Li, X. Chen, H. Chen, S. Liu, H. Yang, X. Li, Y. Shen, X. Ou, Y. Yang, L. Jiang, Y. Li, Y. Li, Adv. Funct. Mater. 2022, 32, 2109321.",13.4,,,,,,,,,,CsPbI1.8Br1.2,,,,,,,,,1.94,,,,76,14.2,,,,,,,1240
"H. Xu, Z. Liang, J. Ye, S. Xu, Z. Wang, L. Zhu, X. Chen, Z. Xiao, X. Pan, G. Liu, Chem. Eng. J. 2022, 437, 135181.",8.9,,,,,,,,,,FAPbBr3,,,,,,,,,2.2,,,,70.6,7.7,,,,,,,1639
"X. Li, Y. Tan, H. Lai, S. Li, Y. Chen, S. Li, P. Xu, J. Yang, ACS Appl. Mater. Interfaces 2019, 11, 29746.",10.5,,,,,,,,,,CsPbBr3,,,,,,,,,2.28,,,,83,8.3,,,,,,,1520
"H. Zhu, L. Pan, F. T. Eickemeyer, M. A. Hope, O. Ouellette, A. Q. M. Alanazi, J. Gao, T. P. Baumeler, X. Li, S. Wang, S. M. Zakeeruddin, Y. Liu, L. Emsley, M. Grätzel, ACS Energy Lett. 2022, 7, 1112.",10.2,,,,,,,,,,MAPbBr3,,,,,,,,,2.29,,,,71.1,8.7,,,,,,,1650
"X. Yao, B. He, J. Zhu, J. Ti, L. Cui, R. Tui, M. Wei, H. Chen, J. Duan, Y. Duan, Q. Tang, Nano Energy 2022, 96, 107138.",10.7,,,,,,,,,,CsPbBr3,,,,,,,,,2.34,,,,84.1,7.8,,,,,,,1635
"J. Zhu, Y. Liu, B. He, W. Zhang, L. Cui, S. Wang, H. Chen, Y. Duan, Q. Tang, Chem. Eng. J. 2022, 428, 131950.",10.2,,,,,,,,,,CsPbBr3,,,,,,,,,2.35,,,,81,7.8,,,,,,,1611
"H. Yuan, Y. Zhao, J. Duan, Y. Wang, X. Yang, Q. Tang, J. Mater. Chem. A 2018, 6, 24324.",10.3,,,,,,,,,,CsPb0.97Tb0.03Br3,,,,,,,,,2.36,,,,79.6,8.2,,,,,,,1570
"B. Li, X. Wu, S. Zhang, Z. Li, D. Gao, X. Chen, S. Xiao, C.-C. Chueh, A. K. Y. Jen, Z. Zhu, Chem. Eng. J. 2022, 446, 137144.",3.3,,,,,,,,,,Cs2AgBiBr6,,,,,,,,,2.47,,,,77.5,3.3,,,,,,,1278
"W. Liu, S. Sun, S. Xu, H. Zhang, Y. Zheng, Z. Wei, X. Zhu, Adv. Mater. 2022, 34, 2200337.",13.4,,,,,,,BTB7-Th:ATT-9,,,,,,,,,,,,1.22,,,,67.1,30,,,,,,,663
"Z. Liu, H.-E. Wang, Sustainable Energy Fuels 2022, 6, 744.",13,,,,,,,BTR:Y6:bisPC71BM,,,,,,,,,,,,1.32,,,,70.1,20.2,,,,,,,916
"Z. Liu, N. Wang, Sol. Energy 2021, 214, 110.",13.9,,,,,,,BTR:MeIC:Y11,,,,,,,,,,,,1.33,,,,71.4,22.4,,,,,,,865
"Y. Pan, X. Zheng, J. Guo, Z. Chen, S. Li, C. He, S. Ye, X. Xia, S. Wang, X. Lu, H. Zhu, J. Min, L. Zuo, M. Shi, H. Chen, Adv. Funct. Mater. 2022, 32, 2108614.",18.2,,,,,,,PM6:BTP-T-3Cl:BTP-4Cl-BO,,,,,,,,,,,,1.38,,,,77.6,27.4,,,,,,,857
"L. Zhan, S. Li, Y. Li, R. Sun, J. Min, Z. Bi, W. Ma, Z. Chen, G. Zhou, H. Zhu, M. Shi, L. Zuo, H. Chen, Joule 2022, 6, 662.",18.8,,,,,,,PM6:BTP-eC9:BTP-S9,,,,,,,,,,,,1.38,,,,79.4,27.5,,,,,,,861
"Y. Cai, Y. Li, R. Wang, H. Wu, Z. Chen, J. Zhang, Z. Ma, X. Hao, Y. Zhao, C. Zhang, F. Huang, Y. Sun, Adv. Mater. 2021, 33, 2101733.",18.7,,,,,,,PM6:BTP-eC9:L8-BO-F,,,,,,,,,,,,1.38,,,,80,27.4,,,,,,,853
"Y. Cai, Y. Li, R. Wang, H. Wu, Z. Chen, J. Zhang, Z. Ma, X. Hao, Y. Zhao, C. Zhang, F. Huang, Y. Sun, Adv. Mater. 2021, 33, 2101733.",18.2,,,,,,,PM6:BTP-eC9:L8-BO-F,,,,,,,,,,,,1.38,,,,78.8,27.3,,,,,,,847
"L. Zhan, S. Li, Y. Li, R. Sun, J. Min, Z. Bi, W. Ma, Z. Chen, G. Zhou, H. Zhu, M. Shi, L. Zuo, H. Chen, Joule 2022, 6, 662.",18.7,,,,,,,PM6:BTP-eC9:BTP-S9,,,,,,,,,,,,1.38,,,,79.3,27.4,,,,,,,862
"D. Wang, G. Zhou, Y. Li, K. Yan, L. Zhan, H. Zhu, X. Lu, H. Chen, C.-Z. Li, Adv. Funct. Mater. 2022, 32, 2107827.",18.1,,,,,,,PM6:Y6-1O:BO-4Cl,,,,,,,,,,,,1.39,,,,77.5,27.5,,,,,,,848
"D. Wang, G. Zhou, Y. Li, K. Yan, L. Zhan, H. Zhu, X. Lu, H. Chen, C.-Z. Li, Adv. Funct. Mater. 2022, 32, 2107827.",18.5,,,,,,,PM6:Y6-1O:BO-4Cl,,,,,,,,,,,,1.39,,,,78.9,27.5,,,,,,,855
"T. Zhang, C. An, Y. Cui, J. Zhang, P. Bi, C. Yang, S. Zhang, J. Hou, Adv. Mater. 2022, 34, 2105803.",18.4,,,,,,,PB2:PBDB-TF:BTP-eC9,,,,,,,,,,,,1.39,,,,79.7,26.9,,,,,,,858
"L. Zuo, S. B. Jo, Y. Li, Y. Meng, R. J. Stoddard, Y. Liu, F. Lin, X. Shi, F. Liu, H. W. Hillhouse, D. S. Ginger, H. Chen, A. K. Y. Jen, Nat. Nanotechnol. 2022, 17, 53.",18.3,,,,,,,PM6:BTP-eC11:BTP-S2,,,,,,,,,,,,1.39,,,,78.9,26.6,,,,,,,872
"X. Duan, W. Song, J. Qiao, X. Li, Y. Cai, H. Wu, J. Zhang, X. Hao, Z. Tang, Z. Ge, F. Huang, Y. Sun, Energy Environ. Sci. 2022, 15, 1563.",18.2,,,,,,,PM6:BTP-eC9:ZY-4Cl,,,,,,,,,,,,1.39,,,,77.9,27.1,,,,,,,863
"X. Duan, W. Song, J. Qiao, X. Li, Y. Cai, H. Wu, J. Zhang, X. Hao, Z. Tang, Z. Ge, F. Huang, Y. Sun, Energy Environ. Sci. 2022, 15, 1563.",18.7,,,,,,,PM6:BTP-eC9:ZY-4Cl,,,,,,,,,,,,1.39,,,,79,27.4,,,,,,,863
"S. Guan, Y. Li, K. Yan, W. Fu, L. Zuo, H. Chen, Adv. Mater. 2022, 34, 2205844.",19.1,,,,,,,PBDB-TF:L8-BO:BTP-eC9,,,,,,,,,,,,1.4,,,,79.9,27.5,,,,,,,869
"S. Guan, Y. Li, K. Yan, W. Fu, L. Zuo, H. Chen, Adv. Mater. 2022, 34, 2205844.",19.4,,,,,,,PBDB-TF:L8-BO:BTP-eC9,,,,,,,,,,,,1.4,,,,81.2,27.6,,,,,,,863
"C. He, Z. Bi, Z. Chen, J. Guo, X. Xia, X. Lu, J. Min, H. Zhu, W. Ma, L. Zuo, H. Chen, Adv. Funct. Mater. 2022, 32, 2112511.",18.1,,,,,,,PM6:AC9,,,,,,,,,,,,1.4,,,,78,26.8,,,,,,,867
"W. Feng, S. Wu, H. Chen, L. Meng, F. Huang, H. Liang, J. Zhang, Z. Wei, X. Wan, C. Li, Z. Yao, Y. Chen, Adv. Energy Mater. 2022, 12, 2104060.",18.1,,,,,,,PM6:CNS-6-8:Y6:PC71BM,,,,,,,,,,,,1.4,,,,78.8,26.4,,,,,,,868
"C. He, Z. Bi, Z. Chen, J. Guo, X. Xia, X. Lu, J. Min, H. Zhu, W. Ma, L. Zuo, H. Chen, Adv. Funct. Mater. 2022, 32, 2112511.",18.4,,,,,,,PM6:AC9,,,,,,,,,,,,1.4,,,,79.1,26.8,,,,,,,871
"B. Fan, W. Gao, X. Wu, X. Xia, Y. Wu, F. R. Lin, Q. Fan, X. Lu, W. J. Li, W. Ma, A. K. Y. Jen, Nat. Commun. 2022, 13, 5946.",18.3,,,,,,,PTzBI-dF:BTP-TBr,,,,,,,,,,,,1.4,,,,78.8,27.5,,,,,,,845
"R. Yu, X. Wei, G. Wu, T. Zhang, Y. Gong, B. Zhao, J. Hou, C. Yang, Z. Tan, Energy Environ. Sci. 2022, 15, 822.",18.1,,,,,,,PM6:PB2F:BTP-eC9,,,,,,,,,,,,1.41,,,,79.4,26.5,,,,,,,860
"Y. Cui, Y. Xu, H. Yao, P. Bi, L. Hong, J. Zhang, Y. Zu, T. Zhang, J. Qin, J. Ren, Z. Chen, C. He, X. Hao, Z. Wei, J. Hou, Adv. Mater. 2021, 33, 2102420.",19,,,,,,,PBQx-TF:eC9-2Cl:F-BTA3,,,,,,,,,,,,1.41,,,,81,26.7,,,,,,,879
"Y. Cui, Y. Xu, H. Yao, P. Bi, L. Hong, J. Zhang, Y. Zu, T. Zhang, J. Qin, J. Ren, Z. Chen, C. He, X. Hao, Z. Wei, J. Hou, Adv. Mater. 2021, 33, 2102420.",18.7,,,,,,,PBQx-TF:eC9-2Cl:F-BTA3,,,,,,,,,,,,1.41,,,,79.4,26.8,,,,,,,878
"J. Zhang, F. Bai, I. Angunawela, X. Xu, S. Luo, C. Li, G. Chai, H. Yu, Y. Chen, H. Hu, Z. Ma, H. Ade, H. Yan, Adv. Energy Mater. 2021, 11, 2102596.",18.2,,,,,,,PBDB-T-2F:BTP-4F-P2EH,,,,,,,,,,,,1.43,,,,80.1,25.9,,,,,,,880
"J. Song, L. Zhu, C. Li, J. Xu, H. Wu, X. Zhang, Y. Zhang, Z. Tang, F. Liu, Y. Sun, Matter 2021, 4, 2542.",18.6,,,,,,,PM6:L8-BO,,,,,,,,,,,,1.44,,,,80,26,,,,,,,893
"J. Song, L. Zhu, C. Li, J. Xu, H. Wu, X. Zhang, Y. Zhang, Z. Tang, F. Liu, Y. Sun, Matter 2021, 4, 2542.",18.2,,,,,,,PM6:L8-BO,,,,,,,,,,,,1.44,,,,79,26.1,,,,,,,883
"L. Zhu, M. Zhang, J. Xu, C. Li, J. Yan, G. Zhou, W. Zhong, T. Hao, J. Song, X. Xue, Z. Zhou, R. Zeng, H. Zhu, C.-C. Chen, R. C. I. MacKenzie, Y. Zou, J. Nelson, Y. Zhang, Y. Sun, F. Liu, Nat. Mater. 2022, 21, 656.",19.6,,,,,,,PM6:D18:L8-BO,,,,,,,,,,,,1.45,,,,81.9,26.7,,,,,,,896
"Y. Wei, Z. Chen, G. Lu, N. Yu, C. Li, J. Gao, X. Gu, X. Hao, G. Lu, Z. Tang, J. Zhang, Z. Wei, X. Zhang, H. Huang, Adv. Mater. 2022, 34, 2204718.",19.1,,,,,,,D18:L8-BO,,,,,,,,,,,,1.45,,,,77.3,26.9,,,,,,,918
"L. Zhu, M. Zhang, J. Xu, C. Li, J. Yan, G. Zhou, W. Zhong, T. Hao, J. Song, X. Xue, Z. Zhou, R. Zeng, H. Zhu, C.-C. Chen, R. C. I. MacKenzie, Y. Zou, J. Nelson, Y. Zhang, Y. Sun, F. Liu, Nat. Mater. 2022, 21, 656.",19.2,,,,,,,PM6:D18:L8-BO,,,,,,,,,,,,1.45,,,,80.7,26.7,,,,,,,891
"Y. Li, J. Song, Y. Dong, H. Jin, J. Xin, S. Wang, Y. Cai, L. Jiang, W. Ma, Z. Tang, Y. Sun, Adv. Mater. 2022, 34, 2110155.",16.8,,,,,,,PM6:PY-DT,,,,,,,,,,,,1.46,,,,74.4,23.7,,,,,,,949
"S. Mathew, A. Yella, P. Gao, R. Humphry-Baker, B. F. E. Curchod, N. Ashari-Astani, I. Tavernelli, U. Rothlisberger, M. K. Nazeeruddin, M. Grätzel, Nat. Chem. 2014, 6, 242.",13,,,,,,,,,,,,,,,,,,,1.66,,,,78,18.1,,,,SM315,,,910
"S. Mathew, A. Yella, P. Gao, R. Humphry-Baker, B. F. E. Curchod, N. Ashari-Astani, I. Tavernelli, U. Rothlisberger, M. K. Nazeeruddin, M. Grätzel, Nat. Chem. 2014, 6, 242.",12,,,,,,,,,,,,,,,,,,,1.76,,,,79,15.9,,,,SM371,,,960
"P.-H. Chang, M. C. Sil, K. S. K. Reddy, C.-H. Lin, C.-M. Chen, ACS Appl. Mater. Interfaces 2022, 14, 25466.",9.9,,,,,,,,,,,,,,,,,,,1.79,,,,70.5,19,,,,PI-COF:N719,,,740
"A. K. Bharwal, L. Manceriu, C. Olivier, A. Mahmoud, C. Iojoiu, T. Toupance, C. M. Ruiz, M. Pasquinelli, D. Duché, J.-J. Simon, C. Henrist, F. Alloin, Chem. Eng. J. 2022, 446, 136777.",8.5,,,,,,,,,,,,,,,,,,,1.81,,,,62.6,19.4,,,,N719,,,700
"Y. Ren, D. Zhang, J. Suo, Y. Cao, F. T. Eickemeyer, N. Vlachopoulos, S. M. Zakeeruddin, A. Hagfeldt, M. Grätzel, Nature 2022, https://doi.org/10.1038/s41586-022-05460-z.",15.2,,,,,,,,,,,,,,,,,,,1.83,,,,79.4,18,,,,SL9 + SL10/BPHA,,,1063
"C. Liao, H. Wu, H. Tang, L. Wang, D. Cao, Sol. Energy 2022, 240, 399.",4.1,,,,,,,,,,,,,,,,,,,2.15,,,,73.6,8.76,,,,PS1,,,640
"M. A. Green, E. D. Dunlop, J. Hohl-Ebinger, M. Yoshita, N. Kopidakis, K. Bothe, D. Hinken, M. Rauer, X. Hao, Prog. Photovoltaics 2022, 30, 687.",13.6,,,,,,,,,"Cu2ZnSn(S,Se)4",,,,,,,,,,1.1,,,,69.9,36.2,,,,,,,538
"J. Wang, J. Zhou, X. Xu, F. Meng, C. Xiang, L. Lou, K. Yin, B. Duan, H. Wu, J. Shi, Y. Luo, D. Li, H. Xin, Q. Meng, Adv. Mater. 2022, 34, 2202858.",13.1,,,,,,,,,"Cu2ZnSn(S,Se)4",,,,,,,,,,1.11,,,,70,34.3,,,,,,,547
"J. Wang, J. Zhou, X. Xu, F. Meng, C. Xiang, L. Lou, K. Yin, B. Duan, H. Wu, J. Shi, Y. Luo, D. Li, H. Xin, Q. Meng, Adv. Mater. 2022, 34, 2202858.",12.8,,,,,,,,,"Cu2ZnSn(S,Se)4",,,,,,,,,,1.11,,,,68.9,35.3,,,,,,,526
"R. Tang, S. Chen, Z.-H. Zheng, Z.-H. Su, J.-T. Luo, P. Fan, X.-H. Zhang, J. Tang, G.-X. Liang, Adv. Mater. 2022, 34, 2109078.",8.6,,,,,,,,,Sb2Se3,,,,,,,,,,1.33,,,,59.8,27.8,,,,,,,520
"Y. Wang, L. Peng, Z. Wang, G. Konstantatos, Adv. Energy Mater. 2022, 12, 2200700.",7.1,,,,,,,,,AgBiS2,,,,,,,,,,1.37,,,,60,24.7,,,,,,,480
"Y. Wang, S. R. Kavanagh, I. Burgués-Ceballos, A. Walsh, D. O. Scanlon, G. Konstantatos, Nat. Photonics 2022, 16, 235.",8.9,,,,,,,,,AgBiS2,,,,,,,,,,1.39,,,,68.5,26.8,,,,,,,482
"Y. Wang, S. R. Kavanagh, I. Burgués-Ceballos, A. Walsh, D. O. Scanlon, G. Konstantatos, Nat. Photonics 2022, 16, 235.",9.2,,,,,,,,,AgBiS2,,,,,,,,,,1.39,,,,68.4,27.1,,,,,,,495
"R. Tang, X. Wang, W. Lian, J. Huang, Q. Wei, M. Huang, Y. Yin, C. Jiang, S. Yang, G. Xing, S. Chen, C. Zhu, X. Hao, M. A. Green, T. Chen, Nat. Energy 2020, 5, 587.",10,,,,,,,,,"Sb2(S,Se)3",,,,,,,,,,1.5,,,,63.3,24.1,,,,,,,655
"Y. Zhao, S. Wang, C. Jiang, C. Li, P. Xiao, R. Tang, J. Gong, G. Chen, T. Chen, J. Li, X. Xiao, Adv. Energy Mater. 2022, 12, 2103015.",10.7,,,,,,,,,"Sb2(S,Se)3",,,,,,,,,,1.54,,,,66.8,23.7,,,,,,,673
"C. Jiang, J. Zhou, R. Tang, W. Lian, X. Wang, X. Lei, H. Zeng, C. Zhu, W. Tang, T. Chen, Energy Environ. Sci. 2021, 14, 359.",9.7,,,,,,,,,"Sb2(S,Se)3",,,,,,,,,,1.54,,,,65.5,23.2,,,,,,,638
"X. Wang, R. Tang, C. Jiang, W. Lian, H. Ju, G. Jiang, Z. Li, C. Zhu, T. Chen, Adv. Energy Mater. 2020, 10, 2002341.",10.5,,,,,,,,,"Sb2(S,Se)3",,,,,,,,,,1.55,,,,66.3,23.8,,,,,,,664
"S. Wang, Y. Zhao, B. Che, C. Li, X. Chen, R. Tang, J. Gong, X. Wang, G. Chen, T. Chen, J. Li, X. Xiao, Adv. Mater. 2022, 34, 2206242.",8,,,,,,,,,Sb2S3,,,,,,,,,,1.73,,,,17.4,60.5,,,,,,,757
"Z. Sun, M. Liu, Y. Zhou, Q. Wang, Y. Yang, Y. Zhou, F. Liu, Sol. Energy Mater. Sol. Cells 2022, 235, 111453.",20,,,,,,,,,Si,,,,,,,,,,1.18,,,,69.7,40.7,,,,,,,706
"M. A. Green, E. D. Dunlop, J. Hohl-Ebinger, M. Yoshita, N. Kopidakis, K. Bothe, D. Hinken, M. Rauer, X. Hao, Prog. Photovoltaics 2022, 30, 687.",29.8,,,,,,,,,,,,,,Si,,,,,,,1.11,1.69,79.8,19.5,, ,,,,,1190
"L. Mao, T. Yang, H. Zhang, J. Shi, Y. Hu, P. Zeng, F. Li, J. Gong, X. Fang, Y. Sun, X. Liu, J. Du, A. Han, L. Zhang, W. Liu, F. Meng, X. Cui, Z. Liu, M. Liu, Adv. Mater. 2022, 34, 2206193.",28.3,,,,,,,,,,,,,,Si,,,,,,,1.13,1.67,79.6,20.1,,FAMAPb(BrClI)3,,,,,1776
"Y. Wu, P. Zheng, J. Peng, M. Xu, Y. Chen, S. Surve, T. Lu, A. D. Bui, N. Li, W. Liang, L. Duan, B. Li, H. Shen, T. Duong, J. Yang, X. Zhang, Y. Liu, H. Jin, Q. Chen, T. White, K. Catchpole, H. Zhou, K. Weber, Adv. Energy Mater. 2022, 12, 2200821.",27.5,,,,,,,,,,,,,,Si,,,,,,,1.14,1.68,78.9,19.6,,Cs0.22FA0.78PbBr0.45Cl0.09I2.55,,,,,1779
"M. A. Green, E. D. Dunlop, J. Hohl-Ebinger, M. Yoshita, N. Kopidakis, K. Bothe, D. Hinken, M. Rauer, X. Hao, Prog. Photovoltaics 2022, 30, 687.",26.8,,,,,,,,,,,,,,Si,,,,,,,1.14,1.69,79.4,17.8,, ,,,,,1891
"K. Liu, B. Chen, Z. J. Yu, Y. Wu, Z. Huang, X. Jia, C. Li, D. Spronk, Z. Wang, Z. Wang, S. Qu, Z. C. Holman, J. Huang, J. Mater. Chem. A 2022, 10, 1343.",26,,,,,,,,,,,,,,Si,,,,,,,1.14,1.69,80.2,18.2,,Cs0.15FA0.7055MA0.1445PbBr0.6I2.4,,,,,1780
"M. A. Ruiz-Preciado, F. Gota, P. Fassl, I. M. Hossain, R. Singh, F. Laufer, F. Schackmar, T. Feeney, A. Farag, I. Allegro, H. Hu, S. Gharibzadeh, B. A. Nejand, V. S. Gevaerts, M. Simor, P. J. Bolt, U. W. Paetzold, ACS Energy Lett. 2022, 7, 2273.",24.3,,,,,,,,,,,,,,CuInSe2,,,,,,,1.01,1.61,73.6,21,,Cs0.05FA0.85MA0.1PbI2.7Br0.3,,,,,1570
"M. A. Ruiz-Preciado, F. Gota, P. Fassl, I. M. Hossain, R. Singh, F. Laufer, F. Schackmar, T. Feeney, A. Farag, I. Allegro, H. Hu, S. Gharibzadeh, B. A. Nejand, V. S. Gevaerts, M. Simor, P. J. Bolt, U. W. Paetzold, ACS Energy Lett. 2022, 7, 2273.",23.5,,,,,,,,,,,,,,CuInSe2,,,,,,,1.01,1.61,75.5,19.4,,Cs0.05FA0.85MA0.1PbI2.7Br0.3,,,,,1590
"M. Jošt, E. Köhnen, A. Al-Ashouri, T. Bertram, Š. Tomšič, A. Magomedov, E. Kasparavicius, T. Kodalle, B. Lipovšek, V. Getautis, R. Schlatmann, C. A. Kaufmann, S. Albrecht, M. Topič, ACS Energy Lett. 2022, 7, 1298.",24.2,,,,,,,,,,,,,,CIGS,,,,,,,1.11,1.68,71.2,18.8,,Cs0.05FA0.7315MA0.2185PbBr0.69I2.31,,,,,1770
"R. Lin, J. Xu, M. Wei, Y. Wang, Z. Qin, Z. Liu, J. Wu, K. Xiao, B. Chen, S. M. Park, G. Chen, H. R. Atapattu, K. R. Graham, J. Xu, J. Zhu, L. Li, C. Zhang, E. H. Sargent, H. Tan, Nature 2022, 603, 73.",26.3 (26.4) ,,,,,,,,,,,,,,Cs0.2FA0.8 Pb Br1.14I1.86,,,,,,,1.25,1.8,78.1,16.5,,FA0.7MA0.3Pb0.5Sn0.5I3,,,,,2044
"K. Datta, J. Wang, D. Zhang, V. Zardetto, W. H. M. Remmerswaal, C. H. L. Weijtens, M. M. Wienk, R. A. J. Janssen, Adv. Mater. 2022, 34, 2110053.",23.1,,,,,,,,,,,,,,FA0.66MA0.34Pb0.5Sn0.5I3,,,,,,,1.26,1.79,75,15.8,,Cs0.05(FAMA0.95)K0.05Pb(BrI)3,,,,,1950
"M. A. Green, E. D. Dunlop, J. Hohl-Ebinger, M. Yoshita, N. Kopidakis, K. Bothe, D. Hinken, M. Rauer, X. Hao, Prog. Photovoltaics 2022, 30, 687.",28,,,,,,,,,,,,,, ,,,,,,,1.26,1.8,80.2,16.42,, ,,,,,2125
"J. Wen, Y. Zhao, Z. Liu, H. Gao, R. Lin, S. Wan, C. Ji, K. Xiao, Y. Gao, Y. Tian, J. Xie, C. J. Brabec, H. Tan, Adv. Mater. 2022, 34, 2110356.",26.2,,,,,,,,,,,,,,FA0.7MA0.3Pb0.5Sn0.5I3,,,,,,,1.26,1.8,80.1,16,,Cs0.4DMA0.1FA0.5PbBr0.71Cl0.15I2.14,,,,,2040
"H. Gao, Q. Lu, K. Xiao, Q. Han, R. Lin, Z. Liu, H. Li, L. Li, X. Luo, Y. Gao, Y. Wang, J. Wen, Z. Zou, Y. Zhou, H. Tan, Sol. RRL 2021, 5, 2100814.",23.2,,,,,,,,,,,,,,Cs0.2FA0.8Pb0.5Sn0.5I3,,,,,,,1.27,1.82,79.8,15.4,,Cs0.2FA0.8PbBr1.2I1.8,,,,,1890
"S. Qin, C. Lu, Z. Jia, Y. Wang, S. Li, W. Lai, P. Shi, R. Wang, C. Zhu, J. Du, J. Zhang, L. Meng, Y. Li, Adv. Mater. 2022, 34, 2108829.",21.7,,,,,,,,,,,,,,PTB7-Th:BTPV-4Cl-eC9,,,,,,,1.21,1.83,73.5,15.7,,FA0.6MA0.4PbBr1.2I1.8,,,,,1880
"M. A. Green, E. D. Dunlop, J. Hohl-Ebinger, M. Yoshita, N. Kopidakis, K. Bothe, D. Hinken, M. Rauer, X. Hao, Prog. Photovoltaics 2022, 30, 687.",23.4,,,,,,,,,,,,,, ,,,,,,,1.38,1.88,75.2,14.6,, ,,,,,2136
"J. Zheng, G. Wang, W. Duan, M. A. Mahmud, H. Yi, C. Xu, A. Lambertz, S. Bremner, K. Ding, S. Huang, A. W. Y. Ho-Baillie, ACS Energy Lett. 2022, 7, 3003.",20.1,,,,,,,,,,,,,,Si,,,,,,,1.13,"1.54, 1.91",86,8.5,,"Cs0.1FA0.9PbI3, Cs0.2FA0.8PbBr1.65I1.35",,,,,2740
"J. Wang, V. Zardetto, K. Datta, D. Zhang, M. M. Wienk, R. A. J. Janssen, Nat. Commun. 2020, 11, 5254.",16.8,,,,,,,,,,,,,,FA0.66MA0.34Pb0.5Sn0.5I3,,,,,,,1.23,"1.57, 1.78",81,7.4,,"FA0.66MA0.34 Pb Br0.15I2.85, Cs0.1FA0.594MA0.306PbBrI2",,,,,2780
"K. Xiao, J. Wen, Q. Han, R. Lin, Y. Gao, S. Gu, Y. Zang, Y. Nie, J. Zhu, J. Xu, H. Tan, ACS Energy Lett. 2020, 5, 2819.",19.9,,,,,,,,,,,,,,FA0.7MA0.3Pb0.5Sn0.5I3,,,,,,,1.26,"1.65, 2.06",80.7,8.8,,"Cs0.05FA0.95PbBr0.45 I2.55, Cs0.2FA0.8PbBr2.1I0.9",,,,,2793
"Y. Huang, L. Meng, H. Liang, M. Li, H. Chen, C. Jiang, K. Zhang, F. Huang, Z. Yao, C. Li, X. Wan, Y. Chen, J. Mater. Chem. A 2022, 10, 11238.",18.7,,,,,,,,,,,,,PM6:CH1007:PC71BM,,,,,,,1.73,1.36,,70.9,14,,,,,D18:F-ThBr,,1883
"Z. Zheng, J. Wang, P. Bi, J. Ren, Y. Wang, Y. Yang, X. Liu, S. Zhang, J. Hou, Joule 2022, 6, 171.",20.3,,,,,,,,,,,,,PBDB-TF:GS-ISO,,,,,,,1.8,1.38,,76.8,13.1,,,,,PBDM-TF:BTp-eC9,,2010
"Z. Zheng, J. Wang, P. Bi, J. Ren, Y. Wang, Y. Yang, X. Liu, S. Zhang, J. Hou, Joule 2022, 6, 171.",20.3,,,,,,,,,,,,,PBDB-TF:GS-ISO,,,,,,,1.8,1.38,,76.8,13.1,,,,,PBDM-TF:BTp-eC9,,2010
"S. H. Kang, M. J. Jeong, Y. K. Eom, I. T. Choi, S. M. Kwon, Y. Yoo, J. Kim, J. Kwon, J. H. Park, H. K. Kim, Adv. Energy Mater. 2017, 7, 1602117.",12.3,,,,,,,,,,,,,SGT-121/HC-A1,,,,,,,1.98,1.67,,65,10.3,,,,,SGT-021/HC-A4,,1825
"R. M. France, J. F. Geisz, T. Song, W. Olavarria, M. Young, A. Kibbler, M. A. Steiner, Joule 2022, 6, 1121.",39.5,,,,,,,,,,,,,InGaAs,,,,,,,,0.92,"1.33, 1.88",85.3,15.4,,,"GaAs, InGaP",,,,3000
"M. A. Green, K. Emery, Y. Hishikawa, W. Warta, E. D. Dunlop, Prog. Photovoltaics 2013, 21, 1.",37.7,,,,,,,,,,,,,InGaAs,,,,,,,,0.98,"1.41, 1.89",86,14.6,,,"GaAs, InGaP",,,,3014
"M. A. Green, E. D. Dunlop, J. Hohl-Ebinger, M. Yoshita, N. Kopidakis, X. Hao, Prog. Photovoltaics 2021, 29, 657.",35.9,,,,,,,,,,,,,Si,,,,,,,,1.13,"1.48, 1.93",84.3,13.1,,,"GaInAsP, InGaP",,,,3248
"M. A. Green, E. D. Dunlop, J. Hohl-Ebinger, M. Yoshita, N. Kopidakis, X. Hao, Prog. Photovoltaics 2021, 29, 657.",28.1,,,,,,,,,,,,,CIGS,,,,,,,,1.01,"1.50, 1.92",81.1,11.7,,,AlGaAs/GaInP,,,,2952
"M. A. Green, K. Emery, Y. Hishikawa, W. Warta, E. D. Dunlop, D. H. Levi, A. W. Y. Ho-Baillie, Prog. Photovoltaics 2017, 25, 3.",14,,,,,,,,,,,,,nc-Si,,,,,,,,1.3,"1.27, 2.03",73.4,9.9,,,"nc-Si, a-Si",,,,1922
"Y. Wang, T. Li, X. Chen, L. Zhang, Mater. Lett. 2022, 321, 132460.",5.2,,,,,,,,,,FA0.8MA0.2SnBr0.2I2.8,,,,,,,,,1.41,,,,63.7,17.8,,,,,,,462
"M. Chen, Q. Dong, C. Xiao, X. Zheng, Z. Dai, Y. Shi, J. M. Luther, N. P. Padture, ACS Energy Lett. 2022, 7, 2256.",8.5,,,,,,,,,,FAGe0.1Sn0.9I3,,,,,,,,,1.44,,,,62.9,20.8,,,,,,,650
"M. Chen, Q. Dong, C. Xiao, X. Zheng, Z. Dai, Y. Shi, J. M. Luther, N. P. Padture, ACS Energy Lett. 2022, 7, 2256.",20.5,,,,,,,,,,FAMAPbI3,,,,,,,,,1.53,,,,81.2,23.6,,,,,,,1070
"Z. Zheng, F. Li, J. Gong, Y. Ma, J. Gu, X. Liu, S. Chen, M. Liu, Adv. Mater. 2022, 34, 2109879.",22.4,,,,,,,,,,FAMAPbI3,,,,,,,,,1.54,,,,82.9,23.4,,,,,,,1151
"L. Yang, J. Feng, Z. Liu, Y. Duan, S. Zhan, S. Yang, K. He, Y. Li, Y. Zhou, N. Yuan, J. Ding, S. Liu, Adv. Mater. 2022, 34, 2201681.",22.4,,,,,,,,,,Cs0.1FA0.9PbI3,,,,,,,,,1.54,,,,77.8,24.6,,,,,,,1170
"S. Wu, Z. Li, J. Zhang, X. Wu, X. Deng, Y. Liu, J. Zhou, C. Zhi, X. Yu, W. C. H. Choy, Z. Zhu, A. K. Y. Jen, Adv. Mater. 2021, 33, 2105539.",21.7,,,,,,,,,,Cs0.05FA0.931MA0.019PbBr0.06I2.94/PM6:CH1007:PCBM,,,,,,,,,1.56,,,,77.7,24.8,,,,,,,1127
"X. Meng, X. Hu, Y. Zhang, Z. Huang, Z. Xing, C. Gong, L. Rao, H. Wang, F. Wang, T. Hu, L. Tan, Y. Song, Y. Chen, Adv. Funct. Mater. 2021, 31, 2106460.",20.2,,,,,,,,,,FAMAPbBrI,,,,,,,,,1.59,,,,81.1,22.2,,,,,,,1120
"B. Fan, J. Xiong, Y. Zhang, C. Gong, F. Li, X. Meng, X. Hu, Z. Yuan, F. Wang, Y. Chen, Adv. Mater. 2022, 34, 2201840.",20.6,,,,,,,,,,CsFAMAPbBrI,,,,,,,,,1.6,,,,80.7,23,,,,,,,1110
"Q. Dong, M. Chen, Y. Liu, F. T. Eickemeyer, W. Zhao, Z. Dai, Y. Yin, C. Jiang, J. Feng, S. Jin, S. Liu, S. M. Zakeeruddin, M. Grätzel, N. P. Padture, Y. Shi, Joule 2021, 5, 1587.",20.5,,,,,,,,,,Cs0.04FA0.86MA0.1PbBr0.29I2.71,,,,,,,,,1.6,,,,76.5,23.5,,,,,,,1140
"B. Fan, J. Xiong, Y. Zhang, C. Gong, F. Li, X. Meng, X. Hu, Z. Yuan, F. Wang, Y. Chen, Adv. Mater. 2022, 34, 2201840.",17.8,,,,,,,,,,CsFAMAPbBrI,,,,,,,,,1.6,,,,77.3,21.8,,,,,,,1060
"P. Sun, G. Qu, Q. Hu, Y. Ma, H. Liu, Z.-X. Xu, Z. Huang, ACS Appl. Energy Mater. 2022, 5, 3568.",14.9,,,,,,,,,,MAPbI3,,,,,,,,,1.63,,,,67.3,21.5,,,,,,,1030
"Y. Han, Z. Hu, W. Zha, X. Chen, L. Yin, J. Guo, Z. Li, Q. Luo, W. Su, C.-Q. Ma, Adv. Mater. 2022, 34, 2110276.",16.6,,,,,,,PM6:BTP-4Cl-12,,,,,,,,,,,,1.36,,,,75.4,26.8,,,,,,,821
"Y. Han, Z. Hu, W. Zha, X. Chen, L. Yin, J. Guo, Z. Li, Q. Luo, W. Su, C.-Q. Ma, Adv. Mater. 2022, 34, 2110276.",12,,,,,,,PM6:BTP-4Cl-12,,,,,,,,,,,,1.38,,,,67.4,21.6,,,,,,,827
"G. Zeng, W. Chen, X. Chen, Y. Hu, Y. Chen, B. Zhang, H. Chen, W. Sun, Y. Shen, Y. Li, F. Yan, Y. Li, J. Am. Chem. Soc. 2022, 144, 8658.",17.5,,,,,,,PM6:BTP-eC9:PC71BM,,,,,,,,,,,,1.38,,,,76.7,27.4,,,,,,,835
"Z. Chen, W. Song, K. Yu, J. Ge, J. Zhang, L. Xie, R. Peng, Z. Ge, Joule 2021, 5, 2395.",15.9,,,,,,,D-18-Cl:G19:Y6,,,,,,,,,,,,1.39,,,,73.5,25,,,,,,,864
"Y. Chen, J. Wan, G. Xu, X. Wu, X. Li, Y. Shen, F. Yang, X. Ou, Y. Li, Y. Li, Sci China Chem 2022, 65, 1164.",17.1,,,,,,,PBDB-T-2F:BTP-eC9:PC71BM,,,,,,,,,,,,1.4,,,,74.9,27.4,,,,,,,830
"N. Cui, Y. Song, C.-H. Tan, K. Zhang, X. Yang, S. Dong, B. Xie, F. Huang, npj Flexible Electron. 2021, 5, 31.",15.2,,,,,,,PM6:Y6,,,,,,,,,,,,1.41,,,,73.3,25,,,,,,,830
"B. Murali, K. Gireesh Baiju, R. Krishna Prasad, K. Jayanarayanan, D. Kumaresan, Sustainable Energy Fuels 2022, 6, 2503.",3.9,,,,,,,,,,,,,,,,,,,2.02,,,,45.2,11.9,,,,N719,,,720
"J. Schön, G. M. M. W. Bissels, P. Mulder, R. H. van Leest, N. Gruginskie, E. Vlieg, D. Chojniak, D. Lackner, Prog. Photovoltaics 2022, 30, 1003.",30.2,,,,,,,,,,,,,,Ga0.73In0.27As,,,,,,"1.41, 1.91 ",1,,84.5,16.1,,,,,,"GaAs, Ga0.51In0.49P ",3043
"L. Li, Y. Wang, X. Wang, R. Lin, X. Luo, Z. Liu, K. Zhou, S. Xiong, Q. Bao, G. Chen, Y. Tian, Y. Deng, K. Xiao, J. Wu, M. I. Saidaminov, H. Lin, C.-Q. Ma, Z. Zhao, Y. Wu, L. Zhang, H. Tan, Nat. Energy 2022, 7, 708.",24.7,,,,,,,,,,,,,,FA0.7MA0.3Pb0.5Sn0.5I3,,,,,,1.78,1.25,,78.3,15.8,,,,,,FA0.8Cs0.2PbI1.95Br1.05,2000
"L. Li, Y. Wang, X. Wang, R. Lin, X. Luo, Z. Liu, K. Zhou, S. Xiong, Q. Bao, G. Chen, Y. Tian, Y. Deng, K. Xiao, J. Wu, M. I. Saidaminov, H. Lin, C.-Q. Ma, Z. Zhao, Y. Wu, L. Zhang, H. Tan, Nat. Energy 2022, 7, 708.",24.4,,,,,,,,,,,,,,FA0.7MA0.3Pb0.5Sn0.5I3,,,,,,1.78,1.25,,77.3,15.6,,,,,,FA0.8Cs0.2PbI1.95Br1.05,2016
"H. Lai, J. Luo, Y. Zwirner, S. Olthof, A. Wieczorek, F. Ye, Q. Jeangros, X. Yin, F. Akhundova, T. Ma, R. He, R. K. Kothandaraman, X. Chin, E. Gilshtein, A. Müller, C. Wang, J. Thiesbrummel, S. Siol, J. M. Prieto, T. Unold, M. Stolterfoht, C. Chen, A. N. Tiwari, D. Zhao, F. Fu, Adv. Energy Mater. 2022, 12, 2202438.",23.8,,,,,,,,,,,,,,FA0.6MA0.4Pb0.4Sn0.6I3,,,,,,1.79,1.26,,75.1,15.1,,,,,,Cs0.12FA0.8MA0.08PbI1.8Br1.2,2.1
"L. Sun, W. Wang, L. Hao, Z. Jia, Y. Zhao, G. Zhi, H. Yao, Mater. Sci. Semicond. Process. 2022, 138, 106301.",4.4,,,,,,,,"Cu2CdxZn1 xSn(S,Se)4",,,,,,,,,,,1.04,,,,46.4,23.9,,,,,,,394
"L. Sun, W. Wang, L. Hao, A. Raza, Y. Zhao, Z. Tang, G. Zhi, H. Yao, Ceram. Int. 2022, 48, 19891.",4.9,,,,,,,,"Cu2ZnSn(S,Se)4",,,,,,,,,,,1.07,,,,47.3,28.7,,,,,,,358
"W. Xie, Q. Sun, Q. Yan, J. Wu, C. Zhang, Q. Zheng, Y. Lai, H. Deng, S. Cheng, Small 2022, 18, 2201347.",10.2,,,,,,,,"Cu2ZnSn(S,Se)4",,,,,,,,,,,1.13,,,,62,35.7,,,,,,,463
"Q. Zhao, H. Shen, Y. Xu, K. Gao, D. Chen, Y. Li, ACS Appl. Energy Mater. 2022, 5, 3668.",6.5,,,,,,,,CZTSSe,,,,,,,,,,,1.59,,,,48,22.6,,,,,,,601
"D.-Y. Jung, Y.-R. Jeong, M. S. Mina, S.-E. Lee, E. Enkhbayar, J. Kim, Curr. Appl. Phys. 2022, 41, 66.",11.5,,,,,,,,,CIGSSe,,,,,,,,,,1.11,,,,64.6,33.8,,,,,,,526
"S. Pouladi, C. Favela, W. Wang, M. Moradnia, N.-I. Kim, S. Shervin, J. Chen, S. Sharma, G. Yang, M.-C. Nguyen, R. Choi, J. Kim, A. Fedorenko, B. Bogner, J. Bao, S. M. Hubbard, V. Selvamanickam, J.-H. Ryou, Sol. Energy Mater. Sol. Cells 2022, 243, 111791.",13.5,,,,,,,,,GaAs,,,,,,,,,,1.45,,,,77.7,22.1,,,,,,,786
"W. L. Rance, J. M. Burst, D. M. Meysing, C. A. Wolden, M. O. Reese, T. A. Gessert, W. K. Metzger, S. Garner, P. Cimo, T. M. Barnes, Appl. Phys. Lett. 2014, 104, 143903.",14.1,,,,,,,,,CdTe,,,,,,,,,,1.46,,,,70.3,24.334,,,,,,,821
"B. Tyagi, H. B. Lee, N. Kumar, W.-Y. Jin, K.-J. Ko, M. M. Ovhal, R. Sahani, H.-J. Chung, J. Seo, J.-W. Kang, Nano Energy 2022, 95, 106978.",16.3,,,,,3,Cs0.25FA0.75PbBr0.6I2.4,,,,,,,,,,,,,1.67,,,,78.3,18.9,,,,,,,1099
"S. Seo, K. Akino, J.-S. Nam, A. Shawky, H.-S. Lin, H. Nagaya, E. I. Kauppinen, R. Xiang, Y. Matsuo, I. Jeon, S. Maruyama, Adv. Mater. Interfaces 2022, 9, 2101595.",19.1,,,,,5,MAPbI3,,,,,,,,,,,,,1.6,,,,73.4,23.2,,,,,,,1120
"S. Yoon, H. U. Ha, H.-J. Seok, H.-K. Kim, D.-W. Kang, Adv. Funct. Mater. 2022, 32, 2111760.",17.8,,,,,9,Cs0.13FA0.87PbBr0.39I2.61,,,,,,,,,,,,,1.63,,,,82.7,19.3,,,,,,,1120
"J. C. Yu, B. Li, C. J. Dunn, J. Yan, B. T. Diroll, A. S. R. Chesman, J. J. Jasieniak, Adv. Sci. 2022, 9, 2201487.",13.2,,,,,13,Cs0.25FA0.75PbBr1.5I1.5,,,,,,,,,,,,,1.88,,,,74.1,13.8,,,,,,,1298
"S. Lie, A. Bruno, L. H. Wong, L. Etgar, ACS Appl. Mater. Interfaces 2022, 14, 11339.",11.4,,,,,15,Cs0.05FA0.775MA0.1615PbBr0.51I2.49,,,,,,,,,,,,,1.64,,,,62,16.8,,,,,,,1094
"J. C. Yu, B. Li, C. J. Dunn, J. Yan, B. T. Diroll, A. S. R. Chesman, J. J. Jasieniak, Adv. Sci. 2022, 9, 2201487.",8.6,,,,,23,Cs0.25FA0.75PbBr1.5I1.5,,,,,,,,,,,,,1.88,,,,69.9,10,,,,,,,1236
"J. C. Yu, B. Li, C. J. Dunn, J. Yan, B. T. Diroll, A. S. R. Chesman, J. J. Jasieniak, Adv. Sci. 2022, 9, 2201487.",12,,,,,35,Cs0.25FA0.75PbBr1.5I1.5,,,,,,,,,,,,,1.88,,,,72.3,12.9,,,,,,,1289
"J. C. Yu, B. Li, C. J. Dunn, J. Yan, B. T. Diroll, A. S. R. Chesman, J. J. Jasieniak, Adv. Sci. 2022, 9, 2201487.",4.1,,,,,52,Cs0.25FA0.75PbBr1.5I1.5,,,,,,,,,,,,,1.88,,,,63,5.8,,,,,,,1125
"D. Han, S. Han, Z. Bu, Y. Deng, C. Liu, W. Guo, Sol. RRL 2022, 6, 2200441.",12.7,,,,,8,,,,,,D18-Cl:Y6:PC71BM,,,,,,,,1.41,,,,70.4,21.1,,,,,,,852
"L. Zheng, M. Li, S. Dai, Y. Wu, Y. Cai, X. Zhu, S. Ma, D. Yun, J.-F. Li, J. Phys. Chem. C 2021, 125, 18623.",13.6,,,,,19,,,,,,PM6:Y7,,,,,,,,1.42,,,,70.2,23.4,,,,,,,830
"W. Liu, S. Sun, L. Zhou, Y. Cui, W. Zhang, J. Hou, F. Liu, S. Xu, X. Zhu, Angew. Chem., Int. Ed. 2022, 61, 202116111.",14,,,,,20,,,,,,PM6:Y6:SN3,,,,,,,,1.37,,,,74.3,23,,,,,,,820
"S. Liu, H. Li, X. Wu, D. Chen, L. Zhang, X. Meng, L. Tan, X. Hu, Y. Chen, Adv. Mater. 2022, 34, 2201604.",14.6,,,,,20,,,,,,PM6/ICBA:Y6,,,,,,,,1.39,,,,74.7,22.8,,,,,,,860
"W. Liu, S. Sun, S. Xu, H. Zhang, Y. Zheng, Z. Wei, X. Zhu, Adv. Mater. 2022, 34, 2200337.",11.6,,,,,20,,,,,,BTB7-Th:ATT-9,,,,,,,,1.23,,,,68.2,25.6,,,,,,,661
"X. Yuan, R. Sun, Y. Wu, T. Wang, Y. Wang, W. Wang, Y. Yu, J. Guo, Q. Wu, J. Min, Adv. Funct. Mater. 2022, 32, 2200107.",16.1,,,,,21,,,,,,PM6-Ir1:BTP-eC9:PC71BM,,,,,,,,1.39,,,,76.1,24.6,,,,,,,859
"H. I. Jeong, S. Biswas, S. C. Yoon, S.-J. Ko, H. Kim, H. Choi, Adv. Energy Mater. 2021, 11, 2102397.",12.1,,,,,25,,,,,,PM6:Y6,,,,,,,,1.43,,,,66.6,23.9,,,,,,,760
"J. Jing, S. Dong, K. Zhang, Z. Zhou, Q. Xue, Y. Song, Z. Du, M. Ren, F. Huang, Adv. Energy Mater. 2022, 12, 2200453.",11.3,,,,,28,,,,,,PM6:Y6-BO,,,,,,,,1.39,,,,70.3,19.7,,,,,,,816
"X. Huang, L. Zhang, Y. Cheng, J. Oh, C. Li, B. Huang, L. Zhao, J. Deng, Y. Zhang, Z. Liu, F. Wu, X. Hu, C. Yang, L. Chen, Y. Chen, Adv. Funct. Mater. 2022, 32, 2108634.",12,,,,,31,,,,,,PCE10-BDT2F-0.8:Y6,,,,,,,,1.39,,,,69.5,22.8,,,,,,,758
"D. Wang, Y. Li, G. Zhou, E. Gu, R. Xia, B. Yan, J. Yao, H. Zhu, X. Lu, H.-L. Yip, H. Chen, C.-Z. Li, Energy Environ. Sci. 2022, 15, 2629.",11.2,,,,,32,,,,,,PM6:m-BTP-PhC6:BO-Cl,,,,,,,,1.42,,,,77.6,17,,,,,,,849
"S. Guan, Y. Li, K. Yan, W. Fu, L. Zuo, H. Chen, Adv. Mater. 2022, 34, 2205844.",13,,,,,39,,,,,,PBDB-TF:L8-BO:BTP-eC9,,,,,,,,1.41,,,,80.3,19,,,,,,,849
"H. I. Jeong, S. Biswas, S. C. Yoon, S.-J. Ko, H. Kim, H. Choi, Adv. Energy Mater. 2021, 11, 2102397.",9.7,,,,,25,,,,,,PM6:Y6,,,,,,,,1.43,,,,63,20,,,,,,,770
"X. Liu, Z. Zhong, R. Zhu, J. Yu, G. Li, Joule 2022, 6, 1918.",11.4,,,,,47,,,,,,PM6:BTP-eC9:L8-BO,,,,,,,,1.39,,,,74.5,18,,,,,,,854
"X. Xie, Y. Zhang, Y. Ren, L. He, Y. Yuan, J. Zhang, P. Wang, J. Phys. Chem. C 2022, 126, 11007.",11,,,,,5,,,,,,,,,,,,,,1.8,,,,75.2,16.8,,,,C268 + Y1,,,871
"A. K. Bharwal, L. Manceriu, C. Olivier, A. Mahmoud, C. Iojoiu, T. Toupance, C. M. Ruiz, M. Pasquinelli, D. Duché, J.-J. Simon, C. Henrist, F. Alloin, Chem. Eng. J. 2022, 446, 136777.",5,,,,,10,,,,,,,,,,,,,,1.81,,,,60.7,11.7,,,,N719,,,710
"F. Odobel, T. Baron, W. Naim, I. Nikolinakos, B. Andrin, Y. Pellegrin, D. Jacquemin, S. Haacke, F. Sauvage, Angew. Chem., Int. Ed. 2022, 61, 202207459.",2.5,,,,,75,,,,,,,,,,,,,,1.53,,,,56.2,10.9,,,,TB207,,,408
"C. Yang, M. Moemeni, M. Bates, W. Sheng, B. Borhan, R. R. Lunt, Adv. Opt. Mater. 2020, 8, 1901536.",1.2,,,,,74,,,,,,,,,,,,,,1.5,,,,81.3,1.5,COi8DFIC/GaAs,,,,,,990
"C. Yang, W. Sheng, M. Moemeni, M. Bates, C. K. Herrera, B. Borhan, R. R. Lunt, Adv. Energy Mater. 2021, 11, 2003581.",3,,,,,75,,,,,,,,,,,,,,1.64,,,,77.7,3.8,Cs2Mo6I8(CF3CF2COO)6:BODIPY/GaAs,,,,,,1020
"Y. Zhao, R. R. Lunt, Adv. Energy Mater. 2013, 3, 1143.",0.4,,,,,84,,,,,,,,,,,,,,1.11,,,,65.1,1.3,(TBA)2Mo6Cl14/Si,,,,,,520
"Y. Zhao, G. A. Meek, B. G. Levine, R. R. Lunt, Adv. Opt. Mater. 2014, 2, 606.",0.4,,,,,86,,,,,,,,,,,,,,1.52,,,,66.7,1.2,Cy7-NHS/Si,,,,,,500
"['J. Sanchez-Diaz, R. S. Sánchez, S. Masi, M. Kreĉmarová, A. O. Alvarez, E. M. Barea, J. Rodriguez-Romero, V. S. Chirvony, J. F. Sánchez-Royo, J. P. Martinez-Pastor, I. Mora-Seró, Joule 2022, 6, 861.', 'J. Sanchez-Diaz, R. S. Sánchez, S. Masi, M. Kreĉmarová, A. O. Alvarez, E. M. Barea, J. Rodriguez-Romero, V. S. Chirvony, J. F. Sánchez-Royo, J. P. Martinez-Pastor, I. Mora-Seró, https://emerging-pv.org/wp-content/uploads/2022/06/Add_SI_Stability-PSC_Joule.2022.02.014.pdf (accessed: June 2022).']",,9.4,9.4,,9.2,,FASnI3+NaBH4+DipI,,,,,,,,,"MPP, AM1.5G, N2, 70 °C",,1.9,9.3,1.4,,,,,,,,,,,,
"T. Wu, X. Liu, X. Luo, H. Segawa, G. Tong, Y. Zhang, L. K. Ono, Y. Qi, L. Han, Nano-Micro Lett. 2022, 14, 99.",,13.8,14.1,,13,,FASnI3,,,,,,,,,"MPP, AM1.5G, air",,2.8,13.6,1.45,,,,,,,,,,,,
"F. Zhang, Y. Park So, C. Yao, H. Lu, P. Dunfield Sean, C. Xiao, S. Uličná, X. Zhao, L. Du Hill, X. Chen, X. Wang, E. Mundt Laura, H. Stone Kevin, T. Schelhas Laura, G. Teeter, S. Parkin, L. Ratcliff Erin, Y.-L. Loo, J. Berry Joseph, C. Beard Matthew, Y. Yan, W. Larson Bryon, K. Zhu, Science 2022, 375, 71.",,23.1,22.7,,20.7,,FA0.97MA0.03PbI2.91Br0.09,,,,,,,,,"MPP, AM1.5G, N2, 40 °C",,4.6,22,1.53,,,,,,,,,,,,
"X. Li, W. Zhang, X. Guo, C. Lu, J. Wei, J. Fang, Science 2022, 375, 434.",,19.8,20.6,,17.7,,FA0.95MA0.05PbBr0.15I2.85,,,,,,,,,"MPP, w-LED, air, 55 °C",,4.1,19.1,1.57,,,,,,,,,,,,
"J. Peng, F. Kremer, D. Walter, Y. Wu, Y. Ji, J. Xiang, W. Liu, T. Duong, H. Shen, T. Lu, F. Brink, D. Zhong, L. Li, O. Lee Cheong Lem, Y. Liu, K. J. Weber, T. P. White, K. R. Catchpole, Nature 2022, 601, 573.",,23.1,22.9,, ,,Cs0.05FA0.9MA0.05 Pb Br0.26I2.74,,,,,,,,,"MPP, N2",,4.6, ,1.58,,,,,,,,,,,,
"Q. Zhou, C. Cai, Q. Xiong, Z. Zhang, J. Xu, L. Liang, S. Wang, W. Sun, Z. Yuan, P. Gao, Adv. Energy Mater. 2022, 12, 2201243.",,23.6,20.2,, ,,FA0.92MA0.08PbBr0.24I2.76,,,,,,,,,"MPP, AM1.5G, air, 50% RH",,4.4, ,1.58,,,,,,,,,,,,
"B. Fan, J. Xiong, Y. Zhang, C. Gong, F. Li, X. Meng, X. Hu, Z. Yuan, F. Wang, Y. Chen, Adv. Mater. 2022, 34, 2201840.",,19.6,18.4,,16.3,,CsFAMAPbBrI,,,,,,,,,"MPP, AM1.5G, air, 40% RH, 30 °C",,3.8,17.4,1.6,,,,,,,,,,,,
"R. Lin, J. Xu, M. Wei, Y. Wang, Z. Qin, Z. Liu, J. Wu, K. Xiao, B. Chen, S. M. Park, G. Chen, H. R. Atapattu, K. R. Graham, J. Xu, J. Zhu, L. Li, C. Zhang, E. H. Sargent, H. Tan, Nature 2022, 603, 73.",,25.6,26.4,,17.8,,,,,,,,1.25,,FA0.8Cs0.2Pb(I0.62Br0.38)3,"MPP, AM1.5G, air 30–50% RH, 35 °C",,5.2,23.5,,1.8,,,,,,,,,,FA0.7MA0.3Pb0.5Sn0.5I3,
