Repository: MasterAI-EAM/Darwin

# Darwin: A Tailored GPT for the Scientific Domain 🇦🇺
**Organization: [University of New South Wales（UNSW) AI4Science](https://www.masterai.com.au) & [GreenDynamics AI](https://www.greendynamics.com.au)**

Darwin is an open-source project dedicated to pretrain and fine-tune the LLaMA model on scientific literature and datasets. Specifically designed for the scientific domain with an emphasis on materials science, chemistry, and physics, Darwin integrates structured and unstructured scientific knowledge to enhance the efficacy of language models in scientific research. 

> **Usage and License Notices**: <a rel="license" href="http://creativecommons.org/licenses/by-nc-sa/4.0/"><img alt="Creative Commons License" style="border-width:0" src="https://i.creativecommons.org/l/by-nc-sa/4.0/88x31.png" /></a>
Darwin is licensed and intended for research use only. The dataset is licensed under CC BY NC 4.0, allowing non-commercial use. Models trained using this dataset should not be used outside of research purposes. The weight diff is also under CC BY NC 4.0 license

## Update
**[2024.11.20]**

**Key Achievements**
1. Proved that Darwin’s fine-tuning strategies (QA + multi-task) substantially improve performance on diverse ML tasks.
2. Established Darwin as a competitive model, bridging the gap between specialized ML methods and large-scale generalist models like GPT-4.
 
**Model Performance Insights**
1. Comparison of QA + Multi-task Strategies Across LLaMA Variants
    - Conducted extensive comparisons of QA and multi-task fine-tuning strategies on LLaMA1, LLaMA2, LLaMA3, and LLaMA3.1 models.
    - Finding: LLaMA1 with QA + multi-task fine-tuning achieves the best performance, outperforming all other variants.
2. Evaluation Against Other Models
	- Demonstrated that Darwin consistently surpasses most ML methods, GPT-3.5 fine-tuned models, and even GPT-4 in few-shot learning tasks.
	- Although some specialized models still maintain state-of-the-art results, Darwin achieves competitive performance across a broad range of tasks.
3. Comparison of Full Fine-tuning vs. LoRA
	- Investigated the use of LoRA fine-tuning and observed significantly lower performance compared to full fine-tuning.
4. SFT on Non-pretrained Architectures
	- Successfully applied supervised fine-tuning (SFT) on non-pretrained LLaMA architectures, proving that models can acquire domain-specific knowledge effectively through fine-tuning alone.

**Data Strategies and Insights**
1. Impact of QA Data on Model Performance
	- Verified that both QA fine-tuning and multi-task learning improve model performance, not only for LLaMA but also for other architectures like Mistral.
	- Mixing QA data with general data improves model performance without causing model annealing.
2. Synchronized Data and Format Matching
	- Tested the use of synchronized (sync) data for target tasks.
	- Findings:
	    - Sync data with similar format improves performance significantly.
	    - Sync data with differing formats degrades performance.
3. Multi-task Mixing Strategies (?)
	- Explored various multi-task data mixing strategies: Ranking data by difficulty (using single-task loss as a metric) outperforms random data mixing strategies.
4. Ratio (?)

**[2024.02.15]** SOTA in MatBench by Material Projects: DARWIN is the SOTA model in experimental bandgap prediction tasks and metallic classification tasks, better than Fine-tuned GPT3.5 and dedicated ML models. https://matbench.materialsproject.org/Leaderboards%20Per-Task/matbench_v0.1_matbench_expt_gap/ 

**☆ [2023.09.15]Google Colab Version available:** Try our DARWIN with Google Colab: **[inference.ipynb](https://github.com/MasterAI-EAM/Darwin/blob/main/inference.ipynb)**

## Model Overview

Darwin, based on the 7B LLaMA model, is trained on over 100,000 instruction-following data points generated by the Darwin Scientific Instruction Generator (SIG) from various scientific FAIR datasets and a literature corpus. By focusing on the factual correctness of the model's responses, Darwin represents a significant stride towards leveraging Large Language Models (LLMs) for scientific discovery. Preliminary human evaluations indicate that Darwin 7B outperforms GPT-4 in scientific Q&A and fine-tuned GPT-3 in solving chemistry problems (like gptChem).

We are actively developing Darwin for more advanced scientific domain experiments, and we're also integrating Darwin with LangChain to solve more complex scientific tasks (like a private research assistant for personal computers).

Please note, Darwin is still under development, and many limitations need to be addressed. Most importantly, we have yet to fine-tune Darwin for maximum safety. We encourage users to report any concerning behavior to help improve the model's safety and ethical considerations.


https://github.com/MasterAI-EAM/Darwin/assets/40589347/d70ee4d6-8177-471c-9b59-2fa4b58c3752


[DEMO LINK](https://www.masterai.com.au/darwin)

File: dataset/Experimental thermoelectric properties 2013/MRL_all_raw_data.json (part 1 of 27)
[{"doi": "http://www.jmst.org/EN/Y2009/V25/I04/0535", "Electrical resistivity (\u03a9cm)": "50.0", "Seebeck coefficient (\u03bcCV/K)": "-463.0", "ZT": "0.000129", "formula": "Ca1Mn1O3", "comment": "", "synthesis": "Solid state reaction", "form": "polycrystalline", "temperature": "300", "author": "Lan 2009", "Structure": "ICSD #35218, 300K", "marker": "{'radius': 0.9, 'lineColor': 'rgba(179,16,12,.8)', 'fillColor': 'rgba(179,16,12,0)'}", "Thermal conductivity (W/mK)": "", "Average atomic mass (g/mol)": "28.6", "Scarcity (wt fraction/abundance)": "398.0", "HHI (production)": "1861.0", "HHI (reserves)": "1276.0", "Unit cell volume (\u212b\u00b3)": "206.97", "Average atomic volume (\u212b\u00b3)": "10.348", "Atoms per unit cell": "20.0", "Electrical conductivity (\u03a9\u207b\u00b9 cm\u207b\u00b9)": "0.02", "Power Factor (W/(K\u00b2m))": "4.29e-07", "S\u00b2 (\u03bcV/K)\u00b2": "214000.0", "Electronic fraction of thermal conductivity (\u03f0\u2091/\u03f0)": ""}, {"doi": "http://www.jmst.org/EN/Y2009/V25/I04/0535", "Electrical resistivity (\u03a9cm)": "0.046", "Seebeck coefficient (\u03bcCV/K)": "-202.0", "ZT": "0.03", "formula": "Ca0.98La0.02Mn1O3", "comment": "", "synthesis": "Solid state reaction", "form": "polycrystalline", "temperature": "300", "author": "Lan 2009", "Structure": "ICSD #82210, 300K", "marker": "{'radius': 0.9, 'lineColor': 'rgba(179,16,12,.8)', 'fillColor': 'rgba(179,16,12,0)'}", "Thermal conductivity (W/mK)": "", "Average atomic mass (g/mol)": "29.0", "Scarcity (wt fraction/abundance)": "917.3", "HHI (production)": "1996.0", "HHI (reserves)": "1310.0", "Unit cell volume (\u212b\u00b3)": "207.74", "Average atomic volume (\u212b\u00b3)": "10.387", "Atoms per unit cell": "20.0", "Electrical conductivity (\u03a9\u207b\u00b9 cm\u207b\u00b9)": "21.7", "Power Factor (W/(K\u00b2m))": "8.82e-05", "S\u00b2 (\u03bcV/K)\u00b2": "40700.0", "Electronic fraction of thermal conductivity (\u03f0\u2091/\u03f0)": ""}, {"doi": "http://www.jmst.org/EN/Y2009/V25/I04/0535", "Electrical resistivity (\u03a9cm)": "0.015", "Seebeck coefficient (\u03bcCV/K)": "-124.0", "ZT": "0.03", "formula": "Ca0.96La0.04Mn1O3", "comment": "", "synthesis": "Solid state reaction", "form": "polycrystalline", "temperature": "300", "author": "Lan 2009", "Structure": "ICSD #82209, 300K", "marker": "{'radius': 0.9, 'lineColor': 'rgba(179,16,12,.8)', 'fillColor': 'rgba(179,16,12,0)'}", "Thermal conductivity (W/mK)": "", "Average atomic mass (g/mol)": "29.39", "Scarcity (wt fraction/abundance)": "1423.0", "HHI (production)": "2128.0", "HHI (reserves)": "1343.0", "Unit cell volume (\u212b\u00b3)": "208.49", "Average atomic volume (\u212b\u00b3)": "10.424", "Atoms per unit cell": "20.0", "Electrical conductivity (\u03a9\u207b\u00b9 cm\u207b\u00b9)": "65.6", "Power Factor (W/(K\u00b2m))": "0.0001", "S\u00b2 (\u03bcV/K)\u00b2": "15300.0", "Electronic fraction of thermal conductivity (\u03f0\u2091/\u03f0)": ""}, {"doi": "http://www.jmst.org/EN/Y2009/V25/I04/0535", "Electrical resistivity (\u03a9cm)": "0.012", "Seebeck coefficient (\u03bcCV/K)": "-104.0", "ZT": "0.03", "formula": "Ca0.94La0.06Mn1O3", "comment": "", "synthesis": "Solid state reaction", "form": "polycrystalline", "temperature": "300", "author": "Lan 2009", "Structure": "ICSD #82208, 300K", "marker": "{'radius': 0.9, 'lineColor': 'rgba(179,16,12,.8)', 'fillColor': 'rgba(179,16,12,0)'}", "Thermal conductivity (W/mK)": "", "Average atomic mass (g/mol)": "29.79", "Scarcity (wt fraction/abundance)": "1915.0", "HHI (production)": "2255.0", "HHI (reserves)": "1376.0", "Unit cell volume (\u212b\u00b3)": "209.24", "Average atomic volume (\u212b\u00b3)": "10.462", "Atoms per unit cell": "20.0", "Electrical conductivity (\u03a9\u207b\u00b9 cm\u207b\u00b9)": "82.2", "Power Factor (W/(K\u00b2m))": "8.84e-05", "S\u00b2 (\u03bcV/K)\u00b2": "10800.0", "Electronic fraction of thermal conductivity (\u03f0\u2091/\u03f0)": ""}, {"doi": "http://www.jmst.org/EN/Y2009/V25/I04/0535", "Electrical resistivity (\u03a9cm)": "0.00997", "Seebeck coefficient (\u03bcCV/K)": "-83.0", "ZT": "0.02", "formula": "Ca0.92La0.08Mn1O3", "comment": "", "synthesis": "Solid state reaction", "form": "polycrystalline", "temperature": "300", "author": "Lan 2009", "Structure": "ICSD #82207, 300K", "marker": "{'radius': 0.9, 'lineColor': 'rgba(179,16,12,.8)', 'fillColor': 'rgba(179,16,12,0)'}", "Thermal conductivity (W/mK)": "", "Average atomic mass (g/mol)": "30.18", "Scarcity (wt fraction/abundance)": "2394.0", "HHI (production)": "2380.0", "HHI (reserves)": "1407.0", "Unit cell volume (\u212b\u00b3)": "209.93", "Average atomic volume (\u212b\u00b3)": "10.497", "Atoms per unit cell": "20.0", "Electrical conductivity (\u03a9\u207b\u00b9 cm\u207b\u00b9)": "100.0", "Power Factor (W/(K\u00b2m))": "6.95e-05", "S\u00b2 (\u03bcV/K)\u00b2": "6930.0", "Electronic fraction of thermal conductivity (\u03f0\u2091/\u03f0)": ""}, {"doi": "10.1016/j.jallcom.2009.08.012", "Electrical resistivity (\u03a9cm)": "5.008", "Seebeck coefficient (\u03bcCV/K)": "-572.0", "ZT": "0.00196", "formula": "Ca1Mn1O3", "comment": "Extrapolated from 325 K", "synthesis": "Solid state reaction", "form": "polycrystalline", "temperature": "300", "author": "Park 2009", "Structure": "ICSD #35218, 300K", "marker": "{'radius': 0.9, 'lineColor': 'rgba(179,16,12,.8)', 'fillColor': 'rgba(179,16,12,0)'}", "Thermal conductivity (W/mK)": "", "Average atomic mass (g/mol)": "28.6", "Scarcity (wt fraction/abundance)": "398.0", "HHI (production)": "1861.0", "HHI (reserves)": "1276.0", "Unit cell volume (\u212b\u00b3)": "206.97", "Average atomic volume (\u212b\u00b3)": "10.348", "Atoms per unit cell": "20.0", "Electrical conductivity (\u03a9\u207b\u00b9 cm\u207b\u00b9)": "0.2", "Power Factor (W/(K\u00b2m))": "6.53e-06", "S\u00b2 (\u03bcV/K)\u00b2": "327000.0", "Electronic fraction of thermal conductivity (\u03f0\u2091/\u03f0)": ""}, {"doi": "10.1016/j.jallcom.2009.08.012", "Electrical resistivity (\u03a9cm)": "0.02", "Seebeck coefficient (\u03bcCV/K)": "-100.0", "ZT": "0.01", "formula": "Ca0.98Bi0.02Mn0.98Nb0.02O3", "comment": "Extrapolated from 325 K", "synthesis": "Solid state reaction", "form": "polycrystalline", "temperature": "300", "author": "Park 2009", "Structure": "ICSD #35218, 300K", "marker": "{'radius': 0.9, 'lineColor': 'rgba(179,16,12,.8)', 'fillColor': 'rgba(179,16,12,0)'}", "Thermal conductivity (W/mK)": "2.513", "Average atomic mass (g/mol)": "29.43", "Scarcity (wt fraction/abundance)": "1672000.0", "HHI (production)": "2034.0", "HHI (reserves)": "1500.0", "Unit cell volume (\u212b\u00b3)": "206.97", "Average atomic volume (\u212b\u00b3)": "10.348", "Atoms per unit cell": "20.0", "Electrical conductivity (\u03a9\u207b\u00b9 cm\u207b\u00b9)": "49.2", "Power Factor (W/(K\u00b2m))": "4.92e-05", "S\u00b2 (\u03bcV/K)\u00b2": "10000.0", "Electronic fraction of thermal conductivity (\u03f0\u2091/\u03f0)": "0.014"}, {"doi": "10.1016/j.jallcom.2009.08.012", "Electrical resistivity (\u03a9cm)": "0.00886", "Seebeck coefficient (\u03bcCV/K)": "-91.0", "ZT": "0.03", "formula": "Ca0.96Bi0.04Mn0.96Nb0.04O3", "comment": "Extrapolated from 325 K", "synthesis": "Solid state reaction", "form": "polycrystalline", "temperature": "300", "author": "Park 2009", "Structure": "ICSD #35218, 300K", "marker": "{'radius': 0.9, 'lineColor': 'rgba(179,16,12,.8)', 'fillColor': 'rgba(179,16,12,0)'}", "Thermal conductivity (W/mK)": "2.268", "Average atomic mass (g/mol)": "30.26", "Scarcity (wt fraction/abundance)": "3252000.0", "HHI (production)": "2198.0", "HHI (reserves)": "1711.0", "Unit cell volume (\u212b\u00b3)": "206.97", "Average atomic volume (\u212b\u00b3)": "10.348", "Atoms per unit cell": "20.0", "Electrical conductivity (\u03a9\u207b\u00b9 cm\u207b\u00b9)": "113.0", "Power Factor (W/(K\u00b2m))": "9.38e-05", "S\u00b2 (\u03bcV/K)\u00b2": "8310.0", "Electronic fraction of thermal conductivity (\u03f0\u2091/\u03f0)": "0.036"}, {"doi": "10.1016/j.jallcom.2009.08.012", "Electrical resistivity (\u03a9cm)": "0.00733", "Seebeck coefficient (\u03bcCV/K)": "-72.0", "ZT": "0.02", "formula": "Ca0.9Bi0.1Mn0.9Nb0.1O3", "comment": "Extrapolated from 325 K", "synthesis": "Solid state reaction", "form": "polycrystalline", "temperature": "300", "author": "Park 2009", "Structure": "ICSD #35218, 300K", "marker": "{'radius': 0.9, 'lineColor': 'rgba(179,16,12,.8)', 'fillColor': 'rgba(179,16,12,0)'}", "Thermal conductivity (W/mK)": "", "Average atomic mass (g/mol)": "32.74", "Scarcity (wt fraction/abundance)": "7513000.0", "HHI (production)": "2638.0", "HHI (reserves)": "2282.0", "Unit cell volume (\u212b\u00b3)": "206.97", "Average atomic volume (\u212b\u00b3)": "10.348", "Atoms per unit cell": "20.0", "Electrical conductivity (\u03a9\u207b\u00b9 cm\u207b\u00b9)": "137.0", "Power Factor (W/(K\u00b2m))": "7.12e-05", "S\u00b2 (\u03bcV/K)\u00b2": "5220.0", "Electronic fraction of thermal conductivity (\u03f0\u2091/\u03f0)": ""}, {"doi": "10.1557/jmr.2011.140", "Electrical resistivity (\u03a9cm)": "0.02", "Seebeck coefficient (\u03bcCV/K)": "-180.0", "ZT": "0.05", "formula": "Ca1Mn0.98Nb0.02O3", "comment": "", "synthesis": "Ultrasonic Spray Pyrolysis", "form": "polycrystalline", "temperature": "300", "author": "Populoh 2011", "Structure": "ICSD #166044, 298K", "marker": "{'radius': 0.9, 'lineColor': 'rgba(179,16,12,.8)', 'fillColor': 'rgba(179,16,12,0)'}", "Thermal conductivity (W/mK)": "2.5", "Average atomic mass (g/mol)": "28.75", "Scarcity (wt fraction/abundance)": "1087.0", "HHI (production)": "1950.0", "HHI (reserves)": "1369.0", "Unit cell volume (\u212b\u00b3)": "208.21", "Average atomic volume (\u212b\u00b3)": "10.41", "Atoms per unit cell": "20.0", "Electrical conductivity (\u03a9\u207b\u00b9 cm\u207b\u00b9)": "50.0", "Power Factor (W/(K\u00b2m))": "0.000162", "S\u00b2 (\u03bcV/K)\u00b2": "32400.0", "Electronic fraction of thermal conductivity (\u03f0\u2091/\u03f0)": "0.015"}, {"doi": "10.1111/j.1551-2916.2010.03673.x", "Electrical resistivity (\u03a9cm)": "0.031", "Seebeck coefficient (\u03bcCV/K)": "-212.0", "ZT": "0.04", "formula": "Ca1Gd0.98Mn0.02O3", "comment": "Extrapolated from 323 K", "synthesis": "Co-precipitation", "form": "polycrystalline", "temperature": "300", "author": "Lan 2010", "Structure": "ICSD #165698, 293K", "marker": "{'radius': 0.9, 'lineColor': 'rgba(179,16,12,.8)', 'fillColor': 'rgba(179,16,12,0)'}", "Thermal conductivity (W/mK)": "", "Average atomic mass (g/mol)": "48.66", "Scarcity (wt fraction/abundance)": "111100.0", "HHI (production)": "6744.0", "HHI (reserves)": "2336.0", "Unit cell volume (\u212b\u00b3)": "210.36", "Average atomic volume (\u212b\u00b3)": "10.518", "Atoms per unit cell": "20.0", "Electrical conductivity (\u03a9\u207b\u00b9 cm\u207b\u00b9)": "32.7", "Power Factor (W/(K\u00b2m))": "0.000147", "S\u00b2 (\u03bcV/K)\u00b2": "44900.0", "Electronic fraction of thermal conductivity (\u03f0\u2091/\u03f0)": ""}, {"doi": "10.1111/j.1551-2916.2010.03673.x", "Electrical resistivity (\u03a9cm)": "0.015", "Seebeck coefficient (\u03bcCV/K)": "-162.0", "ZT": "0.05", "formula": "Ca1Gd0.96Mn0.04O3", "comment": "Extrapolated from 323 K", "synthesis": "Co-precipitation", "form": "polycrystalline", "temperature": "300", "author": "Lan 2010", "Structure": "ICSD #165698, 293K", "marker": "{'radius': 0.9, 'lineColor': 'rgba(179,16,12,.8)', 'fillColor': 'rgba(179,16,12,0)'}", "Thermal conductivity (W/mK)": "1.787", "Average atomic mass (g/mol)": "48.25", "Scarcity (wt fraction/abundance)": "109800.0", "HHI (production)": "6685.0", "HHI (reserves)": "2323.0", "Unit cell volume (\u212b\u00b3)": "210.36", "Average atomic volume (\u212b\u00b3)": "10.518", "Atoms per unit cell": "20.0", "Electrical conductivity (\u03a9\u207b\u00b9 cm\u207b\u00b9)": "67.3", "Power Factor (W/(K\u00b2m))": "0.000177", "S\u00b2 (\u03bcV/K)\u00b2": "26400.0", "Electronic fraction of thermal conductivity (\u03f0\u2091/\u03f0)": "0.028"}, {"doi": "10.1111/j.1551-2916.2010.03673.x", "Electrical resistivity (\u03a9cm)": "0.015", "Seebeck coefficient (\u03bcCV/K)": "-104.0", "ZT": "0.02", "formula": "Ca1Gd0.94Mn0.06O3", "comment": "Extrapolated from 323 K", "synthesis": "Co-precipitation", "form": "polycrystalline", "temperature": "300", "author": "Lan 2010", "Structure": "ICSD #165698, 293K", "marker": "{'radius': 0.9, 'lineColor': 'rgba(179,16,12,.8)', 'fillColor': 'rgba(179,16,12,0)'}", "Thermal conductivity (W/mK)": "2.85", "Average atomic mass (g/mol)": "47.84", "Scarcity (wt fraction/abundance)": "108400.0", "HHI (production)": "6625.0", "HHI (reserves)": "2310.0", "Unit cell volume (\u212b\u00b3)": "210.36", "Average atomic volume (\u212b\u00b3)": "10.518", "Atoms per unit cell": "20.0", "Electrical conductivity (\u03a9\u207b\u00b9 cm\u207b\u00b9)": "68.8", "Power Factor (W/(K\u00b2m))": "7.48e-05", "S\u00b2 (\u03bcV/K)\u00b2": "10900.0", "Electronic fraction of thermal conductivity (\u03f0\u2091/\u03f0)": "0.018"}, {"doi": "10.1016/0022-4596(91)90248-G", "Electrical resistivity (\u03a9cm)": "0.00576", "Seebeck coefficient (\u03bcCV/K)": "-75.0", "ZT": "0.03", "formula": "Ca0.9Tb0.1Mn1O3", "comment": "", "synthesis": "Solid state reaction", "form": "polycrystalline", "temperature": "300", "author": "Kobayashi 1991", "Structure": "ICSD #69824, 300K", "marker": "{'radius': 0.9, 'lineColor': 'rgba(179,16,12,.8)', 'fillColor': 'rgba(179,16,12,0)'}", "Thermal conductivity (W/mK)": "1.484", "Average atomic mass (g/mol)": "30.98", "Scarcity (wt fraction/abundance)": "96250.0", "HHI (production)": "2591.0", "HHI (reserves)": "1460.0", "Unit cell volume (\u212b\u00b3)": "209.58", "Average atomic volume (\u212b\u00b3)": "10.479", "Atoms per unit cell": "20.0", "Electrical conductivity (\u03a9\u207b\u00b9 cm\u207b\u00b9)": "174.0", "Power Factor (W/(K\u00b2m))": "9.76e-05", "S\u00b2 (\u03bcV/K)\u00b2": "5620.0", "Electronic fraction of thermal conductivity (\u03f0\u2091/\u03f0)": "0.086"}, {"doi": "10.1016/0022-4596(91)90248-G", "Electrical resistivity (\u03a9cm)": "0.00607", "Seebeck coefficient (\u03bcCV/K)": "-46.0", "ZT": "0.01", "formula": "Ca0.7Tb0.3Mn1O3", "comment": "", "synthesis": "Solid state reaction", "form": "polycrystalline", "temperature": "300", "author": "Kobayashi 1991", "Structure": "ICSD #69826, 300K", "marker": "{'radius': 0.9, 'lineColor': 'rgba(179,16,12,.8)', 'fillColor': 'rgba(179,16,12,0)'}", "Thermal conductivity (W/mK)": "2.17", "Average atomic mass (g/mol)": "35.73", "Scarcity (wt fraction/abundance)": "249700.0", "HHI (production)": "3759.0", "HHI (reserves)": "1755.0", "Unit cell volume (\u212b\u00b3)": "213.15", "Average atomic volume (\u212b\u00b3)": "10.658", "Atoms per unit cell": "20.0", "Electrical conductivity (\u03a9\u207b\u00b9 cm\u207b\u00b9)": "165.0", "Power Factor (W/(K\u00b2m))": "3.53e-05", "S\u00b2 (\u03bcV/K)\u00b2": "2140.0", "Electronic fraction of thermal conductivity (\u03f0\u2091/\u03f0)": "0.056"}, {"doi": "10.1016/0022-4596(91)90248-G", "Electrical resistivity (\u03a9cm)": "0.00669", "Seebeck coefficient (\u03bcCV/K)": "-72.0", "ZT": "0.02", "formula": "Ca0.9Ho0.1Mn1O3", "comment": "", "synthesis": "Solid state reaction", "form": "polycrystalline", "temperature": "300", "author": "Kobayashi 1991", "Structure": "ICSD #160306, 300K", "marker": "{'radius': 0.9, 'lineColor': 'rgba(179,16,12,.8)', 'fillColor': 'rgba(179,16,12,0)'}", "Thermal conductivity (W/mK)": "1.637", "Average atomic mass (g/mol)": "31.1", "Scarcity (wt fraction/abundance)": "85220.0", "HHI (production)": "2618.0", "HHI (reserves)": "1467.0", "Unit cell volume (\u212b\u00b3)": "209.04", "Average atomic volume (\u212b\u00b3)": "10.452", "Atoms per unit cell": "20.0", "Electrical conductivity (\u03a9\u207b\u00b9 cm\u207b\u00b9)": "149.0", "Power Factor (W/(K\u00b2m))": "7.75e-05", "S\u00b2 (\u03bcV/K)\u00b2": "5190.0", "Electronic fraction of thermal conductivity (\u03f0\u2091/\u03f0)": "0.067"}, {"doi": "10.1016/0022-4596(91)90248-G", "Electrical resistivity (\u03a9cm)": "0.00512", "Seebeck coefficient (\u03bcCV/K)": "-44.0", "ZT": "0.01", "formula": "Ca0.7Ho0.3Mn1O3", "comment": "", "synthesis": "Solid state reaction", "form": "polycrystalline", "temperature": "300", "author": "Kobayashi 1991", "Structure": "ICSD #160308, 300K", "marker": "{'radius': 0.9, 'lineColor': 'rgba(179,16,12,.8)', 'fillColor': 'rgba(179,16,12,0)'}", "Thermal conductivity (W/mK)": "2.144", "Average atomic mass (g/mol)": "36.09", "Scarcity (wt fraction/abundance)": "219600.0", "HHI (production)": "3816.0", "HHI (reserves)": "1769.0", "Unit cell volume (\u212b\u00b3)": "212.3", "Average atomic volume (\u212b\u00b3)": "10.615", "Atoms per unit cell": "20.0", "Electrical conductivity (\u03a9\u207b\u00b9 cm\u207b\u00b9)": "195.0", "Power Factor (W/(K\u00b2m))": "3.73e-05", "S\u00b2 (\u03bcV/K)\u00b2": "1910.0", "Electronic fraction of thermal conductivity (\u03f0\u2091/\u03f0)": "0.067"}, {"doi": "10.1016/0022-4596(91)90248-G", "Electrical resistivity (\u03a9cm)": "0.00437", "Seebeck coefficient (\u03bcCV/K)": "-71.0", "ZT": "0.03", "formula": "Ca0.9Y0.1Mn1O3", "comment": "", "synthesis": "Solid state reaction", "form": "polycrystalline", "temperature": "300", "author": "Kobayashi 1991", "Structure": "ICSD #160308, 300K", "marker": "{'radius': 0.9, 'lineColor': 'rgba(179,16,12,.8)', 'fillColor': 'rgba(179,16,12,0)'}", "Thermal conductivity (W/mK)": "1.489", "Average atomic mass (g/mol)": "29.58", "Scarcity (wt fraction/abundance)": "2323.0", "HHI (production)": "2287.0", "HHI (reserves)": "1352.0", "Unit cell volume (\u212b\u00b3)": "212.3", "Average atomic volume (\u212b\u00b3)": "10.615", "Atoms per unit cell": "20.0", "Electrical conductivity (\u03a9\u207b\u00b9 cm\u207b\u00b9)": "229.0", "Power Factor (W/(K\u00b2m))": "0.000114", "S\u00b2 (\u03bcV/K)\u00b2": "4970.0", "Electronic fraction of thermal conductivity (\u03f0\u2091/\u03f0)": "0.112"}, {"doi": "10.1016/0022-4596(91)90248-G", "Electrical resistivity (\u03a9cm)": "0.00763", "Seebeck coefficient (\u03bcCV/K)": "-42.0", "ZT": "0.00681", "formula": "Ca0.7Y0.3Mn1O3", "comment": "", "synthesis": "Solid state reaction", "form": "polycrystalline", "temperature": "300", "author": "Kobayashi 1991", "Structure": "ICSD #97601, 300K", "marker": "{'radius': 0.9, 'lineColor': 'rgba(179,16,12,.8)', 'fillColor': 'rgba(179,16,12,0)'}", "Thermal conductivity (W/mK)": "1.793", "Average atomic mass (g/mol)": "31.53", "Scarcity (wt fraction/abundance)": "5816.0", "HHI (production)": "3058.0", "HHI (reserves)": "1490.0", "Unit cell volume (\u212b\u00b3)": "219.83", "Average atomic volume (\u212b\u00b3)": "10.992", "Atoms per unit cell": "20.0", "Electrical conductivity (\u03a9\u207b\u00b9 cm\u207b\u00b9)": "131.0", "Power Factor (W/(K\u00b2m))": "2.27e-05", "S\u00b2 (\u03bcV/K)\u00b2": "1730.0", "Electronic fraction of thermal conductivity (\u03f0\u2091/\u03f0)": "0.054"}, {"doi": "10.1023/A:1018515223271", "Electrical resistivity (\u03a9cm)": "0.000434", "Seebeck coefficient (\u03bcCV/K)": "-26.0", "ZT": "0.05", "formula": "Ba1Pb1O3", "comment": "Extrapolated from 320 K", "synthesis": "Solid state reaction (under oxygen)", "form": "polycrystalline", "temperature": "300", "author": "Yasukawa 1997", "Structure": "ICSD #94312, 300K", "marker": "{'radius': 0.9, 'lineColor': 'rgba(26,191,191,.8)', 'fillColor': 'rgba(26,191,191,0)'}", "Thermal conductivity (W/mK)": "3.78", "Average atomic mass (g/mol)": "78.5", "Scarcity (wt fraction/abundance)": "44820.0", "HHI (production)": "2535.0", "HHI (reserves)": "1822.0", "Unit cell volume (\u212b\u00b3)": "311.43", "Average atomic volume (\u212b\u00b3)": "15.572", "Atoms per unit cell": "20.0", "Electrical conductivity (\u03a9\u207b\u00b9 cm\u207b\u00b9)": "2310.0", "Power Factor (W/(K\u00b2m))": "0.000156", "S\u00b2 (\u03bcV/K)\u00b2": "676.0", "Electronic fraction of thermal conductivity (\u03f0\u2091/\u03f0)": "0.446"}, {"doi": "10.1023/A:1018515223271", "Electrical resistivity (\u03a9cm)": "0.000462", "Seebeck coefficient (\u03bcCV/K)": "-24.0", "ZT": "0.04", "formula": "Ba0.8Sr0.2Pb1O3", "comment": "Extrapolated from 320 K", "synthesis": "Solid state reaction (under oxygen)", "form": "polycrystalline", "temperature": "300", "author": "Yasukawa 1997", "Structure": "ICSD #94312, 300K", "marker": "{'radius': 0.9, 'lineColor': 'rgba(26,191,191,.8)', 'fillColor': 'rgba(26,191,191,0)'}", "Thermal conductivity (W/mK)": "2.746", "Average atomic mass (g/mol)": "76.52", "Scarcity (wt fraction/abundance)": "45940.0", "HHI (production)": "2579.0", "HHI (reserves)": "1839.0", "Unit cell volume (\u212b\u00b3)": "311.43", "Average atomic volume (\u212b\u00b3)": "15.572", "Atoms per unit cell": "20.0", "Electrical conductivity (\u03a9\u207b\u00b9 cm\u207b\u00b9)": "2160.0", "Power Factor (W/(K\u00b2m))": "0.000129", "S\u00b2 (\u03bcV/K)\u00b2": "598.0", "Electronic fraction of thermal conductivity (\u03f0\u2091/\u03f0)": "0.577"}, {"doi": "10.1023/A:1018515223271", "Electrical resistivity (\u03a9cm)": "0.00131", "Seebeck coefficient (\u03bcCV/K)": "-42.0", "ZT": "0.04", "formula": "Ba0.6Sr0.4Pb1O3", "comment": "Extrapolated from 320 K", "synthesis": "Solid state reaction (under oxygen)", "form": "polycrystalline", "temperature": "300", "author": "Yasukawa 1997", "Structure": "ICSD #151609, 300K", "marker": "{'radius': 0.9, 'lineColor': 'rgba(26,191,191,.8)', 'fillColor': 'rgba(26,191,191,0)'}", "Thermal conductivity (W/mK)": "2.306", "Average atomic mass (g/mol)": "74.53", "Scarcity (wt fraction/abundance)": "47120.0", "HHI (production)": "2625.0", "HHI (reserves)": "1856.0", "Unit cell volume (\u212b\u00b3)": "301.96", "Average atomic volume (\u212b\u00b3)": "15.098", "Atoms per unit cell": "20.0", "Electrical conductivity (\u03a9\u207b\u00b9 cm\u207b\u00b9)": "766.0", "Power Factor (W/(K\u00b2m))": "0.000135", "S\u00b2 (\u03bcV/K)\u00b2": "1760.0", "Electronic fraction of thermal conductivity (\u03f0\u2091/\u03f0)": "0.243"}, {"doi": "10.1023/A:1018515223271", "Electrical resistivity (\u03a9cm)": "0.00413", "Seebeck coefficient (\u03bcCV/K)": "-83.0", "ZT": "0.05", "formula": "Ba0.4Sr0.6Pb1O3", "comment": "Extrapolated from 320 K", "synthesis": "Solid state reaction (under oxygen)", "form": "polycrystalline", "temperature": "300", "author": "Yasukawa 1997", "Structure": "ICSD #151609, 300K", "marker": "{'radius': 0.9, 'lineColor': 'rgba(26,191,191,.8)', 'fillColor': 'rgba(26,191,191,0)'}", "Thermal conductivity (W/mK)": "2.295", "Average atomic mass (g/mol)": "72.54", "Scarcity (wt fraction/abundance)": "48360.0", "HHI (production)": "2674.0", "HHI (reserves)": "1874.0", "Unit cell volume (\u212b\u00b3)": "301.96", "Average atomic volume (\u212b\u00b3)": "15.098", "Atoms per unit cell": "20.0", "Electrical conductivity (\u03a9\u207b\u00b9 cm\u207b\u00b9)": "242.0", "Power Factor (W/(K\u00b2m))": "0.000166", "S\u00b2 (\u03bcV/K)\u00b2": "6850.0", "Electronic fraction of thermal conductivity (\u03f0\u2091/\u03f0)": "0.077"}, {"doi": "10.1201/9781420049718.ch19", "Electrical resistivity (\u03a9cm)": "0.00055", "Seebeck coefficient (\u03bcCV/K)": "162.0", "ZT": "1.43", "formula": "Bi2Te3", "comment": "", "synthesis": "melted", "form": "single crystal", "temperature": "300", "author": "Scherrer 1995", "Structure": "ICSD #74348, 300K", "marker": "{'radius': 4.2944727273, 'lineColor': 'rgba(2,102,7,.8)', 'fillColor': 'rgba(2,102,7,0)'}", "Thermal conductivity (W/mK)": "1.468", "Average atomic mass (g/mol)": "160.15", "Scarcity (wt fraction/abundance)": "508700000.0", "HHI (production)": "4147.0", "HHI (reserves)": "5487.0", "Unit cell volume (\u212b\u00b3)": "509.21", "Average atomic volume (\u212b\u00b3)": "33.947", "Atoms per unit cell": "15.0", "Electrical conductivity (\u03a9\u207b\u00b9 cm\u207b\u00b9)": "1820.0", "Power Factor (W/(K\u00b2m))": "0.00477", "S\u00b2 (\u03bcV/K)\u00b2": "26200.0", "Electronic fraction of thermal conductivity (\u03f0\u2091/\u03f0)": "0.906"}, {"doi": "10.1201/9781420049718.ch19", "Electrical resistivity (\u03a9cm)": "0.00045", "Seebeck coefficient (\u03bcCV/K)": "-174.0", "ZT": "2.02", "formula": "Bi2Te3", "comment": "", "synthesis": "melted", "form": "single crystal", "temperature": "300", "author": "Scherrer 1995", "Structure": "ICSD #74348, 300K", "marker": "{'radius': 6.0552, 'lineColor': 'rgba(2,102,7,.8)', 'fillColor': 'rgba(2,102,7,0)'}", "Thermal conductivity (W/mK)": "4.017", "Average atomic mass (g/mol)": "160.15", "Scarcity (wt fraction/abundance)": "508700000.0", "HHI (production)": "4147.0", "HHI (reserves)": "5487.0", "Unit cell volume (\u212b\u00b3)": "509.21", "Average atomic volume (\u212b\u00b3)": "33.947", "Atoms per unit cell": "15.0", "Electrical conductivity (\u03a9\u207b\u00b9 cm\u207b\u00b9)": "2220.0", "Power Factor (W/(K\u00b2m))": "0.00673", "S\u00b2 (\u03bcV/K)\u00b2": "30300.0", "Electronic fraction of thermal conductivity (\u03f0\u2091/\u03f0)": "0.405"}, {"doi": "10.1201/9781420049718.ch19", "Electrical resistivity (\u03a9cm)": "0.00019", "Seebeck coefficient (\u03bcCV/K)": "38.0", "ZT": "0.23", "formula": "Sb2Te3", "comment": "", "synthesis": "melted", "form": "single crystal", "temperature": "300", "author": "Scherrer 1995", "Structure": "ICSD #2084, 300K", "marker": "{'radius': 0.684, 'lineColor': 'rgba(2,102,7,.8)', 'fillColor': 'rgba(2,102,7,0)'}", "Thermal conductivity (W/mK)": "3.378", "Average atomic mass (g/mol)": "125.26", "Scarcity (wt fraction/abundance)": "613100000.0", "HHI (production)": "4841.0", "HHI (reserves)": "4345.0", "Unit cell volume (\u212b\u00b3)": "479.59", "Average atomic volume (\u212b\u00b3)": "31.973", "Atoms per unit cell": "15.0", "Electrical conductivity (\u03a9\u207b\u00b9 cm\u207b\u00b9)": "5260.0", "Power Factor (W/(K\u00b2m))": "0.00076", "S\u00b2 (\u03bcV/K)\u00b2": "1440.0", "Electronic fraction of thermal conductivity (\u03f0\u2091/\u03f0)": "1.141"}, {"doi": "10.1201/9781420049718.ch19", "Electrical resistivity (\u03a9cm)": "0.000122", "Seebeck coefficient (\u03bcCV/K)": "63.0", "ZT": "0.98", "formula": "Sb2Te3", "comment": "", "synthesis": "melted", "form": "single crystal", "temperature": "300", "author": "Scherrer 1995", "Structure": "ICSD #2084, 300K", "marker": "{'radius': 2.9279508197, 'lineColor': 'rgba(2,102,7,.8)', 'fillColor': 'rgba(2,102,7,0)'}", "Thermal conductivity (W/mK)": "5.205", "Average atomic mass (g/mol)": "125.26", "Scarcity (wt fraction/abundance)": "613100000.0", "HHI (production)": "4841.0", "HHI (reserves)": "4345.0", "Unit cell volume (\u212b\u00b3)": "479.59", "Average atomic volume (\u212b\u00b3)": "31.973", "Atoms per unit cell": "15.0", "Electrical conductivity (\u03a9\u207b\u00b9 cm\u207b\u00b9)": "8200.0", "Power Factor (W/(K\u00b2m))": "0.00325", "S\u00b2 (\u03bcV/K)\u00b2": "3970.0", "Electronic fraction of thermal conductivity (\u03f0\u2091/\u03f0)": "1.153"}, {"doi": "10.1201/9781420049718.ch22", "Electrical resistivity (\u03a9cm)": "0.000694", "Seebeck coefficient (\u03bcCV/K)": "79.0", "ZT": "0.27", "formula": "Ag0.15Sb0.15Te1.15Ge0.85", "comment": "", "synthesis": "melted", "form": "single crystal", "temperature": "300", "author": "Skrabek 1995", "Structure": "ICSD #2084, 300K", "marker": "{'radius': 0.802326846, 'lineColor': 'rgba(2,102,7,.8)', 'fillColor': 'rgba(2,102,7,0)'}", "Thermal conductivity (W/mK)": "1.499", "Average atomic mass (g/mol)": "105.62", "Scarcity (wt fraction/abundance)": "605500000.0", "HHI (production)": "3762.0", "HHI (reserves)": "3810.0", "Unit cell volume (\u212b\u00b3)": "479.59", "Average atomic volume (\u212b\u00b3)": "31.973", "Atoms per unit cell": "15.0", "Electrical conductivity (\u03a9\u207b\u00b9 cm\u207b\u00b9)": "1440.0", "Power Factor (W/(K\u00b2m))": "0.000891", "S\u00b2 (\u03bcV/K)\u00b2": "6190.0", "Electronic fraction of thermal conductivity (\u03f0\u2091/\u03f0)": "0.704"}, {"doi": "10.1021/cm052055b", "Electrical resistivity (\u03a9cm)": "0.00598", "Seebeck coefficient (\u03bcCV/K)": "-280.0", "ZT": "0.39", "formula": "In0.05Co4Sb12", "comment": "", "synthesis": "Solid state reaction", "form": "polycrystalline", "temperature": "300", "author": "He 2006", "Structure": "ICSD #171715, 300K", "marker": "{'radius': 1.1795744172, 'lineColor': 'rgba(153,153,153,.8)', 'fillColor': 'rgba(153,153,153,0)'}", "Thermal conductivity (W/mK)": "2.087", "Average atomic mass (g/mol)": "106.08", "Scarcity (wt fraction/abundance)": "4312000.0", "HHI (production)": "7219.0", "HHI (reserves)": "3308.0", "Unit cell volume (\u212b\u00b3)": "739.646", "Average atomic volume (\u212b\u00b3)": "23.042", "Atoms per unit cell": "32.1", "Electrical conductivity (\u03a9\u207b\u00b9 cm\u207b\u00b9)": "167.0", "Power Factor (W/(K\u00b2m))": "0.00131", "S\u00b2 (\u03bcV/K)\u00b2": "78300.0", "Electronic fraction of thermal conductivity (\u03f0\u2091/\u03f0)": "0.059"}, {"doi": "10.1021/cm052055b", "Electrical resistivity (\u03a9cm)": "0.00292", "Seebeck coefficient (\u03bcCV/K)": "-257.0", "ZT": "0.68", "formula": "In0.1Co4Sb12", "comment": "", "synthesis": "Solid state reaction", "form": "polycrystalline", "temperature": "300", "author": "He 2006", "Structure": "ICSD #171715, 300K", "marker": "{'radius': 2.0403363477, 'lineColor': 'rgba(153,153,153,.8)', 'fillColor': 'rgba(153,153,153,0)'}", "Thermal conductivity (W/mK)": "2.188", "Average atomic mass (g/mol)": "106.11", "Scarcity (wt fraction/abundance)": "4314000.0", "HHI (production)": "7205.0", "HHI (reserves)": "3304.0", "Unit cell volume (\u212b\u00b3)": "741.144", "Average atomic volume (\u212b\u00b3)": "23.017", "Atoms per unit cell": "32.2", "Electrical conductivity (\u03a9\u207b\u00b9 cm\u207b\u00b9)": "342.0", "Power Factor (W/(K\u00b2m))": "0.00227", "S\u00b2 (\u03bcV/K)\u00b2": "66200.0", "Electronic fraction of thermal conductivity (\u03f0\u2091/\u03f0)": "0.115"}, {"doi": "10.1021/cm052055b", "Electrical resistivity (\u03a9cm)": "0.00187", "Seebeck coefficient (\u03bcCV/K)": "-247.0", "ZT": "0.97", "formula": "In0.15Co4Sb12", "comment": "", "synthesis": "Solid state reaction", "form": "polycrystalline", "temperature": "300", "author": "He 2006", "Structure": "ICSD #171715, 300K", "marker": "{'radius': 2.9238334723, 'lineColor': 'rgba(153,153,153,.8)', 'fillColor': 'rgba(153,153,153,0)'}", "Thermal conductivity (W/mK)": "2.299", "Average atomic mass (g/mol)": "106.13", "Scarcity (wt fraction/abundance)": "4316000.0", "HHI (production)": "7192.0", "HHI (reserves)": "3300.0", "Unit cell volume (\u212b\u00b3)": "741.39", "Average atomic volume (\u212b\u00b3)": "22.953", "Atoms per unit cell": "32.3", "Electrical conductivity (\u03a9\u207b\u00b9 cm\u207b\u00b9)": "534.0", "Power Factor (W/(K\u00b2m))": "0.00325", "S\u00b2 (\u03bcV/K)\u00b2": "60800.0", "Electronic fraction of thermal conductivity (\u03f0\u2091/\u03f0)": "0.17"}, {"doi": "10.1021/cm052055b", "Electrical resistivity (\u03a9cm)": "0.00149", "Seebeck coefficient (\u03bcCV/K)": "-222.0", "ZT": "0.99", "formula": "In0.2Co4Sb12", "comment": "", "synthesis": "Solid state reaction", "form": "polycrystalline", "temperature": "300", "author": "He 2006", "Structure": "ICSD #171715, 300K", "marker": "{'radius': 2.9767010156, 'lineColor': 'rgba(153,153,153,.8)', 'fillColor': 'rgba(153,153,153,0)'}", "Thermal conductivity (W/mK)": "2.476", "Average atomic mass (g/mol)": "106.16", "Scarcity (wt fraction/abundance)": "4318000.0", "HHI (production)": "7180.0", "HHI (reserves)": "3295.0", "Unit cell volume (\u212b\u00b3)": "742.742", "Average atomic volume (\u212b\u00b3)": "22.924", "Atoms per unit cell": "32.4", "Electrical conductivity (\u03a9\u207b\u00b9 cm\u207b\u00b9)": "670.0", "Power Factor (W/(K\u00b2m))": "0.00331", "S\u00b2 (\u03bcV/K)\u00b2": "49300.0", "Electronic fraction of thermal conductivity (\u03f0\u2091/\u03f0)": "0.198"}, {"doi": "10.1021/cm052055b", "Electrical resistivity (\u03a9cm)": "0.00114", "Seebeck coefficient (\u03bcCV/K)": "-217.0", "ZT": "1.24", "formula": "In0.25Co4Sb12", "comment": "", "synthesis": "Solid state reaction", "form": "polycrystalline", "temperature": "300", "author": "He 2006", "Structure": "ICSD #171715, 300K", "marker": "{'radius': 3.7229848348, 'lineColor': 'rgba(153,153,153,.8)', 'fillColor': 'rgba(153,153,153,0)'}", "Thermal conductivity (W/mK)": "2.559", "Average atomic mass (g/mol)": "106.19", "Scarcity (wt fraction/abundance)": "4320000.0", "HHI (production)": "7167.0", "HHI (reserves)": "3291.0", "Unit cell volume (\u212b\u00b3)": "742.89", "Average atomic volume (\u212b\u00b3)": "22.858", "Atoms per unit cell": "32.5", "Electrical conductivity (\u03a9\u207b\u00b9 cm\u207b\u00b9)": "878.0", "Power Factor (W/(K\u00b2m))": "0.00414", "S\u00b2 (\u03bcV/K)\u00b2": "47100.0", "Electronic fraction of thermal conductivity (\u03f0\u2091/\u03f0)": "0.251"}, {"doi": "10.1021/cm052055b", "Electrical resistivity (\u03a9cm)": "0.00151", "Seebeck coefficient (\u03bcCV/K)": "-212.0", "ZT": "0.89", "formula": "In0.3Co4Sb12", "comment": "", "synthesis": "Solid state reaction", "form": "polycrystalline", "temperature": "300", "author": "He 2006", "Structure": "ICSD #171715, 300K", "marker": "{'radius': 2.6738678986, 'lineColor': 'rgba(153,153,153,.8)', 'fillColor': 'rgba(153,153,153,0)'}", "Thermal conductivity (W/mK)": "2.688", "Average atomic mass (g/mol)": "106.21", "Scarcity (wt fraction/abundance)": "4322000.0", "HHI (production)": "7154.0", "HHI (reserves)": "3287.0", "Unit cell volume (\u212b\u00b3)": "742.89", "Average atomic volume (\u212b\u00b3)": "22.788", "Atoms per unit cell": "32.6", "Electrical conductivity (\u03a9\u207b\u00b9 cm\u207b\u00b9)": "662.0", "Power Factor (W/(K\u00b2m))": "0.00297", "S\u00b2 (\u03bcV/K)\u00b2": "44900.0", "Electronic fraction of thermal conductivity (\u03f0\u2091/\u03f0)": "0.18"}, {"doi": "10.1557/jmr.2011.163", "Electrical resistivity (\u03a9cm)": "0.00113", "Seebeck coefficient (\u03bcCV/K)": "-192.0", "ZT": "0.98", "formula": "In0.2Co4Sb12", "comment": "", "synthesis": "Solid state reaction", "form": "polycrystalline", "temperature": "300", "author": "Biswas 2011", "Structure": "ICSD #171715, 300K", "marker": "{'radius': 2.9312482501, 'lineColor': 'rgba(153,153,153,.8)', 'fillColor': 'rgba(153,153,153,0)'}", "Thermal conductivity (W/mK)": "2.57", "Average atomic mass (g/mol)": "106.16", "Scarcity (wt fraction/abundance)": "4318000.0", "HHI (production)": "7180.0", "HHI (reserves)": "3295.0", "Unit cell volume (\u212b\u00b3)": "742.742", "Average atomic volume (\u212b\u00b3)": "22.924", "Atoms per unit cell": "32.4", "Electrical conductivity (\u03a9\u207b\u00b9 cm\u207b\u00b9)": "882.0", "Power Factor (W/(K\u00b2m))": "0.00326", "S\u00b2 (\u03bcV/K)\u00b2": "36900.0", "Electronic fraction of thermal conductivity (\u03f0\u2091/\u03f0)": "0.251"}, {"doi": "10.1038/nature09996", "Electrical resistivity (\u03a9cm)": "0.000369", "Seebeck coefficient (\u03bcCV/K)": "62.0", "ZT": "0.32", "formula": "Na0.02Pb1Te1", "comment": "", "synthesis": "melted", "form": "polycrystalline", "temperature": "300", "author": "Pei 2011", "Structure": "ICSD #63099, 298K", "marker": "{'radius': 0.9501621685, 'lineColor': 'rgba(2,102,7,.8)', 'fillColor': 'rgba(2,102,7,0)'}", "Thermal conductivity (W/mK)": "3.996", "Average atomic mass (g/mol)": "165.97", "Scarcity (wt fraction/abundance)": "380700000.0", "HHI (production)": "2781.0", "HHI (reserves)": "2979.0", "Unit cell volume (\u212b\u00b3)": "269.84", "Average atomic volume (\u212b\u00b3)": "33.73", "Atoms per unit cell": "8.0", "Electrical conductivity (\u03a9\u207b\u00b9 cm\u207b\u00b9)": "2710.0", "Power Factor (W/(K\u00b2m))": "0.00106", "S\u00b2 (\u03bcV/K)\u00b2": "3890.0", "Electronic fraction of thermal conductivity (\u03f0\u2091/\u03f0)": "0.497"}, {"doi": "10.1038/nature09996", "Electrical resistivity (\u03a9cm)": "0.000413", "Seebeck coefficient (\u03bcCV/K)": "51.0", "ZT": "0.19", "formula": "Na0.02Pb1Te0.85Se0.15", "comment": "", "synthesis": "melted", "form": "polycrystalline", "temperature": "300", "author": "Pei 2011", "Structure": "ICSD #63099, 298K", "marker": "{'radius': 0.5654410232, 'lineColor': 'rgba(2,102,7,.8)', 'fillColor': 'rgba(2,102,7,0)'}", "Thermal conductivity (W/mK)": "3.014", "Average atomic mass (g/mol)": "162.36", "Scarcity (wt fraction/abundance)": "331500000.0", "HHI (production)": "2754.0", "HHI (reserves)": "2827.0", "Unit cell volume (\u212b\u00b3)": "269.84", "Average atomic volume (\u212b\u00b3)": "33.73", "Atoms per unit cell": "8.0", "Electrical conductivity (\u03a9\u207b\u00b9 cm\u207b\u00b9)": "2420.0", "Power Factor (W/(K\u00b2m))": "0.000628", "S\u00b2 (\u03bcV/K)\u00b2": "2600.0", "Electronic fraction of thermal conductivity (\u03f0\u2091/\u03f0)": "0.588"}, {"doi": "10.1038/nature09996", "Electrical resistivity (\u03a9cm)": "0.000512", "Seebeck coefficient (\u03bcCV/K)": "59.0", "ZT": "0.2", "formula": "Na0.02Pb1Te0.75Se0.25", "comment": "", "synthesis": "melted", "form": "polycrystalline", "temperature": "300", "author": "Pei 2011", "Structure": "ICSD #63099, 298K", "marker": "{'radius': 0.6074784906, 'lineColor': 'rgba(2,102,7,.8)', 'fillColor': 'rgba(2,102,7,0)'}", "Thermal conductivity (W/mK)": "2.696", "Average atomic mass (g/mol)": "159.95", "Scarcity (wt fraction/abundance)": "297500000.0", "HHI (production)": "2736.0", "HHI (reserves)": "2721.0", "Unit cell volume (\u212b\u00b3)": "269.84", "Average atomic volume (\u212b\u00b3)": "33.73", "Atoms per unit cell": "8.0", "Electrical conductivity (\u03a9\u207b\u00b9 cm\u207b\u00b9)": "1950.0", "Power Factor (W/(K\u00b2m))": "0.000675", "S\u00b2 (\u03bcV/K)\u00b2": "3460.0", "Electronic fraction of thermal conductivity (\u03f0\u2091/\u03f0)": "0.53"}, {"doi": "10.1126/science.1159725", "Electrical resistivity (\u03a9cm)": "0.00274", "Seebeck coefficient (\u03bcCV/K)": "140.0", "ZT": "0.22", "formula": "Tl0.01Pb0.99Te1", "comment": "", "synthesis": "melted", "form": "polycrystalline", "temperature": "300", "author": "Heremans 2008", "Structure": "ICSD #63099, 298K", "marker": "{'radius': 0.646908351, 'lineColor': 'rgba(2,102,7,.8)', 'fillColor': 'rgba(2,102,7,0)'}", "Thermal conductivity (W/mK)": "1.942", "Average atomic mass (g/mol)": "167.39", "Scarcity (wt fraction/abundance)": "381200000.0", "HHI (production)": "2806.0", "HHI (reserves)": "3012.0", "Unit cell volume (\u212b\u00b3)": "269.84", "Average atomic volume (\u212b\u00b3)": "33.73", "Atoms per unit cell": "8.0", "Electrical conductivity (\u03a9\u207b\u00b9 cm\u207b\u00b9)": "365.0", "Power Factor (W/(K\u00b2m))": "0.000719", "S\u00b2 (\u03bcV/K)\u00b2": "19700.0", "Electronic fraction of thermal conductivity (\u03f0\u2091/\u03f0)": "0.137"}, {"doi": "10.1126/science.1159725", "Electrical resistivity (\u03a9cm)": "0.00239", "Seebeck coefficient (\u03bcCV/K)": "136.0", "ZT": "0.23", "formula": "Tl0.02Pb0.98Te1", "comment": "", "synthesis": "melted", "form": "polycrystalline", "temperature": "300", "author": "Heremans 2008", "Structure": "ICSD #63099, 298K", "marker": "{'radius': 0.6970952493, 'lineColor': 'rgba(2,102,7,.8)', 'fillColor': 'rgba(2,102,7,0)'}", "Thermal conductivity (W/mK)": "2.168", "Average atomic mass (g/mol)": "167.37", "Scarcity (wt fraction/abundance)": "381300000.0", "HHI (production)": "2829.0", "HHI (reserves)": "3041.0", "Unit cell volume (\u212b\u00b3)": "269.84", "Average atomic volume (\u212b\u00b3)": "33.73", "Atoms per unit cell": "8.0", "Electrical conductivity (\u03a9\u207b\u00b9 cm\u207b\u00b9)": "418.0", "Power Factor (W/(K\u00b2m))": "0.000775", "S\u00b2 (\u03bcV/K)\u00b2": "18500.0", "Electronic fraction of thermal conductivity (\u03f0\u2091/\u03f0)": "0.141"}, {"doi": "www.mrl.ucsb.edu:8080/datamine/pc.jsp", "Electrical resistivity (\u03a9cm)": "0.00182", "Seebeck coefficient (\u03bcCV/K)": "169.0", "ZT": "0.47", "formula": "Si0.9Ge0.1", "comment": "", "synthesis": "", "form": "nanoparticles", "temperature": "300", "author": "Snedaker", "Structure": "ICSD #53910, 300K", "marker": "{'radius': 1.4108068057, 'lineColor': 'rgba(51,51,51,.8)', 'fillColor': 'rgba(51,51,51,0)'}", "Thermal conductivity (W/mK)": "", "Average atomic mass (g/mol)": "32.54", "Scarcity (wt fraction/abundance)": "153900.0", "HHI (production)": "4833.0", "HHI (reserves)": "1200.0", "Unit cell volume (\u212b\u00b3)": "169.78", "Average
