Repository: MasterAI-EAM/Darwin

# Darwin: A Tailored GPT for the Scientific Domain 🇦🇺
**Organization: [University of New South Wales（UNSW) AI4Science](https://www.masterai.com.au) & [GreenDynamics AI](https://www.greendynamics.com.au)**

Darwin is an open-source project dedicated to pretrain and fine-tune the LLaMA model on scientific literature and datasets. Specifically designed for the scientific domain with an emphasis on materials science, chemistry, and physics, Darwin integrates structured and unstructured scientific knowledge to enhance the efficacy of language models in scientific research.

File: dataset/Experimental thermoelectric properties 2013/MRL_all_raw_data.json (part 2 of 27)
atomic volume (\u212b\u00b3)": "21.222", "Atoms per unit cell": "8.0", "Electrical conductivity (\u03a9\u207b\u00b9 cm\u207b\u00b9)": "549.0", "Power Factor (W/(K\u00b2m))": "0.00157", "S\u00b2 (\u03bcV/K)\u00b2": "28600.0", "Electronic fraction of thermal conductivity (\u03f0\u2091/\u03f0)": ""}, {"doi": "www.mrl.ucsb.edu:8080/datamine/pc.jsp", "Electrical resistivity (\u03a9cm)": "0.0015", "Seebeck coefficient (\u03bcCV/K)": "137.0", "ZT": "0.38", "formula": "Si0.8Ge0.2", "comment": "", "synthesis": "", "form": "nanoparticles", "temperature": "300", "author": "Snedaker", "Structure": "ICSD #53910, 300K", "marker": "{'radius': 1.1299063545, 'lineColor': 'rgba(51,51,51,.8)', 'fillColor': 'rgba(51,51,51,0)'}", "Thermal conductivity (W/mK)": "", "Average atomic mass (g/mol)": "37.0", "Scarcity (wt fraction/abundance)": "270800.0", "HHI (production)": "4928.0", "HHI (reserves)": "1351.0", "Unit cell volume (\u212b\u00b3)": "169.78", "Average atomic volume (\u212b\u00b3)": "21.222", "Atoms per unit cell": "8.0", "Electrical conductivity (\u03a9\u207b\u00b9 cm\u207b\u00b9)": "669.0", "Power Factor (W/(K\u00b2m))": "0.00126", "S\u00b2 (\u03bcV/K)\u00b2": "18800.0", "Electronic fraction of thermal conductivity (\u03f0\u2091/\u03f0)": ""}, {"doi": "10.1063/1.348408", "Electrical resistivity (\u03a9cm)": "0.00133", "Seebeck coefficient (\u03bcCV/K)": "128.0", "ZT": "0.37", "formula": "Si0.79936Ge0.19984B0.0008", "comment": "Kappa extrapolated from 375 K", "synthesis": "Vacuum hot pressed", "form": "polycrystalline", "temperature": "300", "author": "Vining 1991", "Structure": "ICSD #53910, 300K", "marker": "{'radius': 1.0994896502, 'lineColor': 'rgba(51,51,51,.8)', 'fillColor': 'rgba(51,51,51,0)'}", "Thermal conductivity (W/mK)": "4.34", "Average atomic mass (g/mol)": "36.98", "Scarcity (wt fraction/abundance)": "270800.0", "HHI (production)": "4927.0", "HHI (reserves)": "1352.0", "Unit cell volume (\u212b\u00b3)": "169.78", "Average atomic volume (\u212b\u00b3)": "21.222", "Atoms per unit cell": "8.0", "Electrical conductivity (\u03a9\u207b\u00b9 cm\u207b\u00b9)": "750.0", "Power Factor (W/(K\u00b2m))": "0.00122", "S\u00b2 (\u03bcV/K)\u00b2": "16300.0", "Electronic fraction of thermal conductivity (\u03f0\u2091/\u03f0)": "0.126"}, {"doi": "10.1063/1.348408", "Electrical resistivity (\u03a9cm)": "0.00117", "Seebeck coefficient (\u03bcCV/K)": "-123.0", "ZT": "0.39", "formula": "Si0.7956Ge0.1989P0.0055", "comment": "Kappa extrapolated from 375 K", "synthesis": "Vacuum hot pressed", "form": "polycrystalline", "temperature": "300", "author": "Vining 1991", "Structure": "ICSD #53910, 300K", "marker": "{'radius': 1.1601100268, 'lineColor': 'rgba(51,51,51,.8)', 'fillColor': 'rgba(51,51,51,0)'}", "Thermal conductivity (W/mK)": "4.139", "Average atomic mass (g/mol)": "36.96", "Scarcity (wt fraction/abundance)": "269600.0", "HHI (production)": "4914.0", "HHI (reserves)": "1369.0", "Unit cell volume (\u212b\u00b3)": "169.78", "Average atomic volume (\u212b\u00b3)": "21.222", "Atoms per unit cell": "8.0", "Electrical conductivity (\u03a9\u207b\u00b9 cm\u207b\u00b9)": "855.0", "Power Factor (W/(K\u00b2m))": "0.00129", "S\u00b2 (\u03bcV/K)\u00b2": "15100.0", "Electronic fraction of thermal conductivity (\u03f0\u2091/\u03f0)": "0.151"}, {"doi": "10.1063/1.4765358", "Electrical resistivity (\u03a9cm)": "0.0075", "Seebeck coefficient (\u03bcCV/K)": "-200.0", "ZT": "0.16", "formula": "Ti1Ni1Sn1", "comment": "", "synthesis": "Magnetic levitation induction furnace", "form": "polycrystalline", "temperature": "300", "author": "Douglas 2012", "Structure": "ICSD #174568, 300K", "marker": "{'radius': 0.48, 'lineColor': 'rgba(115,44,123,.8)', 'fillColor': 'rgba(115,44,123,0)'}", "Thermal conductivity (W/mK)": "7.72", "Average atomic mass (g/mol)": "75.09", "Scarcity (wt fraction/abundance)": "236400.0", "HHI (production)": "1861.0", "HHI (reserves)": "1579.0", "Unit cell volume (\u212b\u00b3)": "208.21", "Average atomic volume (\u212b\u00b3)": "17.351", "Atoms per unit cell": "12.0", "Electrical conductivity (\u03a9\u207b\u00b9 cm\u207b\u00b9)": "133.0", "Power Factor (W/(K\u00b2m))": "0.000533", "S\u00b2 (\u03bcV/K)\u00b2": "40000.0", "Electronic fraction of thermal conductivity (\u03f0\u2091/\u03f0)": "0.013"}, {"doi": "10.1063/1.1502190", "Electrical resistivity (\u03a9cm)": "0.00212", "Seebeck coefficient (\u03bcCV/K)": "109.0", "ZT": "0.17", "formula": "Bi2Sr2Co2O8", "comment": "", "synthesis": "Solid state reaction + extra", "form": "single crystal", "temperature": "300", "author": "Funahashi 2002", "Structure": "ICSD #none, 300K", "marker": "{'radius': 0.5023664453, 'lineColor': 'rgba(230,158,26,.8)', 'fillColor': 'rgba(230,158,26,0)'}", "Thermal conductivity (W/mK)": "2.185", "Average atomic mass (g/mol)": "59.93", "Scarcity (wt fraction/abundance)": "29310000.0", "HHI (production)": "4016.0", "HHI (reserves)": "4061.0", "Unit cell volume (\u212b\u00b3)": "380.53", "Average atomic volume (\u212b\u00b3)": "13.59", "Atoms per unit cell": "28.0", "Electrical conductivity (\u03a9\u207b\u00b9 cm\u207b\u00b9)": "471.0", "Power Factor (W/(K\u00b2m))": "0.000558", "S\u00b2 (\u03bcV/K)\u00b2": "11900.0", "Electronic fraction of thermal conductivity (\u03f0\u2091/\u03f0)": "0.158"}, {"doi": "10.1021/cm970397e", "Electrical resistivity (\u03a9cm)": "0.032", "Seebeck coefficient (\u03bcCV/K)": "-196.0", "ZT": "0.04", "formula": "K2Bi8Se13", "comment": "", "synthesis": "Solid state reaction + extra", "form": "polycrystalline", "temperature": "300", "author": "Chung 1997", "Structure": "ICSD #84268, 298K", "marker": "{'radius': 0.9, 'lineColor': 'rgba(2,102,7,.8)', 'fillColor': 'rgba(2,102,7,0)'}", "Thermal conductivity (W/mK)": "1.285", "Average atomic mass (g/mol)": "120.72", "Scarcity (wt fraction/abundance)": "42810000.0", "HHI (production)": "4060.0", "HHI (reserves)": "4518.0", "Unit cell volume (\u212b\u00b3)": "1357.83", "Average atomic volume (\u212b\u00b3)": "29.518", "Atoms per unit cell": "46.0", "Electrical conductivity (\u03a9\u207b\u00b9 cm\u207b\u00b9)": "30.8", "Power Factor (W/(K\u00b2m))": "0.000119", "S\u00b2 (\u03bcV/K)\u00b2": "38500.0", "Electronic fraction of thermal conductivity (\u03f0\u2091/\u03f0)": "0.018"}, {"doi": "10.1021/cm970397e", "Electrical resistivity (\u03a9cm)": "0.00416", "Seebeck coefficient (\u03bcCV/K)": "-220.0", "ZT": "0.35", "formula": "K2Bi8Se13", "comment": "", "synthesis": "Flux (Bi self-flux)", "form": "single crystal", "temperature": "300", "author": "Chung 1997", "Structure": "ICSD #84268, 298K", "marker": "{'radius': 1.0436471736, 'lineColor': 'rgba(2,102,7,.8)', 'fillColor': 'rgba(2,102,7,0)'}", "Thermal conductivity (W/mK)": "", "Average atomic mass (g/mol)": "120.72", "Scarcity (wt fraction/abundance)": "42810000.0", "HHI (production)": "4060.0", "HHI (reserves)": "4518.0", "Unit cell volume (\u212b\u00b3)": "1357.83", "Average atomic volume (\u212b\u00b3)": "29.518", "Atoms per unit cell": "46.0", "Electrical conductivity (\u03a9\u207b\u00b9 cm\u207b\u00b9)": "240.0", "Power Factor (W/(K\u00b2m))": "0.00116", "S\u00b2 (\u03bcV/K)\u00b2": "48200.0", "Electronic fraction of thermal conductivity (\u03f0\u2091/\u03f0)": ""}, {"doi": "10.1143/JJAP.39.L1127", "Electrical resistivity (\u03a9cm)": "0.00147", "Seebeck coefficient (\u03bcCV/K)": "135.0", "ZT": "0.37", "formula": "Ca2Co2O5", "comment": "", "synthesis": "melted", "form": "single crystal", "temperature": "300", "author": "Funahashi 2000", "Structure": "ICSD #55458, 300K", "marker": "{'radius': 1.1186376111, 'lineColor': 'rgba(230,158,26,.8)', 'fillColor': 'rgba(230,158,26,0)'}", "Thermal conductivity (W/mK)": "2.3", "Average atomic mass (g/mol)": "30.89", "Scarcity (wt fraction/abundance)": "15420.0", "HHI (production)": "2551.0", "HHI (reserves)": "1702.0", "Unit cell volume (\u212b\u00b3)": "236.38", "Average atomic volume (\u212b\u00b3)": "10.883", "Atoms per unit cell": "21.72", "Electrical conductivity (\u03a9\u207b\u00b9 cm\u207b\u00b9)": "681.0", "Power Factor (W/(K\u00b2m))": "0.00124", "S\u00b2 (\u03bcV/K)\u00b2": "18200.0", "Electronic fraction of thermal conductivity (\u03f0\u2091/\u03f0)": "0.217"}, {"doi": "www.mrl.ucsb.edu:8080/datamine/pc.jsp", "Electrical resistivity (\u03a9cm)": "0.00124", "Seebeck coefficient (\u03bcCV/K)": "-28.0", "ZT": "0.02", "formula": "W1O2.9", "comment": "", "synthesis": "Spark Plasma Sintering", "form": "polycrystalline", "temperature": "300", "author": "Kieslich", "Structure": "ICSD #24736, 300K", "marker": "{'radius': 0.9, 'lineColor': 'rgba(26,191,191,.8)', 'fillColor': 'rgba(26,191,191,0)'}", "Thermal conductivity (W/mK)": "3.083", "Average atomic mass (g/mol)": "59.04", "Scarcity (wt fraction/abundance)": "679600.0", "HHI (production)": "5675.0", "HHI (reserves)": "3532.0", "Unit cell volume (\u212b\u00b3)": "1066.2", "Average atomic volume (\u212b\u00b3)": "13.328", "Atoms per unit cell": "80.0", "Electrical conductivity (\u03a9\u207b\u00b9 cm\u207b\u00b9)": "808.0", "Power Factor (W/(K\u00b2m))": "6.42e-05", "S\u00b2 (\u03bcV/K)\u00b2": "796.0", "Electronic fraction of thermal conductivity (\u03f0\u2091/\u03f0)": "0.192"}, {"doi": "www.mrl.ucsb.edu:8080/datamine/pc.jsp", "Electrical resistivity (\u03a9cm)": "6.46e-05", "Seebeck coefficient (\u03bcCV/K)": "-26.0", "ZT": "0.31", "formula": "W1O2.722", "comment": "", "synthesis": "Spark Plasma Sintering", "form": "polycrystalline", "temperature": "300", "author": "Kieslich", "Structure": "ICSD #24731, 300K", "marker": "{'radius': 0.9230585609, 'lineColor': 'rgba(26,191,191,.8)', 'fillColor': 'rgba(26,191,191,0)'}", "Thermal conductivity (W/mK)": "8.177", "Average atomic mass (g/mol)": "61.09", "Scarcity (wt fraction/abundance)": "688100.0", "HHI (production)": "5740.0", "HHI (reserves)": "3570.0", "Unit cell volume (\u212b\u00b3)": "883.29", "Average atomic volume (\u212b\u00b3)": "12.268", "Atoms per unit cell": "72.0", "Electrical conductivity (\u03a9\u207b\u00b9 cm\u207b\u00b9)": "15500.0", "Power Factor (W/(K\u00b2m))": "0.00103", "S\u00b2 (\u03bcV/K)\u00b2": "662.0", "Electronic fraction of thermal conductivity (\u03f0\u2091/\u03f0)": "1.386"}, {"doi": "10.1103/PhysRevB.59.192", "Electrical resistivity (\u03a9cm)": "0.073", "Seebeck coefficient (\u03bcCV/K)": "218.0", "ZT": "0.02", "formula": "La2Cu1O4", "comment": "", "synthesis": "Solid state reaction", "form": "polycrystalline", "temperature": "300", "author": "Choi 1999", "Structure": "ICSD #83486, 300K", "marker": "{'radius': 0.9, 'lineColor': 'rgba(26,191,191,.8)', 'fillColor': 'rgba(26,191,191,0)'}", "Thermal conductivity (W/mK)": "", "Average atomic mass (g/mol)": "57.91", "Scarcity (wt fraction/abundance)": "21230.0", "HHI (production)": "6820.0", "HHI (reserves)": "2462.0", "Unit cell volume (\u212b\u00b3)": "338.06", "Average atomic volume (\u212b\u00b3)": "12.074", "Atoms per unit cell": "28.0", "Electrical conductivity (\u03a9\u207b\u00b9 cm\u207b\u00b9)": "13.8", "Power Factor (W/(K\u00b2m))": "6.52e-05", "S\u00b2 (\u03bcV/K)\u00b2": "47300.0", "Electronic fraction of thermal conductivity (\u03f0\u2091/\u03f0)": ""}, {"doi": "10.1016/j.ssc.2012.03.013", "Electrical resistivity (\u03a9cm)": "0.0032", "Seebeck coefficient (\u03bcCV/K)": "130.0", "ZT": "0.16", "formula": "La1.61Sr0.39Cu0.94Ti0.06O4", "comment": "", "synthesis": "Solid state reaction", "form": "polycrystalline", "temperature": "300", "author": "Wang 2012", "Structure": "ICSD #184669, 293K", "marker": "{'radius': 0.4753125, 'lineColor': 'rgba(26,191,191,.8)', 'fillColor': 'rgba(26,191,191,0)'}", "Thermal conductivity (W/mK)": "", "Average atomic mass (g/mol)": "54.92", "Scarcity (wt fraction/abundance)": "18610.0", "HHI (production)": "6221.0", "HHI (reserves)": "2419.0", "Unit cell volume (\u212b\u00b3)": "188.19", "Average atomic volume (\u212b\u00b3)": "13.442", "Atoms per unit cell": "14.0", "Electrical conductivity (\u03a9\u207b\u00b9 cm\u207b\u00b9)": "312.0", "Power Factor (W/(K\u00b2m))": "0.000528", "S\u00b2 (\u03bcV/K)\u00b2": "16900.0", "Electronic fraction of thermal conductivity (\u03f0\u2091/\u03f0)": ""}, {"doi": "10.1016/j.ssc.2012.03.013", "Electrical resistivity (\u03a9cm)": "12.6", "Seebeck coefficient (\u03bcCV/K)": "200.0", "ZT": "9.52e-05", "formula": "La1.85Sr0.15Cu0.94Ti0.06O4", "comment": "", "synthesis": "Solid state reaction", "form": "polycrystalline", "temperature": "300", "author": "Wang 2012", "Structure": "ICSD #184665, 293K", "marker": "{'radius': 0.9, 'lineColor': 'rgba(26,191,191,.8)', 'fillColor': 'rgba(26,191,191,0)'}", "Thermal conductivity (W/mK)": "", "Average atomic mass (g/mol)": "56.67", "Scarcity (wt fraction/abundance)": "20190.0", "HHI (production)": "6603.0", "HHI (reserves)": "2448.0", "Unit cell volume (\u212b\u00b3)": "189.68", "Average atomic volume (\u212b\u00b3)": "13.549", "Atoms per unit cell": "14.0", "Electrical conductivity (\u03a9\u207b\u00b9 cm\u207b\u00b9)": "0.079", "Power Factor (W/(K\u00b2m))": "3.17e-07", "S\u00b2 (\u03bcV/K)\u00b2": "40000.0", "Electronic fraction of thermal conductivity (\u03f0\u2091/\u03f0)": ""}, {"doi": "10.1016/j.ssc.2012.03.013", "Electrical resistivity (\u03a9cm)": "0.0039", "Seebeck coefficient (\u03bcCV/K)": "20.0", "ZT": "0.00308", "formula": "La1.73Sr0.27Cu0.94Ti0.06O4", "comment": "", "synthesis": "Solid state reaction", "form": "polycrystalline", "temperature": "300", "author": "Wang 2012", "Structure": "ICSD #184666, 293K", "marker": "{'radius': 0.9, 'lineColor': 'rgba(26,191,191,.8)', 'fillColor': 'rgba(26,191,191,0)'}", "Thermal conductivity (W/mK)": "", "Average atomic mass (g/mol)": "55.79", "Scarcity (wt fraction/abundance)": "19410.0", "HHI (production)": "6415.0", "HHI (reserves)": "2433.0", "Unit cell volume (\u212b\u00b3)": "188.56", "Average atomic volume (\u212b\u00b3)": "13.469", "Atoms per unit cell": "14.0", "Electrical conductivity (\u03a9\u207b\u00b9 cm\u207b\u00b9)": "256.0", "Power Factor (W/(K\u00b2m))": "1.03e-05", "S\u00b2 (\u03bcV/K)\u00b2": "400.0", "Electronic fraction of thermal conductivity (\u03f0\u2091/\u03f0)": ""}, {"doi": "10.1016/j.ssc.2012.03.013", "Electrical resistivity (\u03a9cm)": "0.0035", "Seebeck coefficient (\u03bcCV/K)": "5.0", "ZT": "0.000214", "formula": "La1.69Sr0.31Cu0.94Ti0.06O4", "comment": "", "synthesis": "Solid state reaction", "form": "polycrystalline", "temperature": "300", "author": "Wang 2012", "Structure": "ICSD #184667, 293K", "marker": "{'radius': 0.9, 'lineColor': 'rgba(26,191,191,.8)', 'fillColor': 'rgba(26,191,191,0)'}", "Thermal conductivity (W/mK)": "", "Average atomic mass (g/mol)": "55.5", "Scarcity (wt fraction/abundance)": "19150.0", "HHI (production)": "6351.0", "HHI (reserves)": "2429.0", "Unit cell volume (\u212b\u00b3)": "188.45", "Average atomic volume (\u212b\u00b3)": "13.461", "Atoms per unit cell": "14.0", "Electrical conductivity (\u03a9\u207b\u00b9 cm\u207b\u00b9)": "286.0", "Power Factor (W/(K\u00b2m))": "7.14e-07", "S\u00b2 (\u03bcV/K)\u00b2": "25.0", "Electronic fraction of thermal conductivity (\u03f0\u2091/\u03f0)": ""}, {"doi": "10.1016/j.ssc.2012.03.013", "Electrical resistivity (\u03a9cm)": "0.0032", "Seebeck coefficient (\u03bcCV/K)": "6.0", "ZT": "0.000372", "formula": "La1.67Sr0.34Cu0.94Ti0.06O4", "comment": "", "synthesis": "Solid state reaction", "form": "polycrystalline", "temperature": "300", "author": "Wang 2012", "Structure": "ICSD #184668, 293K", "marker": "{'radius': 0.9, 'lineColor': 'rgba(26,191,191,.8)', 'fillColor': 'rgba(26,191,191,0)'}", "Thermal conductivity (W/mK)": "", "Average atomic mass (g/mol)": "55.4", "Scarcity (wt fraction/abundance)": "18980.0", "HHI (production)": "6314.0", "HHI (reserves)": "2427.0", "Unit cell volume (\u212b\u00b3)": "188.41", "Average atomic volume (\u212b\u00b3)": "13.458", "Atoms per unit cell": "14.0", "Electrical conductivity (\u03a9\u207b\u00b9 cm\u207b\u00b9)": "312.0", "Power Factor (W/(K\u00b2m))": "1.24e-06", "S\u00b2 (\u03bcV/K)\u00b2": "39.7", "Electronic fraction of thermal conductivity (\u03f0\u2091/\u03f0)": ""}, {"doi": "10.1103/PhysRevLett.69.2975", "Electrical resistivity (\u03a9cm)": "0.00818", "Seebeck coefficient (\u03bcCV/K)": "150.0", "ZT": "0.08", "formula": "La1.95Sr0.05Cu1O4", "comment": "Seebeck from Zhou1996PRB, DOI: 10.1103/PhysRevB.54.12488", "synthesis": "Solid state reaction (O2 atmosphere)", "form": "polycrystalline", "temperature": "300", "author": "Takagi 1992", "Structure": "ICSD #78632, 300K", "marker": "{'radius': 0.9, 'lineColor': 'rgba(26,191,191,.8)', 'fillColor': 'rgba(26,191,191,0)'}", "Thermal conductivity (W/mK)": "", "Average atomic mass (g/mol)": "57.54", "Scarcity (wt fraction/abundance)": "20920.0", "HHI (production)": "6746.0", "HHI (reserves)": "2457.0", "Unit cell volume (\u212b\u00b3)": "380.25", "Average atomic volume (\u212b\u00b3)": "13.58", "Atoms per unit cell": "28.0", "Electrical conductivity (\u03a9\u207b\u00b9 cm\u207b\u00b9)": "122.0", "Power Factor (W/(K\u00b2m))": "0.000275", "S\u00b2 (\u03bcV/K)\u00b2": "22500.0", "Electronic fraction of thermal conductivity (\u03f0\u2091/\u03f0)": ""}, {"doi": "10.1103/PhysRevLett.69.2975", "Electrical resistivity (\u03a9cm)": "0.0028", "Seebeck coefficient (\u03bcCV/K)": "55.0", "ZT": "0.03", "formula": "La1.9Sr0.1Cu1O4", "comment": "Seebeck from Zhou1996PRB, DOI: 10.1103/PhysRevB.54.12488", "synthesis": "Solid state reaction (O2 atmosphere)", "form": "polycrystalline", "temperature": "300", "author": "Takagi 1992", "Structure": "ICSD #78240, 295K", "marker": "{'radius': 0.9, 'lineColor': 'rgba(26,191,191,.8)', 'fillColor': 'rgba(26,191,191,0)'}", "Thermal conductivity (W/mK)": "", "Average atomic mass (g/mol)": "57.17", "Scarcity (wt fraction/abundance)": "20610.0", "HHI (production)": "6670.0", "HHI (reserves)": "2451.0", "Unit cell volume (\u212b\u00b3)": "378.4", "Average atomic volume (\u212b\u00b3)": "13.514", "Atoms per unit cell": "28.0", "Electrical conductivity (\u03a9\u207b\u00b9 cm\u207b\u00b9)": "357.0", "Power Factor (W/(K\u00b2m))": "0.000107", "S\u00b2 (\u03bcV/K)\u00b2": "2990.0", "Electronic fraction of thermal conductivity (\u03f0\u2091/\u03f0)": ""}, {"doi": "10.1103/PhysRevLett.69.2975", "Electrical resistivity (\u03a9cm)": "0.00113", "Seebeck coefficient (\u03bcCV/K)": "25.0", "ZT": "0.02", "formula": "La1.85Sr0.15Cu1O4", "comment": "Seebeck from Zhou1996PRB, DOI: 10.1103/PhysRevB.54.12488", "synthesis": "Solid state reaction (O2 atmosphere)", "form": "polycrystalline", "temperature": "300", "author": "Takagi 1992", "Structure": "ICSD #62608, 300K", "marker": "{'radius': 0.9, 'lineColor': 'rgba(26,191,191,.8)', 'fillColor': 'rgba(26,191,191,0)'}", "Thermal conductivity (W/mK)": "", "Average atomic mass (g/mol)": "56.81", "Scarcity (wt fraction/abundance)": "20290.0", "HHI (production)": "6594.0", "HHI (reserves)": "2445.0", "Unit cell volume (\u212b\u00b3)": "190.07", "Average atomic volume (\u212b\u00b3)": "13.576", "Atoms per unit cell": "14.0", "Electrical conductivity (\u03a9\u207b\u00b9 cm\u207b\u00b9)": "887.0", "Power Factor (W/(K\u00b2m))": "5.55e-05", "S\u00b2 (\u03bcV/K)\u00b2": "625.0", "Electronic fraction of thermal conductivity (\u03f0\u2091/\u03f0)": ""}, {"doi": "10.1103/PhysRevLett.69.2975", "Electrical resistivity (\u03a9cm)": "0.000471", "Seebeck coefficient (\u03bcCV/K)": "0.0", "ZT": "1.59e-05", "formula": "La1.725Sr0.28Cu1O4", "comment": "Seebeck from Zhou1996PRB, DOI: 10.1103/PhysRevB.54.12488", "synthesis": "Solid state reaction (O2 atmosphere)", "form": "polycrystalline", "temperature": "300", "author": "Takagi 1992", "Structure": "ICSD #62608, 300K", "marker": "{'radius': 0.9, 'lineColor': 'rgba(26,191,191,.8)', 'fillColor': 'rgba(26,191,191,0)'}", "Thermal conductivity (W/mK)": "", "Average atomic mass (g/mol)": "55.92", "Scarcity (wt fraction/abundance)": "19470.0", "HHI (production)": "6396.0", "HHI (reserves)": "2431.0", "Unit cell volume (\u212b\u00b3)": "190.07", "Average atomic volume (\u212b\u00b3)": "13.576", "Atoms per unit cell": "14.0", "Electrical conductivity (\u03a9\u207b\u00b9 cm\u207b\u00b9)": "2120.0", "Power Factor (W/(K\u00b2m))": "5.3e-08", "S\u00b2 (\u03bcV/K)\u00b2": "0.25", "Electronic fraction of thermal conductivity (\u03f0\u2091/\u03f0)": ""}, {"doi": "www.mrl.ucsb.edu:8080/datamine/pc.jsp", "Electrical resistivity (\u03a9cm)": "0.014", "Seebeck coefficient (\u03bcCV/K)": "215.0", "ZT": "0.1", "formula": "Tl1Cr5Se8", "comment": "Takahashi2012EMRS", "synthesis": "Solid state reaction", "form": "polycrystalline", "temperature": "300", "author": "Nunna 2012", "Structure": "ICSD #37123, 300K", "marker": "{'radius': 0.9, 'lineColor': 'rgba(2,102,7,.8)', 'fillColor': 'rgba(2,102,7,0)'}", "Thermal conductivity (W/mK)": "", "Average atomic mass (g/mol)": "78.29", "Scarcity (wt fraction/abundance)": "11800000.0", "HHI (production)": "3230.0", "HHI (reserves)": "3274.0", "Unit cell volume (\u212b\u00b3)": "581.29", "Average atomic volume (\u212b\u00b3)": "20.76", "Atoms per unit cell": "28.0", "Electrical conductivity (\u03a9\u207b\u00b9 cm\u207b\u00b9)": "71.4", "Power Factor (W/(K\u00b2m))": "0.00033", "S\u00b2 (\u03bcV/K)\u00b2": "46200.0", "Electronic fraction of thermal conductivity (\u03f0\u2091/\u03f0)": ""}, {"doi": "10.1039/c2jm16297k", "Electrical resistivity (\u03a9cm)": "1890.0", "Seebeck coefficient (\u03bcCV/K)": "-175.0", "ZT": "4.87e-07", "formula": "Li1Mn2O4", "comment": "Extrapolated from 370 K", "synthesis": "Solid state reaction (oxalates)", "form": "polycrystalline", "temperature": "300", "author": "Sparks 2012", "Structure": "ICSD #89459, 300K", "marker": "{'radius': 0.9, 'lineColor': 'rgba(179,16,12,.8)', 'fillColor': 'rgba(179,16,12,0)'}", "Thermal conductivity (W/mK)": "", "Average atomic mass (g/mol)": "25.83", "Scarcity (wt fraction/abundance)": "2694.0", "HHI (production)": "1254.0", "HHI (reserves)": "1425.0", "Unit cell volume (\u212b\u00b3)": "555.64", "Average atomic volume (\u212b\u00b3)": "9.922", "Atoms per unit cell": "56.0", "Electrical conductivity (\u03a9\u207b\u00b9 cm\u207b\u00b9)": "0.00053", "Power Factor (W/(K\u00b2m))": "1.62e-09", "S\u00b2 (\u03bcV/K)\u00b2": "30600.0", "Electronic fraction of thermal conductivity (\u03f0\u2091/\u03f0)": ""}, {"doi": "10.1007/s11664-009-0815-2", "Electrical resistivity (\u03a9cm)": "0.107", "Seebeck coefficient (\u03bcCV/K)": "277.0", "ZT": "0.02", "formula": "Cu1Fe0.9Cr0.1O2", "comment": "", "synthesis": "Solid state reaction", "form": "polycrystalline", "temperature": "300", "author": "Guilmeau 2009", "Structure": "ICSD #31918, 300K", "marker": "{'radius': 0.9, 'lineColor': 'rgba(26,191,191,.8)', 'fillColor': 'rgba(26,191,191,0)'}", "Thermal conductivity (W/mK)": "", "Average atomic mass (g/mol)": "37.75", "Scarcity (wt fraction/abundance)": "6756.0", "HHI (production)": "1683.0", "HHI (reserves)": "1344.0", "Unit cell volume (\u212b\u00b3)": "136.95", "Average atomic volume (\u212b\u00b3)": "11.412", "Atoms per unit cell": "12.0", "Electrical conductivity (\u03a9\u207b\u00b9 cm\u207b\u00b9)": "9.339", "Power Factor (W/(K\u00b2m))": "7.17e-05", "S\u00b2 (\u03bcV/K)\u00b2": "76800.0", "Electronic fraction of thermal conductivity (\u03f0\u2091/\u03f0)": ""}, {"doi": "10.1007/s11664-009-0815-2", "Electrical resistivity (\u03a9cm)": "0.0018", "Seebeck coefficient (\u03bcCV/K)": "98.0", "ZT": "0.16", "formula": "Cu1Rh0.9Mg0.1O2", "comment": "", "synthesis": "Solid state reaction", "form": "polycrystalline", "temperature": "300", "author": "Guilmeau 2009", "Structure": "ICSD #29214, 300K", "marker": "{'radius': 0.4782765394, 'lineColor': 'rgba(26,191,191,.8)', 'fillColor': 'rgba(26,191,191,0)'}", "Thermal conductivity (W/mK)": "", "Average atomic mass (g/mol)": "47.65", "Scarcity (wt fraction/abundance)": "485900000.0", "HHI (production)": "2250.0", "HHI (reserves)": "4486.0", "Unit cell volume (\u212b\u00b3)": "140.56", "Average atomic volume (\u212b\u00b3)": "11.713", "Atoms per unit cell": "12.0", "Electrical conductivity (\u03a9\u207b\u00b9 cm\u207b\u00b9)": "557.0", "Power Factor (W/(K\u00b2m))": "0.000531", "S\u00b2 (\u03bcV/K)\u00b2": "9540.0", "Electronic fraction of thermal conductivity (\u03f0\u2091/\u03f0)": ""}, {"doi": "10.1007/s11664-009-0815-2", "Electrical resistivity (\u03a9cm)": "0.197", "Seebeck coefficient (\u03bcCV/K)": "300.0", "ZT": "0.01", "formula": "Cu1Cr0.98Mg0.02O2", "comment": "", "synthesis": "Solid state reaction", "form": "polycrystalline", "temperature": "300", "author": "Guilmeau 2009", "Structure": "ICSD #157802, 300K", "marker": "{'radius': 0.9, 'lineColor': 'rgba(26,191,191,.8)', 'fillColor': 'rgba(26,191,191,0)'}", "Thermal conductivity (W/mK)": "", "Average atomic mass (g/mol)": "36.75", "Scarcity (wt fraction/abundance)": "8512.0", "HHI (production)": "1883.0", "HHI (reserves)": "2174.0", "Unit cell volume (\u212b\u00b3)": "131.12", "Average atomic volume (\u212b\u00b3)": "10.927", "Atoms per unit cell": "12.0", "Electrical conductivity (\u03a9\u207b\u00b9 cm\u207b\u00b9)": "5.085", "Power Factor (W/(K\u00b2m))": "4.58e-05", "S\u00b2 (\u03bcV/K)\u00b2": "90000.0", "Electronic fraction of thermal conductivity (\u03f0\u2091/\u03f0)": ""}, {"doi": "10.1007/s10854-011-0574-8", "Electrical resistivity (\u03a9cm)": "1400.0", "Seebeck coefficient (\u03bcCV/K)": "98.0", "ZT": "2.05e-07", "formula": "W1O3", "comment": "Extrapolated from 370 K", "synthesis": "Solid state reaction", "form": "polycrystalline", "temperature": "300", "author": "Dong 2012", "Structure": "ICSD #80053, 300K", "marker": "{'radius': 0.9, 'lineColor': 'rgba(26,191,191,.8)', 'fillColor': 'rgba(26,191,191,0)'}", "Thermal conductivity (W/mK)": "", "Average atomic mass (g/mol)": "57.96", "Scarcity (wt fraction/abundance)": "674900.0", "HHI (production)": "5639.0", "HHI (reserves)": "3511.0", "Unit cell volume (\u212b\u00b3)": "422.94", "Average atomic volume (\u212b\u00b3)": "13.217", "Atoms per unit cell": "32.0", "Electrical conductivity (\u03a9\u207b\u00b9 cm\u207b\u00b9)": "0.000713", "Power Factor (W/(K\u00b2m))": "6.83e-10", "S\u00b2 (\u03bcV/K)\u00b2": "9590.0", "Electronic fraction of thermal conductivity (\u03f0\u2091/\u03f0)": ""}, {"doi": "10.1007/s10854-011-0574-8", "Electrical resistivity (\u03a9cm)": "1250.0", "Seebeck coefficient (\u03bcCV/K)": "93.0", "ZT": "2.06e-07", "formula": "W0.99O2.97Co0.02O0.03", "comment": "Extrapolated from 370 K", "synthesis": "Solid state reaction", "form": "polycrystalline", "temperature": "300", "author": "Dong 2012", "Structure": "ICSD #80053, 300K", "marker": "{'radius': 0.9, 'lineColor': 'rgba(26,191,191,.8)', 'fillColor': 'rgba(26,191,191,0)'}", "Thermal conductivity (W/mK)": "", "Average atomic mass (g/mol)": "57.65", "Scarcity (wt fraction/abundance)": "670200.0", "HHI (production)": "5615.0", "HHI (reserves)": "3500.0", "Unit cell volume (\u212b\u00b3)": "422.94", "Average atomic volume (\u212b\u00b3)": "13.217", "Atoms per unit cell": "32.0", "Electrical conductivity (\u03a9\u207b\u00b9 cm\u207b\u00b9)": "0.000802", "Power Factor (W/(K\u00b2m))": "6.88e-10", "S\u00b2 (\u03bcV/K)\u00b2": "8570.0", "Electronic fraction of thermal conductivity (\u03f0\u2091/\u03f0)": ""}, {"doi": "10.1007/s10854-011-0574-8", "Electrical resistivity (\u03a9cm)": "114.0", "Seebeck coefficient (\u03bcCV/K)": "103.0", "ZT": "2.79e-06", "formula": "W0.95O2.95Co0.1O0.15", "comment": "Extrapolated from 370 K", "synthesis": "Solid state reaction", "form": "polycrystalline", "temperature": "300", "author": "Dong 2012", "Structure": "ICSD #80053, 300K", "marker": "{'radius': 0.9, 'lineColor': 'rgba(26,191,191,.8)', 'fillColor': 'rgba(26,191,191,0)'}", "Thermal conductivity (W/mK)": "", "Average atomic mass (g/mol)": "55.45", "Scarcity (wt fraction/abundance)": "646800.0", "HHI (production)": "5484.0", "HHI (reserves)": "3437.0", "Unit cell volume (\u212b\u00b3)": "422.94", "Average atomic volume (\u212b\u00b3)": "13.217", "Atoms per unit cell": "32.0", "Electrical conductivity (\u03a9\u207b\u00b9 cm\u207b\u00b9)": "0.00873", "Power Factor (W/(K\u00b2m))": "9.31e-09", "S\u00b2 (\u03bcV/K)\u00b2": "10700.0", "Electronic fraction of thermal conductivity (\u03f0\u2091/\u03f0)": ""}, {"doi": "10.1007/s10854-011-0574-8", "Electrical resistivity (\u03a9cm)": "561.0", "Seebeck coefficient (\u03bcCV/K)": "104.0", "ZT": "5.77e-07", "formula": "W0.9O2.7Co0.2O0.3", "comment": "Extrapolated from 370 K", "synthesis": "Solid state reaction", "form": "polycrystalline", "temperature": "300", "author": "Dong 2012", "Structure": "ICSD #80053, 300K", "marker": "{'radius': 0.9, 'lineColor': 'rgba(26,191,191,.8)', 'fillColor': 'rgba(26,191,191,0)'}", "Thermal conductivity (W/mK)": "", "Average atomic mass (g/mol)": "54.94", "Scarcity (wt fraction/abundance)": "627100.0", "HHI (production)": "5394.0", "HHI (reserves)": "3402.0", "Unit cell volume (\u212b\u00b3)": "422.94", "Average atomic volume (\u212b\u00b3)": "13.217", "Atoms per unit cell": "32.0", "Electrical conductivity (\u03a9\u207b\u00b9 cm\u207b\u00b9)": "0.00178", "Power Factor (W/(K\u00b2m))": "1.92e-09", "S\u00b2 (\u03bcV/K)\u00b2": "10800.0", "Electronic fraction of thermal conductivity (\u03f0\u2091/\u03f0)": ""}, {"doi": "10.1109/ICT.2006.331291", "Electrical resistivity (\u03a9cm)": "0.303", "Seebeck coefficient (\u03bcCV/K)": "-651.0", "ZT": "0.04", "formula": "Ca1Mn1O3", "comment": "", "synthesis": "Solid state reaction", "form": "polycrystalline", "temperature": "300", "author": "Flahaut 2006", "Structure": "ICSD #35218, 300K", "marker": "{'radius': 0.9, 'lineColor': 'rgba(179,16,12,.8)', 'fillColor': 'rgba(179,16,12,0)'}", "Thermal conductivity (W/mK)": "3.562", "Average atomic mass (g/mol)": "28.6", "Scarcity (wt fraction/abundance)": "398.0", "HHI (production)": "1861.0", "HHI (reserves)": "1276.0", "Unit cell volume (\u212b\u00b3)": "206.97", "Average atomic volume (\u212b\u00b3)": "10.348", "Atoms per unit cell": "20.0", "Electrical conductivity (\u03a9\u207b\u00b9 cm\u207b\u00b9)": "3.305", "Power Factor (W/(K\u00b2m))": "0.00014", "S\u00b2 (\u03bcV/K)\u00b2": "424000.0", "Electronic fraction of thermal conductivity (\u03f0\u2091/\u03f0)": "0.000679"}, {"doi": "10.1109/ICT.2006.331291", "Electrical resistivity (\u03a9cm)": "0.00919", "Seebeck coefficient (\u03bcCV/K)": "-109.0", "ZT": "0.04", "formula": "Ca1Yb0.05Mn0.95O3", "comment": "", "synthesis": "Solid state reaction", "form": "polycrystalline", "temperature": "300", "author": "Flahaut 2006", "Structure": "ICSD #35218, 300K", "marker": "{'radius': 0.9, 'lineColor': 'rgba(179,16,12,.8)', 'fillColor': 'rgba(179,16,12,0)'}", "Thermal conductivity (W/mK)": "1.49", "Average atomic mass (g/mol)": "29.78", "Scarcity (wt fraction/abundance)": "19730.0", "HHI (production)": "2309.0", "HHI (reserves)": "1374.0", "Unit cell volume (\u212b\u00b3)": "206.97", "Average atomic volume (\u212b\u00b3)": "10.348", "Atoms per unit cell": "20.0", "Electrical conductivity (\u03a9\u207b\u00b9 cm\u207b\u00b9)": "109.0", "Power Factor (W/(K\u00b2m))": "0.00013", "S\u00b2 (\u03bcV/K)\u00b2": "11900.0", "Electronic fraction of thermal conductivity (\u03f0\u2091/\u03f0)": "0.053"}, {"doi": "10.1109/ICT.2006.331291", "Electrical resistivity (\u03a9cm)": "0.0039", "Seebeck coefficient (\u03bcCV/K)": "-53.0", "ZT": "0.02", "formula": "Ca1Yb0.1Mn0.9O3", "comment": "", "synthesis": "Solid state reaction", "form": "polycrystalline", "temperature": "300", "author": "Flahaut 2006", "Structure": "ICSD #164755, 300K", "marker": "{'radius': 0.9, 'lineColor': 'rgba(179,16,12,.8)', 'fillColor': 'rgba(179,16,12,0)'}", "Thermal conductivity (W/mK)": "1.725", "Average atomic mass (g/mol)": "30.96", "Scarcity (wt fraction/abundance)": "37590.0", "HHI (production)": "2722.0", "HHI (reserves)": "1465.0", "Unit cell volume (\u212b\u00b3)": "207.52", "Average atomic volume (\u212b\u00b3)": "10.376", "Atoms per unit cell": "20.0", "Electrical conductivity (\u03a9\u207b\u00b9 cm\u207b\u00b9)": "256.0", "Power Factor (W/(K\u00b2m))": "7.15e-05", "S\u00b2 (\u03bcV/K)\u00b2": "2790.0", "Electronic fraction of thermal conductivity (\u03f0\u2091/\u03f0)": "0.109"}, {"doi": "10.1109/ICT.2006.331291", "Electrical resistivity (\u03a9cm)": "0.00336", "Seebeck coefficient (\u03bcCV/K)": "-38.0", "ZT": "0.01", "formula": "Ca1Yb0.15Mn0.85O3", "comment": "", "synthesis": "Solid state reaction", "form": "polycrystalline", "temperature": "300", "author": "Flahaut 2006", "Structure": "ICSD #164755, 300K", "marker": "{'radius': 0.9, 'lineColor': 'rgba(179,16,12,.8)', 'fillColor': 'rgba(179,16,12,0)'}", "Thermal conductivity (W/mK)": "1.645", "Average atomic mass (g/mol)": "32.15", "Scarcity (wt fraction/abundance)": "54140.0", "HHI (production)": "3105.0", "HHI (reserves)": "1549.0", "Unit cell volume (\u212b\u00b3)": "207.52", "Average atomic volume (\u212b\u00b3)": "10.376", "Atoms per unit cell": "20.0", "Electrical conductivity (\u03a9\u207b\u00b9 cm\u207b\u00b9)": "297.0", "Power Factor (W/(K\u00b2m))": "4.35e-05", "S\u00b2 (\u03bcV/K)\u00b2": "1460.0", "Electronic fraction of thermal conductivity (\u03f0\u2091/\u03f0)": "0.132"}, {"doi": "10.1109/ICT.2006.331291", "Electrical resistivity (\u03a9cm)": "0.015", "Seebeck coefficient (\u03bcCV/K)": "-9.0", "ZT": "0.000163", "formula": "Ca1Yb0.4Mn0.6O3", "comment": "", "synthesis": "Solid state reaction", "form": "polycrystalline", "temperature": "300", "author": "Flahaut 2006", "Structure": "ICSD #164755, 300K", "marker": "{'radius': 0.9, 'lineColor': 'rgba(179,16,12,.8)', 'fillColor': 'rgba(179,16,12,0)'}", "Thermal conductivity (W/mK)": "", "Average atomic mass (g/mol)": "38.05", "Scarcity (wt fraction/abundance)": "121500.0", "HHI (production)": "4663.0", "HHI (reserves)": "1891.0", "Unit cell volume (\u212b\u00b3)": "207.52", "Average atomic volume (\u212b\u00b3)": "10.376", "Atoms per unit cell": "20.0", "Electrical conductivity (\u03a9\u207b\u00b9 cm\u207b\u00b9)": "65.7", "Power Factor (W/(K\u00b2m))": "5.45e-07", "S\u00b2 (\u03bcV/K)\u00b2": "82.9", "Electronic fraction of thermal conductivity (\u03f0\u2091/\u03f0)": ""}, {"doi": "10.1016/j.ssc.2007.12.033", "Electrical resistivity (\u03a9cm)": "0.014", "Seebeck coefficient (\u03bcCV/K)": "-156.0", "ZT": "0.05", "formula": "In2O3", "comment": "Thermal conductivity error is +/- 10%", "synthesis": "solid state reaction", "form": "polycrystalline", "temperature": "300", "author": "Berardan 2008", "Structure": "ICSD #14388, 300K", "marker": "{'radius': 0.9, 'lineColor': 'rgba(3,63,140,.8)', 'fillColor': 'rgba(3,63,140,0)'}", "Thermal conductivity (W/mK)": "9.67", "Average atomic mass (g/mol)": "55.53", "Scarcity (wt fraction/abundance)": "4035000.0", "HHI (production)": "2843.0", "HHI (reserves)": "1741.0", "Unit cell volume (\u212b\u00b3)": "1035.51", "Average atomic volume (\u212b\u00b3)": "12.944", "Atoms per unit cell": "80.0", "Electrical conductivity (\u03a9\u207b\u00b9 cm\u207b\u00b9)": "74.0", "Power Factor (W/(K\u00b2m))": "0.00018", "S\u00b2 (\u03bcV/K)\u00b2": "24400.0", "Electronic fraction of thermal conductivity (\u03f0\u2091/\u03f0)": "0.0056"}, {"doi": "10.1016/j.ssc.2007.12.033", "Electrical resistivity (\u03a9cm)": "0.00211", "Seebeck coefficient (\u03bcCV/K)": "-89.0", "ZT": "0.11", "formula": "In1.998Ge0.002O3", "comment": "Thermal conductivity error is +/- 10%", "synthesis": "solid state reaction", "form": "polycrystalline", "temperature": "300", "author": "Berardan 2008", "Structure": "ICSD #14388, 300K", "marker": "{'radius': 0.335254304, 'lineColor': 'rgba(3,63,140,.8)', 'fillColor': 'rgba(3,63,140,0)'}", "Thermal conductivity (W/mK)": "9.156", "Average atomic mass (g/mol)": "55.51", "Scarcity (wt fraction/abundance)": "4032000.0", "HHI (production)": "2844.0", "HHI (reserves)": "1741.0", "Unit cell volume (\u212b\u00b3)": "1035.51", "Average atomic volume (\u212b\u00b3)": "12.944", "Atoms per unit cell": "80.0", "Electrical conductivity (\u03a9\u207b\u00b9 cm\u207b\u00b9)": "475.0", "Power Factor (W/(K\u00b2m))": "0.000373", "S\u00b2 (\u03bcV/K)\u00b2": "7840.0", "Electronic fraction of thermal conductivity (\u03f0\u2091/\u03f0)": "0.038"}, {"doi": "10.1016/j.ssc.2007.12.033", "Electrical resistivity (\u03a9cm)": "0.000837", "Seebeck coefficient (\u03bcCV/K)": "-50.0", "ZT": "0.09", "formula": "In1.994Ge0.006O3", "comment": "Thermal conductivity error is +/- 10%", "synthesis": "solid state reaction", "form": "polycrystalline", "temperature": "300", "author": "Berardan 2008", "Structure": "ICSD #14388, 300K", "marker": "{'radius': 0.9, 'lineColor': 'rgba(3,63,140,.8)', 'fillColor': 'rgba(3,63,140,0)'}", "Thermal conductivity (W/mK)": "9.715", "Average atomic mass (g/mol)": "55.48", "Scarcity (wt fraction/abundance)": "4027000.0", "HHI (production)": "2846.0", "HHI (reserves)": "1740.0", "Unit cell volume (\u212b\u00b3)": "1035.51", "Average atomic volume (\u212b\u00b3)": "12.944", "Atoms per unit cell": "80.0", "Electrical conductivity (\u03a9\u207b\u00b9 cm\u207b\u00b9)": "1200.0", "Power Factor (W/(K\u00b2m))": "0.000304", "S\u00b2 (\u03bcV/K)\u00b2": "2550.0", "Electronic fraction of thermal conductivity (\u03f0\u2091/\u03f0)": "0.09"}, {"doi": "10.1016/j.ssc.2007.12.033", "Electrical resistivity (\u03a9cm)": "0.000723", "Seebeck coefficient (\u03bcCV/K)": "-47.0", "ZT": "0.09", "formula": "In1.985Ge0.015O3", "comment": "Thermal conductivity error is +/- 10%", "synthesis": "solid state reaction", "form": "polycrystalline", "temperature": "300", "author": "Berardan 2008", "Structure": "ICSD #14388, 300K", "marker": "{'radius': 0.9, 'lineColor': 'rgba(3,63,140,.8)', 'fillColor': 'rgba(3,63,140,0)'}", "Thermal conductivity (W/mK)": "9.419", "Average atomic mass (g/mol)": "55.4", "Scarcity (wt fraction/abundance)": "4016000.0", "HHI (production)": "2850.0", "HHI (reserves)": "1740.0", "Unit cell volume (\u212b\u00b3)": "1035.51", "Average atomic volume (\u212b\u00b3)": "12.944", "Atoms per unit cell": "80.0", "Electrical conductivity (\u03a9\u207b\u00b9 cm\u207b\u00b9)": "1380.0", "Power Factor (W/(K\u00b2m))": "0.000302", "S\u00b2 (\u03bcV/K)\u00b2": "2190.0", "Electronic fraction of thermal conductivity (\u03f0\u2091/\u03f0)": "0.107"}, {"doi": "10.1016/j.ssc.2007.12.033", "Electrical resistivity (\u03a9cm)": "0.000896", "Seebeck coefficient (\u03bcCV/K)": "-51.0", "ZT": "0.09", "formula": "In1.94Ge0.06O3", "comment": "", "synthesis": "solid state reaction", "form": "polycrystalline", "temperature": "300", "author": "Berardan 2008", "Structure": "ICSD #14388, 300K", "marker": "{'radius': 0.9, 'lineColor': 'rgba(3,63,140,.8)', 'fillColor': 'rgba(3,63,140,0)'}", "Thermal conductivity (W/mK)": "8.868", "Average atomic mass (g/mol)": "55.02", "Scarcity (wt fraction/abundance)": "3961000.0", "HHI (production)": "2869.0", "HHI (reserves)": "1737.0", "Unit cell volume (\u212b\u00b3)": "1035.51", "Average atomic volume (\u212b\u00b3)": "12.944", "Atoms per unit cell": "80.0", "Electrical conductivity (\u03a9\u207b\u00b9 cm\u207b\u00b9)": "1120.0", "Power Factor (W/(K\u00b2m))": "0.000288", "S\u00b2 (\u03bcV/K)\u00b2": "2580.0", "Electronic fraction of thermal conductivity (\u03f0\u2091/\u03f0)": "0.092"}, {"doi": "10.1016/j.ssc.2007.12.033", "Electrical resistivity (\u03a9cm)": "0.00132", "Seebeck coefficient (\u03bcCV/K)": "-53.0", "ZT": "0.06", "formula": "In1.9Ge0.1O3", "comment": "", "synthesis": "solid state reaction", "form": "polycrystalline", "temperature": "300", "author": "Berardan 2008", "Structure": "ICSD #14388, 300K", "marker": "{'radius': 0.9, 'lineColor': 'rgba(3,63,140,.8)', 'fillColor': 'rgba(3,63,140,0)'}", "Thermal conductivity (W/mK)": "6.847", "Average atomic mass (g/mol)": "54.68", "Scarcity (wt fraction/abundance)": "3910000.0", "HHI (production)": "2887.0", "HHI (reserves)": "1734.0", "Unit cell volume (\u212b\u00b3)": "1035.51", "Average atomic volume (\u212b\u00b3)": "12.944", "Atoms per unit cell": "80.0", "Electrical conductivity (\u03a9\u207b\u00b9 cm\u207b\u00b9)": "757.0", "Power Factor (W/(K\u00b2m))": "0.000215", "S\u00b2 (\u03bcV/K)\u00b2": "2840.0", "Electronic fraction of thermal conductivity (\u03f0\u2091/\u03f0)": "0.081"}, {"doi": "10.1016/j.ssc.2007.12.033", "Electrical resistivity (\u03a9cm)": "0.00287", "Seebeck coefficient
