Repository: MasterAI-EAM/Darwin

# Darwin: A Tailored GPT for the Scientific Domain 🇦🇺
**Organization: [University of New South Wales（UNSW) AI4Science](https://www.masterai.com.au) & [GreenDynamics AI](https://www.greendynamics.com.au)**

Darwin is an open-source project dedicated to pretrain and fine-tune the LLaMA model on scientific literature and datasets. Specifically designed for the scientific domain with an emphasis on materials science, chemistry, and physics, Darwin integrates structured and unstructured scientific knowledge to enhance the efficacy of language models in scientific research.

File: dataset/Experimental thermoelectric properties 2013/MRL_all_raw_data.json (part 3 of 27)
(\u03bcCV/K)": "-52.0", "ZT": "0.03", "formula": "In1.8Ge0.2O3", "comment": "Thermal conductivity error is +/- 10%", "synthesis": "solid state reaction", "form": "polycrystalline", "temperature": "300", "author": "Berardan 2008", "Structure": "ICSD #14388, 300K", "marker": "{'radius': 0.9, 'lineColor': 'rgba(3,63,140,.8)', 'fillColor': 'rgba(3,63,140,0)'}", "Thermal conductivity (W/mK)": "3.238", "Average atomic mass (g/mol)": "53.84", "Scarcity (wt fraction/abundance)": "3782000.0", "HHI (production)": "2932.0", "HHI (reserves)": "1727.0", "Unit cell volume (\u212b\u00b3)": "1035.51", "Average atomic volume (\u212b\u00b3)": "12.944", "Atoms per unit cell": "80.0", "Electrical conductivity (\u03a9\u207b\u00b9 cm\u207b\u00b9)": "348.0", "Power Factor (W/(K\u00b2m))": "9.53e-05", "S\u00b2 (\u03bcV/K)\u00b2": "2740.0", "Electronic fraction of thermal conductivity (\u03f0\u2091/\u03f0)": "0.079"}, {"doi": "10.1016/j.jssc.2008.08.078", "Electrical resistivity (\u03a9cm)": "7.718", "Seebeck coefficient (\u03bcCV/K)": "-390.0", "ZT": "0.000591", "formula": "La1Co1O3", "comment": "", "synthesis": "solid state reaction", "form": "polycrystalline", "temperature": "300", "author": "Iwasaki 2008", "Structure": "ICSD #247225, 293K", "marker": "{'radius': 0.9, 'lineColor': 'rgba(230,158,26,.8)', 'fillColor': 'rgba(230,158,26,0)'}", "Thermal conductivity (W/mK)": "1.879", "Average atomic mass (g/mol)": "49.17", "Scarcity (wt fraction/abundance)": "24200.0", "HHI (production)": "6184.0", "HHI (reserves)": "2502.0", "Unit cell volume (\u212b\u00b3)": "222.73", "Average atomic volume (\u212b\u00b3)": "11.136", "Atoms per unit cell": "20.0", "Electrical conductivity (\u03a9\u207b\u00b9 cm\u207b\u00b9)": "0.13", "Power Factor (W/(K\u00b2m))": "1.97e-06", "S\u00b2 (\u03bcV/K)\u00b2": "152000.0", "Electronic fraction of thermal conductivity (\u03f0\u2091/\u03f0)": "5.05e-05"}, {"doi": "10.1016/j.jssc.2008.08.078", "Electrical resistivity (\u03a9cm)": "0.157", "Seebeck coefficient (\u03bcCV/K)": "395.0", "ZT": "0.03", "formula": "La0.99Sr0.01Co1O3", "comment": "", "synthesis": "solid state reaction", "form": "polycrystalline", "temperature": "300", "author": "Iwasaki 2008", "Structure": "ICSD #247225, 293K", "marker": "{'radius': 0.9, 'lineColor': 'rgba(230,158,26,.8)', 'fillColor': 'rgba(230,158,26,0)'}", "Thermal conductivity (W/mK)": "1.807", "Average atomic mass (g/mol)": "49.06", "Scarcity (wt fraction/abundance)": "24100.0", "HHI (production)": "6158.0", "HHI (reserves)": "2500.0", "Unit cell volume (\u212b\u00b3)": "222.73", "Average atomic volume (\u212b\u00b3)": "11.136", "Atoms per unit cell": "20.0", "Electrical conductivity (\u03a9\u207b\u00b9 cm\u207b\u00b9)": "6.368", "Power Factor (W/(K\u00b2m))": "9.94e-05", "S\u00b2 (\u03bcV/K)\u00b2": "156000.0", "Electronic fraction of thermal conductivity (\u03f0\u2091/\u03f0)": "0.00258"}, {"doi": "10.1016/j.jssc.2008.08.078", "Electrical resistivity (\u03a9cm)": "0.069", "Seebeck coefficient (\u03bcCV/K)": "330.0", "ZT": "0.05", "formula": "La0.98Sr0.02Co1O3", "comment": "", "synthesis": "solid state reaction", "form": "polycrystalline", "temperature": "300", "author": "Iwasaki 2008", "Structure": "ICSD #247225, 293K", "marker": "{'radius': 0.9, 'lineColor': 'rgba(230,158,26,.8)', 'fillColor': 'rgba(230,158,26,0)'}", "Thermal conductivity (W/mK)": "1.8", "Average atomic mass (g/mol)": "48.96", "Scarcity (wt fraction/abundance)": "24010.0", "HHI (production)": "6132.0", "HHI (reserves)": "2499.0", "Unit cell volume (\u212b\u00b3)": "222.73", "Average atomic volume (\u212b\u00b3)": "11.136", "Atoms per unit cell": "20.0", "Electrical conductivity (\u03a9\u207b\u00b9 cm\u207b\u00b9)": "14.5", "Power Factor (W/(K\u00b2m))": "0.000157", "S\u00b2 (\u03bcV/K)\u00b2": "109000.0", "Electronic fraction of thermal conductivity (\u03f0\u2091/\u03f0)": "0.00588"}, {"doi": "10.1016/j.jssc.2008.08.078", "Electrical resistivity (\u03a9cm)": "0.016", "Seebeck coefficient (\u03bcCV/K)": "215.0", "ZT": "0.09", "formula": "La0.95Sr0.05Co1O3", "comment": "", "synthesis": "solid state reaction", "form": "polycrystalline", "temperature": "300", "author": "Iwasaki 2008", "Structure": "ICSD #247230, 293K", "marker": "{'radius': 0.9, 'lineColor': 'rgba(230,158,26,.8)', 'fillColor': 'rgba(230,158,26,0)'}", "Thermal conductivity (W/mK)": "1.8", "Average atomic mass (g/mol)": "48.65", "Scarcity (wt fraction/abundance)": "23720.0", "HHI (production)": "6053.0", "HHI (reserves)": "2493.0", "Unit cell volume (\u212b\u00b3)": "222.95", "Average atomic volume (\u212b\u00b3)": "11.147", "Atoms per unit cell": "20.0", "Electrical conductivity (\u03a9\u207b\u00b9 cm\u207b\u00b9)": "62.7", "Power Factor (W/(K\u00b2m))": "0.000289", "S\u00b2 (\u03bcV/K)\u00b2": "46100.0", "Electronic fraction of thermal conductivity (\u03f0\u2091/\u03f0)": "0.025"}, {"doi": "10.1016/j.jssc.2008.08.078", "Electrical resistivity (\u03a9cm)": "0.000468", "Seebeck coefficient (\u03bcCV/K)": "21.0", "ZT": "0.03", "formula": "La0.8Sr0.2Co1O3", "comment": "", "synthesis": "solid state reaction", "form": "polycrystalline", "temperature": "300", "author": "Iwasaki 2008", "Structure": "ICSD #247232, 293K", "marker": "{'radius': 0.9, 'lineColor': 'rgba(230,158,26,.8)', 'fillColor': 'rgba(230,158,26,0)'}", "Thermal conductivity (W/mK)": "3.696", "Average atomic mass (g/mol)": "47.12", "Scarcity (wt fraction/abundance)": "22220.0", "HHI (production)": "5646.0", "HHI (reserves)": "2465.0", "Unit cell volume (\u212b\u00b3)": "224.2", "Average atomic volume (\u212b\u00b3)": "11.21", "Atoms per unit cell": "20.0", "Electrical conductivity (\u03a9\u207b\u00b9 cm\u207b\u00b9)": "2140.0", "Power Factor (W/(K\u00b2m))": "9.72e-05", "S\u00b2 (\u03bcV/K)\u00b2": "455.0", "Electronic fraction of thermal conductivity (\u03f0\u2091/\u03f0)": "0.423"}, {"doi": "10.1021/cm060261t", "Electrical resistivity (\u03a9cm)": "0.00204", "Seebeck coefficient (\u03bcCV/K)": "56.0", "ZT": "0.05", "formula": "Yb14Mn1Sb11", "comment": "", "synthesis": "flux (Sn), Ar", "form": "single crystal", "temperature": "300", "author": "Brown 2006", "Structure": "ICSD #85638, 143K", "marker": "{'radius': 0.9, 'lineColor': 'rgba(255,80,0,.8)', 'fillColor': 'rgba(255,80,0,0)'}", "Thermal conductivity (W/mK)": "0.84", "Average atomic mass (g/mol)": "146.81", "Scarcity (wt fraction/abundance)": "1966000.0", "HHI (production)": "8812.0", "HHI (reserves)": "3211.0", "Unit cell volume (\u212b\u00b3)": "6058.93", "Average atomic volume (\u212b\u00b3)": "29.129", "Atoms per unit cell": "208.0", "Electrical conductivity (\u03a9\u207b\u00b9 cm\u207b\u00b9)": "490.0", "Power Factor (W/(K\u00b2m))": "0.000156", "S\u00b2 (\u03bcV/K)\u00b2": "3190.0", "Electronic fraction of thermal conductivity (\u03f0\u2091/\u03f0)": "0.427"}, {"doi": "10.1016/S0022-3697(96)00228-4", "Electrical resistivity (\u03a9cm)": "0.00211", "Seebeck coefficient (\u03bcCV/K)": "111.0", "ZT": "0.18", "formula": "Zn4Sb3", "comment": "", "synthesis": "melted, inert", "form": "polycrystalline", "temperature": "300", "author": "Caillat 1997", "Structure": "ICSD #52403, 300K", "marker": "{'radius': 0.5250012083, 'lineColor': 'rgba(255,80,0,.8)', 'fillColor': 'rgba(255,80,0,0)'}", "Thermal conductivity (W/mK)": "1.01", "Average atomic mass (g/mol)": "89.54", "Scarcity (wt fraction/abundance)": "2919000.0", "HHI (production)": "5264.0", "HHI (reserves)": "2783.0", "Unit cell volume (\u212b\u00b3)": "1610.64", "Average atomic volume (\u212b\u00b3)": "25.566", "Atoms per unit cell": "63.0", "Electrical conductivity (\u03a9\u207b\u00b9 cm\u207b\u00b9)": "475.0", "Power Factor (W/(K\u00b2m))": "0.000583", "S\u00b2 (\u03bcV/K)\u00b2": "12300.0", "Electronic fraction of thermal conductivity (\u03f0\u2091/\u03f0)": "0.344"}, {"doi": "10.1109/ICT.1996.553263", "Electrical resistivity (\u03a9cm)": "0.00391", "Seebeck coefficient (\u03bcCV/K)": "126.0", "ZT": "0.12", "formula": "Ce1Fe2Co2Sb12", "comment": "", "synthesis": "combination of melting and powder metallurgy techniques", "form": "polycrystalline", "temperature": "300", "author": "Fleurial 1996", "Structure": "ICSD #96163, 300K", "marker": "{'radius': 0.3654322251, 'lineColor': 'rgba(153,153,153,.8)', 'fillColor': 'rgba(153,153,153,0)'}", "Thermal conductivity (W/mK)": "", "Average atomic mass (g/mol)": "107.69", "Scarcity (wt fraction/abundance)": "3994000.0", "HHI (production)": "7379.0", "HHI (reserves)": "3223.0", "Unit cell volume (\u212b\u00b3)": "747.0", "Average atomic volume (\u212b\u00b3)": "21.971", "Atoms per unit cell": "34.0", "Electrical conductivity (\u03a9\u207b\u00b9 cm\u207b\u00b9)": "256.0", "Power Factor (W/(K\u00b2m))": "0.000406", "S\u00b2 (\u03bcV/K)\u00b2": "15900.0", "Electronic fraction of thermal conductivity (\u03f0\u2091/\u03f0)": ""}, {"doi": "10.1109/ICT.1996.553263", "Electrical resistivity (\u03a9cm)": "0.00103", "Seebeck coefficient (\u03bcCV/K)": "101.0", "ZT": "0.3", "formula": "Ce1Fe3Co1Sb12", "comment": "*kappa extrapolated from 400 K", "synthesis": "combination of melting and powder metallurgy techniques", "form": "polycrystalline", "temperature": "300", "author": "Fleurial 1996", "Structure": "ICSD #96163, 300K", "marker": "{'radius': 0.8913495146, 'lineColor': 'rgba(153,153,153,.8)', 'fillColor': 'rgba(153,153,153,0)'}", "Thermal conductivity (W/mK)": "1.91", "Average atomic mass (g/mol)": "107.51", "Scarcity (wt fraction/abundance)": "4000000.0", "HHI (production)": "7367.0", "HHI (reserves)": "3185.0", "Unit cell volume (\u212b\u00b3)": "756.81", "Average atomic volume (\u212b\u00b3)": "22.259", "Atoms per unit cell": "34.0", "Electrical conductivity (\u03a9\u207b\u00b9 cm\u207b\u00b9)": "971.0", "Power Factor (W/(K\u00b2m))": "0.00099", "S\u00b2 (\u03bcV/K)\u00b2": "10200.0", "Electronic fraction of thermal conductivity (\u03f0\u2091/\u03f0)": "0.372"}, {"doi": "10.1109/ICT.1996.553263", "Electrical resistivity (\u03a9cm)": "0.000893", "Seebeck coefficient (\u03bcCV/K)": "87.0", "ZT": "0.26", "formula": "Ce1Fe3.5Co0.5Sb12", "comment": "*kappa extrapolated from 400 K", "synthesis": "combination of melting and powder metallurgy techniques", "form": "polycrystalline", "temperature": "300", "author": "Fleurial 1996", "Structure": "ICSD #96163, 300K", "marker": "{'radius': 0.7663444569, 'lineColor': 'rgba(153,153,153,.8)', 'fillColor': 'rgba(153,153,153,0)'}", "Thermal conductivity (W/mK)": "2.4", "Average atomic mass (g/mol)": "107.42", "Scarcity (wt fraction/abundance)": "4002000.0", "HHI (production)": "7361.0", "HHI (reserves)": "3165.0", "Unit cell volume (\u212b\u00b3)": "756.81", "Average atomic volume (\u212b\u00b3)": "22.259", "Atoms per unit cell": "34.0", "Electrical conductivity (\u03a9\u207b\u00b9 cm\u207b\u00b9)": "1120.0", "Power Factor (W/(K\u00b2m))": "0.000851", "S\u00b2 (\u03bcV/K)\u00b2": "7600.0", "Electronic fraction of thermal conductivity (\u03f0\u2091/\u03f0)": "0.342"}, {"doi": "10.1109/ICT.1996.553263", "Electrical resistivity (\u03a9cm)": "0.000771", "Seebeck coefficient (\u03bcCV/K)": "58.0", "ZT": "0.13", "formula": "Ce1Fe4Sb12", "comment": "*kappa extrapolated from 400 K", "synthesis": "combination of melting and powder metallurgy techniques", "form": "polycrystalline", "temperature": "300", "author": "Fleurial 1996", "Structure": "ICSD #96163, 300K", "marker": "{'radius': 0.3953976654, 'lineColor': 'rgba(153,153,153,.8)', 'fillColor': 'rgba(153,153,153,0)'}", "Thermal conductivity (W/mK)": "1.55", "Average atomic mass (g/mol)": "107.33", "Scarcity (wt fraction/abundance)": "4005000.0", "HHI (production)": "7355.0", "HHI (reserves)": "3146.0", "Unit cell volume (\u212b\u00b3)": "762.5", "Average atomic volume (\u212b\u00b3)": "22.426", "Atoms per unit cell": "34.0", "Electrical conductivity (\u03a9\u207b\u00b9 cm\u207b\u00b9)": "1300.0", "Power Factor (W/(K\u00b2m))": "0.000439", "S\u00b2 (\u03bcV/K)\u00b2": "3390.0", "Electronic fraction of thermal conductivity (\u03f0\u2091/\u03f0)": "0.613"}, {"doi": "10.1021/cm200581k", "Electrical resistivity (\u03a9cm)": "0.045", "Seebeck coefficient (\u03bcCV/K)": "279.0", "ZT": "0.05", "formula": "Ag1Cr1Se2", "comment": "", "synthesis": "solid state reaction, sealed", "form": "polycrystalline", "temperature": "300", "author": "Gascoin 2011", "Structure": "ICSD #68423, 295K", "marker": "{'radius': 0.9, 'lineColor': 'rgba(2,102,7,.8)', 'fillColor': 'rgba(2,102,7,0)'}", "Thermal conductivity (W/mK)": "0.956", "Average atomic mass (g/mol)": "79.45", "Scarcity (wt fraction/abundance)": "14290000.0", "HHI (production)": "2031.0", "HHI (reserves)": "2077.0", "Unit cell volume (\u212b\u00b3)": "248.9", "Average atomic volume (\u212b\u00b3)": "20.742", "Atoms per unit cell": "12.0", "Electrical conductivity (\u03a9\u207b\u00b9 cm\u207b\u00b9)": "22.4", "Power Factor (W/(K\u00b2m))": "0.000175", "S\u00b2 (\u03bcV/K)\u00b2": "78000.0", "Electronic fraction of thermal conductivity (\u03f0\u2091/\u03f0)": "0.017"}, {"doi": "10.1007/s11664-009-0815-2", "Electrical resistivity (\u03a9cm)": "0.051", "Seebeck coefficient (\u03bcCV/K)": "-132.0", "ZT": "0.01", "formula": "Zn0.9975Al0.0025O1", "comment": "", "synthesis": "solid state reaction, vacuum", "form": "polycrystalline", "temperature": "300", "author": "Guilmeau 2009", "Structure": "ICSD #26170, 295K", "marker": "{'radius': 0.9, 'lineColor': 'rgba(3,63,140,.8)', 'fillColor': 'rgba(3,63,140,0)'}", "Thermal conductivity (W/mK)": "", "Average atomic mass (g/mol)": "40.64", "Scarcity (wt fraction/abundance)": "10770.0", "HHI (production)": "1363.0", "HHI (reserves)": "1620.0", "Unit cell volume (\u212b\u00b3)": "47.62", "Average atomic volume (\u212b\u00b3)": "11.905", "Atoms per unit cell": "4.0", "Electrical conductivity (\u03a9\u207b\u00b9 cm\u207b\u00b9)": "19.6", "Power Factor (W/(K\u00b2m))": "3.41e-05", "S\u00b2 (\u03bcV/K)\u00b2": "17400.0", "Electronic fraction of thermal conductivity (\u03f0\u2091/\u03f0)": ""}, {"doi": "10.1007/s11664-009-0815-2", "Electrical resistivity (\u03a9cm)": "0.015", "Seebeck coefficient (\u03bcCV/K)": "-115.0", "ZT": "0.03", "formula": "Zn0.995Al0.005O1", "comment": "", "synthesis": "solid state reaction, vacuum", "form": "polycrystalline", "temperature": "300", "author": "Guilmeau 2009", "Structure": "ICSD #26170, 295K", "marker": "{'radius': 0.9, 'lineColor': 'rgba(3,63,140,.8)', 'fillColor': 'rgba(3,63,140,0)'}", "Thermal conductivity (W/mK)": "", "Average atomic mass (g/mol)": "40.59", "Scarcity (wt fraction/abundance)": "10760.0", "HHI (production)": "1362.0", "HHI (reserves)": "1619.0", "Unit cell volume (\u212b\u00b3)": "47.62", "Average atomic volume (\u212b\u00b3)": "11.905", "Atoms per unit cell": "4.0", "Electrical conductivity (\u03a9\u207b\u00b9 cm\u207b\u00b9)": "66.2", "Power Factor (W/(K\u00b2m))": "8.82e-05", "S\u00b2 (\u03bcV/K)\u00b2": "13300.0", "Electronic fraction of thermal conductivity (\u03f0\u2091/\u03f0)": ""}, {"doi": "10.1007/s11664-009-0815-2", "Electrical resistivity (\u03a9cm)": "0.01", "Seebeck coefficient (\u03bcCV/K)": "-114.0", "ZT": "0.04", "formula": "Zn0.9925Al0.0075O1", "comment": "", "synthesis": "solid state reaction, vacuum", "form": "polycrystalline", "temperature": "300", "author": "Guilmeau 2009", "Structure": "ICSD #26170, 295K", "marker": "{'radius': 0.9, 'lineColor': 'rgba(3,63,140,.8)', 'fillColor': 'rgba(3,63,140,0)'}", "Thermal conductivity (W/mK)": "", "Average atomic mass (g/mol)": "40.55", "Scarcity (wt fraction/abundance)": "10740.0", "HHI (production)": "1362.0", "HHI (reserves)": "1618.0", "Unit cell volume (\u212b\u00b3)": "47.62", "Average atomic volume (\u212b\u00b3)": "11.905", "Atoms per unit cell": "4.0", "Electrical conductivity (\u03a9\u207b\u00b9 cm\u207b\u00b9)": "97.0", "Power Factor (W/(K\u00b2m))": "0.000126", "S\u00b2 (\u03bcV/K)\u00b2": "13000.0", "Electronic fraction of thermal conductivity (\u03f0\u2091/\u03f0)": ""}, {"doi": "10.1007/s11664-009-0815-2", "Electrical resistivity (\u03a9cm)": "0.00678", "Seebeck coefficient (\u03bcCV/K)": "-111.0", "ZT": "0.05", "formula": "Zn0.99Al0.01O1", "comment": "", "synthesis": "solid state reaction, vacuum", "form": "polycrystalline", "temperature": "300", "author": "Guilmeau 2009", "Structure": "ICSD #26170, 295K", "marker": "{'radius': 0.9, 'lineColor': 'rgba(3,63,140,.8)', 'fillColor': 'rgba(3,63,140,0)'}", "Thermal conductivity (W/mK)": "", "Average atomic mass (g/mol)": "40.5", "Scarcity (wt fraction/abundance)": "10730.0", "HHI (production)": "1362.0", "HHI (reserves)": "1616.0", "Unit cell volume (\u212b\u00b3)": "47.62", "Average atomic volume (\u212b\u00b3)": "11.905", "Atoms per unit cell": "4.0", "Electrical conductivity (\u03a9\u207b\u00b9 cm\u207b\u00b9)": "148.0", "Power Factor (W/(K\u00b2m))": "0.000182", "S\u00b2 (\u03bcV/K)\u00b2": "12300.0", "Electronic fraction of thermal conductivity (\u03f0\u2091/\u03f0)": ""}, {"doi": "10.1007/s11664-009-0815-2", "Electrical resistivity (\u03a9cm)": "0.021", "Seebeck coefficient (\u03bcCV/K)": "-145.0", "ZT": "0.03", "formula": "Zn0.97Al0.03O1", "comment": "", "synthesis": "solid state reaction, vacuum", "form": "polycrystalline", "temperature": "300", "author": "Guilmeau 2009", "Structure": "ICSD #26170, 295K", "marker": "{'radius': 0.9, 'lineColor': 'rgba(3,63,140,.8)', 'fillColor': 'rgba(3,63,140,0)'}", "Thermal conductivity (W/mK)": "", "Average atomic mass (g/mol)": "40.11", "Scarcity (wt fraction/abundance)": "10610.0", "HHI (production)": "1360.0", "HHI (reserves)": "1608.0", "Unit cell volume (\u212b\u00b3)": "47.62", "Average atomic volume (\u212b\u00b3)": "11.905", "Atoms per unit cell": "4.0", "Electrical conductivity (\u03a9\u207b\u00b9 cm\u207b\u00b9)": "46.7", "Power Factor (W/(K\u00b2m))": "9.81e-05", "S\u00b2 (\u03bcV/K)\u00b2": "21000.0", "Electronic fraction of thermal conductivity (\u03f0\u2091/\u03f0)": ""}, {"doi": "10.1016/j.progsolidstchem.2007.01.027", "Electrical resistivity (\u03a9cm)": "0.026", "Seebeck coefficient (\u03bcCV/K)": "-81.0", "ZT": "0.00756", "formula": "Sr1Mn0.98Mo0.02O3", "comment": "", "synthesis": "solid state reaction, air", "form": "polycrystalline", "temperature": "300", "author": "Hebert 2007", "Structure": "ICSD #157935, 350K", "marker": "{'radius': 0.9, 'lineColor': 'rgba(3,63,140,.8)', 'fillColor': 'rgba(3,63,140,0)'}", "Thermal conductivity (W/mK)": "", "Average atomic mass (g/mol)": "38.28", "Scarcity (wt fraction/abundance)": "10260.0", "HHI (production)": "2511.0", "HHI (reserves)": "2055.0", "Unit cell volume (\u212b\u00b3)": "234.85", "Average atomic volume (\u212b\u00b3)": "11.742", "Atoms per unit cell": "20.0", "Electrical conductivity (\u03a9\u207b\u00b9 cm\u207b\u00b9)": "38.8", "Power Factor (W/(K\u00b2m))": "2.52e-05", "S\u00b2 (\u03bcV/K)\u00b2": "6490.0", "Electronic fraction of thermal conductivity (\u03f0\u2091/\u03f0)": ""}, {"doi": "10.1016/j.progsolidstchem.2007.01.027", "Electrical resistivity (\u03a9cm)": "0.015", "Seebeck coefficient (\u03bcCV/K)": "-110.0", "ZT": "0.02", "formula": "Sr1Mn0.96Mo0.04O3", "comment": "", "synthesis": "solid state reaction, air", "form": "polycrystalline", "temperature": "300", "author": "Hebert 2007", "Structure": "ICSD #157935, 350K", "marker": "{'radius': 0.9, 'lineColor': 'rgba(3,63,140,.8)', 'fillColor': 'rgba(3,63,140,0)'}", "Thermal conductivity (W/mK)": "", "Average atomic mass (g/mol)": "38.44", "Scarcity (wt fraction/abundance)": "18890.0", "HHI (production)": "2515.0", "HHI (reserves)": "2089.0", "Unit cell volume (\u212b\u00b3)": "234.85", "Average atomic volume (\u212b\u00b3)": "11.742", "Atoms per unit cell": "20.0", "Electrical conductivity (\u03a9\u207b\u00b9 cm\u207b\u00b9)": "64.9", "Power Factor (W/(K\u00b2m))": "7.9e-05", "S\u00b2 (\u03bcV/K)\u00b2": "12200.0", "Electronic fraction of thermal conductivity (\u03f0\u2091/\u03f0)": ""}, {"doi": "10.1103/PhysRevB.60.14057", "Electrical resistivity (\u03a9cm)": "0.249", "Seebeck coefficient (\u03bcCV/K)": "69.0", "ZT": "0.000581", "formula": "Sm1.7Ca0.3Mn1O3", "comment": "", "synthesis": "solid state reaction, air", "form": "polycrystalline", "temperature": "300", "author": "Hejtmanek 1999", "Structure": "ICSD #85652, 300K", "marker": "{'radius': 0.9, 'lineColor': 'rgba(179,16,12,.8)', 'fillColor': 'rgba(179,16,12,0)'}", "Thermal conductivity (W/mK)": "1.1", "Average atomic mass (g/mol)": "61.76", "Scarcity (wt fraction/abundance)": "105900.0", "HHI (production)": "6963.0", "HHI (reserves)": "2537.0", "Unit cell volume (\u212b\u00b3)": "219.13", "Average atomic volume (\u212b\u00b3)": "10.956", "Atoms per unit cell": "20.0", "Electrical conductivity (\u03a9\u207b\u00b9 cm\u207b\u00b9)": "4.018", "Power Factor (W/(K\u00b2m))": "1.94e-06", "S\u00b2 (\u03bcV/K)\u00b2": "4820.0", "Electronic fraction of thermal conductivity (\u03f0\u2091/\u03f0)": "0.00267"}, {"doi": "10.1103/PhysRevB.60.14057", "Electrical resistivity (\u03a9cm)": "0.00955", "Seebeck coefficient (\u03bcCV/K)": "-33.0", "ZT": "0.00333", "formula": "Sm0.5Ca0.5Mn1O3", "comment": "", "synthesis": "solid state reaction, air", "form": "polycrystalline", "temperature": "300", "author": "Hejtmanek 1999", "Structure": "ICSD #85652, 300K", "marker": "{'radius': 0.9, 'lineColor': 'rgba(179,16,12,.8)', 'fillColor': 'rgba(179,16,12,0)'}", "Thermal conductivity (W/mK)": "1.9", "Average atomic mass (g/mol)": "39.63", "Scarcity (wt fraction/abundance)": "58430.0", "HHI (production)": "4548.0", "HHI (reserves)": "1956.0", "Unit cell volume (\u212b\u00b3)": "219.13", "Average atomic volume (\u212b\u00b3)": "10.956", "Atoms per unit cell": "20.0", "Electrical conductivity (\u03a9\u207b\u00b9 cm\u207b\u00b9)": "105.0", "Power Factor (W/(K\u00b2m))": "1.11e-05", "S\u00b2 (\u03bcV/K)\u00b2": "1060.0", "Electronic fraction of thermal conductivity (\u03f0\u2091/\u03f0)": "0.04"}, {"doi": "10.1103/PhysRevB.60.14057", "Electrical resistivity (\u03a9cm)": "0.029", "Seebeck coefficient (\u03bcCV/K)": "-358.0", "ZT": "0.13", "formula": "Ca1Mn1O3", "comment": "", "synthesis": "solid state reaction, air", "form": "polycrystalline", "temperature": "300", "author": "Hejtmanek 1999", "Structure": "ICSD #35218, 300K", "marker": "{'radius': 0.4032592913, 'lineColor': 'rgba(179,16,12,.8)', 'fillColor': 'rgba(179,16,12,0)'}", "Thermal conductivity (W/mK)": "16.23", "Average atomic mass (g/mol)": "28.6", "Scarcity (wt fraction/abundance)": "398.0", "HHI (production)": "1861.0", "HHI (reserves)": "1276.0", "Unit cell volume (\u212b\u00b3)": "206.97", "Average atomic volume (\u212b\u00b3)": "10.348", "Atoms per unit cell": "20.0", "Electrical conductivity (\u03a9\u207b\u00b9 cm\u207b\u00b9)": "35.0", "Power Factor (W/(K\u00b2m))": "0.000448", "S\u00b2 (\u03bcV/K)\u00b2": "128000.0", "Electronic fraction of thermal conductivity (\u03f0\u2091/\u03f0)": "0.00158"}, {"doi": "10.1016/j.jallcom.2004.02.061", "Electrical resistivity (\u03a9cm)": "0.00105", "Seebeck coefficient (\u03bcCV/K)": "-133.0", "ZT": "0.51", "formula": "Zr1Ni1.98Cu0.02Sn1", "comment": "*kappa extrapolated from 375 K", "synthesis": "arc melted, Ar", "form": "polycrystalline", "temperature": "300", "author": "Katsumyama 2004", "Structure": "ICSD #105382, 300K", "marker": "{'radius': 1.5162, 'lineColor': 'rgba(115,44,123,.8)', 'fillColor': 'rgba(115,44,123,0)'}", "Thermal conductivity (W/mK)": "7.98", "Average atomic mass (g/mol)": "81.85", "Scarcity (wt fraction/abundance)": "165700.0", "HHI (production)": "2246.0", "HHI (reserves)": "1848.0", "Unit cell volume (\u212b\u00b3)": "228.44", "Average atomic volume (\u212b\u00b3)": "19.037", "Atoms per unit cell": "12.0", "Electrical conductivity (\u03a9\u207b\u00b9 cm\u207b\u00b9)": "952.0", "Power Factor (W/(K\u00b2m))": "0.00168", "S\u00b2 (\u03bcV/K)\u00b2": "17700.0", "Electronic fraction of thermal conductivity (\u03f0\u2091/\u03f0)": "0.087"}, {"doi": "10.1016/j.jallcom.2004.02.061", "Electrical resistivity (\u03a9cm)": "0.00876", "Seebeck coefficient (\u03bcCV/K)": "-95.0", "ZT": "0.03", "formula": "Zr1Ni0.76Co0.004Cu0.2Sn1", "comment": "", "synthesis": "arc melted, Ar", "form": "polycrystalline", "temperature": "300", "author": "Katsumyama 2004", "Structure": "ICSD #105382, 300K", "marker": "{'radius': 0.9, 'lineColor': 'rgba(115,44,123,.8)', 'fillColor': 'rgba(115,44,123,0)'}", "Thermal conductivity (W/mK)": "6.02", "Average atomic mass (g/mol)": "90.24", "Scarcity (wt fraction/abundance)": "201300.0", "HHI (production)": "2555.0", "HHI (reserves)": "1934.0", "Unit cell volume (\u212b\u00b3)": "228.44", "Average atomic volume (\u212b\u00b3)": "19.037", "Atoms per unit cell": "12.0", "Electrical conductivity (\u03a9\u207b\u00b9 cm\u207b\u00b9)": "114.0", "Power Factor (W/(K\u00b2m))": "0.000103", "S\u00b2 (\u03bcV/K)\u00b2": "9020.0", "Electronic fraction of thermal conductivity (\u03f0\u2091/\u03f0)": "0.014"}, {"doi": "10.1016/j.jallcom.2006.02.075", "Electrical resistivity (\u03a9cm)": "0.000598", "Seebeck coefficient (\u03bcCV/K)": "-113.0", "ZT": "0.64", "formula": "Zr1Ni1Sn0.98Sb0.02", "comment": "*extrapolated from 350 K", "synthesis": "arc melted, Ar", "form": "polycrystalline", "temperature": "300", "author": "Katsumyama 2007", "Structure": "ICSD #105382, 300K", "marker": "{'radius': 1.9217558528, 'lineColor': 'rgba(115,44,123,.8)', 'fillColor': 'rgba(115,44,123,0)'}", "Thermal conductivity (W/mK)": "8.5", "Average atomic mass (g/mol)": "89.56", "Scarcity (wt fraction/abundance)": "241400.0", "HHI (production)": "2567.0", "HHI (reserves)": "1945.0", "Unit cell volume (\u212b\u00b3)": "228.44", "Average atomic volume (\u212b\u00b3)": "19.037", "Atoms per unit cell": "12.0", "Electrical conductivity (\u03a9\u207b\u00b9 cm\u207b\u00b9)": "1670.0", "Power Factor (W/(K\u00b2m))": "0.00214", "S\u00b2 (\u03bcV/K)\u00b2": "12800.0", "Electronic fraction of thermal conductivity (\u03f0\u2091/\u03f0)": "0.144"}, {"doi": "10.1016/j.jallcom.2006.02.075", "Electrical resistivity (\u03a9cm)": "0.000771", "Seebeck coefficient (\u03bcCV/K)": "-92.0", "ZT": "0.33", "formula": "Zr0.94Y0.06Ni1Sn0.96Sb0.04", "comment": "*extrapolated from 350 K", "synthesis": "arc melted, Ar", "form": "polycrystalline", "temperature": "300", "author": "Katsumyama 2007", "Structure": "ICSD #105382, 300K", "marker": "{'radius': 0.9880155642, 'lineColor': 'rgba(115,44,123,.8)', 'fillColor': 'rgba(115,44,123,0)'}", "Thermal conductivity (W/mK)": "8.35", "Average atomic mass (g/mol)": "89.54", "Scarcity (wt fraction/abundance)": "283400.0", "HHI (production)": "2742.0", "HHI (reserves)": "1962.0", "Unit cell volume (\u212b\u00b3)": "228.44", "Average atomic volume (\u212b\u00b3)": "19.037", "Atoms per unit cell": "12.0", "Electrical conductivity (\u03a9\u207b\u00b9 cm\u207b\u00b9)": "1300.0", "Power Factor (W/(K\u00b2m))": "0.0011", "S\u00b2 (\u03bcV/K)\u00b2": "8460.0", "Electronic fraction of thermal conductivity (\u03f0\u2091/\u03f0)": "0.114"}, {"doi": "10.1063/1.2828713", "Electrical resistivity (\u03a9cm)": "0.00123", "Seebeck coefficient (\u03bcCV/K)": "-119.0", "ZT": "0.35", "formula": "Nb1Co1Sn1", "comment": "", "synthesis": "Floating zone melting", "form": "single crystal", "temperature": "300", "author": "Kimura 2008", "Structure": "ICSD #102553, 300K", "marker": "{'radius': 1.0408774177, 'lineColor': 'rgba(115,44,123,.8)', 'fillColor': 'rgba(115,44,123,0)'}", "Thermal conductivity (W/mK)": "6.904", "Average atomic mass (g/mol)": "90.18", "Scarcity (wt fraction/abundance)": "221500.0", "HHI (production)": "4729.0", "HHI (reserves)": "4317.0", "Unit cell volume (\u212b\u00b3)": "210.86", "Average atomic volume (\u212b\u00b3)": "17.572", "Atoms per unit cell": "12.0", "Electrical conductivity (\u03a9\u207b\u00b9 cm\u207b\u00b9)": "814.0", "Power Factor (W/(K\u00b2m))": "0.00116", "S\u00b2 (\u03bcV/K)\u00b2": "14200.0", "Electronic fraction of thermal conductivity (\u03f0\u2091/\u03f0)": "0.086"}, {"doi": "10.1063/1.2828713", "Electrical resistivity (\u03a9cm)": "0.00137", "Seebeck coefficient (\u03bcCV/K)": "-163.0", "ZT": "0.58", "formula": "Nb1Co1.05Sn1", "comment": "", "synthesis": "Floating zone melting", "form": "single crystal", "temperature": "300", "author": "Kimura 2008", "Structure": "ICSD #102553, 300K", "marker": "{'radius': 1.7496171655, 'lineColor': 'rgba(115,44,123,.8)', 'fillColor': 'rgba(115,44,123,0)'}", "Thermal conductivity (W/mK)": "6.887", "Average atomic mass (g/mol)": "89.67", "Scarcity (wt fraction/abundance)": "219500.0", "HHI (production)": "4711.0", "HHI (reserves)": "4299.0", "Unit cell volume (\u212b\u00b3)": "210.86", "Average atomic volume (\u212b\u00b3)": "17.572", "Atoms per unit cell": "12.0", "Electrical conductivity (\u03a9\u207b\u00b9 cm\u207b\u00b9)": "728.0", "Power Factor (W/(K\u00b2m))": "0.00194", "S\u00b2 (\u03bcV/K)\u00b2": "26700.0", "Electronic fraction of thermal conductivity (\u03f0\u2091/\u03f0)": "0.077"}, {"doi": "10.1063/1.2828713", "Electrical resistivity (\u03a9cm)": "0.00111", "Seebeck coefficient (\u03bcCV/K)": "-131.0", "ZT": "0.46", "formula": "Nb1Co1.10Sn1", "comment": "", "synthesis": "Floating zone melting", "form": "single crystal", "temperature": "300", "author": "Kimura 2008", "Structure": "ICSD #102553, 300K", "marker": "{'radius': 1.3861662416, 'lineColor': 'rgba(115,44,123,.8)', 'fillColor': 'rgba(115,44,123,0)'}", "Thermal conductivity (W/mK)": "5.802", "Average atomic mass (g/mol)": "89.17", "Scarcity (wt fraction/abundance)": "217500.0", "HHI (production)": "4693.0", "HHI (reserves)": "4281.0", "Unit cell volume (\u212b\u00b3)": "210.86", "Average atomic volume (\u212b\u00b3)": "17.572", "Atoms per unit cell": "12.0", "Electrical conductivity (\u03a9\u207b\u00b9 cm\u207b\u00b9)": "901.0", "Power Factor (W/(K\u00b2m))": "0.00154", "S\u00b2 (\u03bcV/K)\u00b2": "17100.0", "Electronic fraction of thermal conductivity (\u03f0\u2091/\u03f0)": "0.114"}, {"doi": "10.1016/j.jpcs.2004.01.010", "Electrical resistivity (\u03a9cm)": "0.000161", "Seebeck coefficient (\u03bcCV/K)": "-81.0", "ZT": "1.23", "formula": "Bi92Sb8", "comment": "", "synthesis": "melted, vacuum", "form": "polcrystalline", "temperature": "300", "author": "Kitagawa 2004", "Structure": "ICSD #617054, 300K", "marker": "{'radius': 3.7022941609, 'lineColor': 'rgba(255,80,0,.8)', 'fillColor': 'rgba(255,80,0,0)'}", "Thermal conductivity (W/mK)": "", "Average atomic mass (g/mol)": "202.0", "Scarcity (wt fraction/abundance)": "56230000.0", "HHI (production)": "5422.0", "HHI (reserves)": "5869.0", "Unit cell volume (\u212b\u00b3)": "195.59", "Average atomic volume (\u212b\u00b3)": "32.598", "Atoms per unit cell": "6.0", "Electrical conductivity (\u03a9\u207b\u00b9 cm\u207b\u00b9)": "6220.0", "Power Factor (W/(K\u00b2m))": "0.00411", "S\u00b2 (\u03bcV/K)\u00b2": "6620.0", "Electronic fraction of thermal conductivity (\u03f0\u2091/\u03f0)": ""}, {"doi": "10.1016/j.jpcs.2004.01.010", "Electrical resistivity (\u03a9cm)": "0.000182", "Seebeck coefficient (\u03bcCV/K)": "-81.0", "ZT": "1.07", "formula": "Bi90Sb10", "comment": "", "synthesis": "melted, vacuum", "form": "polcrystalline", "temperature": "300", "author": "Kitagawa 2004", "Structure": "ICSD #617054, 300K", "marker": "{'radius': 3.2190394524, 'lineColor': 'rgba(255,80,0,.8)', 'fillColor': 'rgba(255,80,0,0)'}", "Thermal conductivity (W/mK)": "", "Average atomic mass (g/mol)": "200.26", "Scarcity (wt fraction/abundance)": "55550000.0", "HHI (production)": "5455.0", "HHI (reserves)": "5836.0", "Unit cell volume (\u212b\u00b3)": "195.59", "Average atomic volume (\u212b\u00b3)": "32.598", "Atoms per unit cell": "6.0", "Electrical conductivity (\u03a9\u207b\u00b9 cm\u207b\u00b9)": "5490.0", "Power Factor (W/(K\u00b2m))": "0.00358", "S\u00b2 (\u03bcV/K)\u00b2": "6520.0", "Electronic fraction of thermal conductivity (\u03f0\u2091/\u03f0)": ""}, {"doi": "10.1016/j.jpcs.2004.01.010", "Electrical resistivity (\u03a9cm)": "0.000172", "Seebeck coefficient (\u03bcCV/K)": "-85.0", "ZT": "1.27", "formula": "Bi88Sb12", "comment": "", "synthesis": "melted, vacuum", "form": "polcrystalline", "temperature": "300", "author": "Kitagawa 2004", "Structure": "ICSD #617054, 300K", "marker": "{'radius': 3.804904909, 'lineColor': 'rgba(255,80,0,.8)', 'fillColor': 'rgba(255,80,0,0)'}", "Thermal conductivity (W/mK)": "", "Average atomic mass (g/mol)": "198.51", "Scarcity (wt fraction/abundance)": "54860000.0", "HHI (production)": "5488.0", "HHI (reserves)": "5804.0", "Unit cell volume (\u212b\u00b3)": "195.59", "Average atomic volume (\u212b\u00b3)": "32.598", "Atoms per unit cell": "6.0", "Electrical conductivity (\u03a9\u207b\u00b9 cm\u207b\u00b9)": "5810.0", "Power Factor (W/(K\u00b2m))": "0.00423", "S\u00b2 (\u03bcV/K)\u00b2": "7270.0", "Electronic fraction of thermal conductivity (\u03f0\u2091/\u03f0)": ""}, {"doi": "10.1016/j.jpcs.2004.01.010", "Electrical resistivity (\u03a9cm)": "0.000256", "Seebeck coefficient (\u03bcCV/K)": "-81.0", "ZT": "0.77", "formula": "Bi86Sb14", "comment": "", "synthesis": "melted, vacuum", "form": "polcrystalline", "temperature": "300", "author": "Kitagawa 2004", "Structure": "ICSD #617054, 300K", "marker": "{'radius': 2.3240008227, 'lineColor': 'rgba(255,80,0,.8)', 'fillColor': 'rgba(255,80,0,0)'}", "Thermal conductivity (W/mK)": "", "Average atomic mass (g/mol)": "196.77", "Scarcity (wt fraction/abundance)": "54160000.0", "HHI (production)": "5522.0", "HHI (reserves)": "5770.0", "Unit cell volume (\u212b\u00b3)": "195.59", "Average atomic volume (\u212b\u00b3)": "32.598", "Atoms per unit cell": "6.0", "Electrical conductivity (\u03a9\u207b\u00b9 cm\u207b\u00b9)": "3900.0", "Power Factor (W/(K\u00b2m))": "0.00258", "S\u00b2 (\u03bcV/K)\u00b2": "6620.0", "Electronic fraction of thermal conductivity (\u03f0\u2091/\u03f0)": ""}, {"doi": "10.1016/j.jpcs.2004.01.010", "Electrical resistivity (\u03a9cm)": "0.00026", "Seebeck coefficient (\u03bcCV/K)": "-75.0", "ZT": "0.65", "formula": "Bi83Sb17", "comment": "", "synthesis": "melted, vacuum", "form": "polcrystalline", "temperature": "300", "author": "Kitagawa 2004", "Structure": "ICSD #617054, 300K", "marker": "{'radius': 1.9621303911, 'lineColor': 'rgba(255,80,0,.8)', 'fillColor': 'rgba(255,80,0,0)'}", "Thermal conductivity (W/mK)": "", "Average atomic mass (g/mol)": "194.15", "Scarcity (wt fraction/abundance)": "53090000.0", "HHI (production)": "5574.0", "HHI (reserves)": "5719.0", "Unit cell volume (\u212b\u00b3)": "195.59", "Average atomic volume (\u212b\u00b3)": "32.598", "Atoms per unit cell": "6.0", "Electrical conductivity (\u03a9\u207b\u00b9 cm\u207b\u00b9)": "3850.0", "Power Factor (W/(K\u00b2m))": "0.00218", "S\u00b2 (\u03bcV/K)\u00b2": "5660.0", "Electronic fraction of thermal conductivity (\u03f0\u2091/\u03f0)": ""}, {"doi": "10.1063/1.1687532", "Electrical resistivity (\u03a9cm)": "0.513", "Seebeck coefficient (\u03bcCV/K)": "33.0", "ZT": "6.2e-05", "formula": "Ca1Mn6.5Cu0.5O12", "comment": "", "synthesis": "solid state reaction, air", "form": "polycrystalline", "temperature": "300", "author": "Kobayashi 2004", "Structure": "ICSD #200971, 300K", "marker": "{'radius': 0.9, 'lineColor': 'rgba(179,16,12,.8)', 'fillColor': 'rgba(179,16,12,0)'}", "Thermal conductivity (W/mK)": "", "Average atomic mass (g/mol)": "31.05", "Scarcity (wt fraction/abundance)": "1387.0", "HHI (production)": "1401.0", "HHI (reserves)": "1359.0", "Unit cell volume (\u212b\u00b3)": "598.91", "Average atomic volume (\u212b\u00b3)": "9.982", "Atoms per unit cell": "60.0", "Electrical conductivity (\u03a9\u207b\u00b9 cm\u207b\u00b9)": "1.949", "Power Factor (W/(K\u00b2m))": "2.07e-07", "S\u00b2 (\u03bcV/K)\u00b2": "1060.0", "Electronic fraction of thermal conductivity (\u03f0\u2091/\u03f0)": ""}, {"doi": "10.1063/1.1687532", "Electrical resistivity (\u03a9cm)": "0.248", "Seebeck coefficient (\u03bcCV/K)": "-13.0", "ZT": "2.09e-05", "formula": "Ca1Mn6Cu1O12", "comment": "", "synthesis": "solid state reaction, air", "form": "polycrystalline", "temperature": "300", "author": "Kobayashi 2004", "Structure": "ICSD #200971, 300K", "marker": "{'radius': 0.9, 'lineColor': 'rgba(179,16,12,.8)', 'fillColor': 'rgba(179,16,12,0)'}", "Thermal conductivity (W/mK)": "", "Average atomic mass (g/mol)": "31.26", "Scarcity (wt fraction/abundance)": "2126.0", "HHI (production)": "1401.0", "HHI (reserves)": "1348.0", "Unit cell volume (\u212b\u00b3)": "598.91", "Average atomic volume (\u212b\u00b3)": "9.982", "Atoms per unit cell": "60.0", "Electrical conductivity (\u03a9\u207b\u00b9 cm\u207b\u00b9)": "4.038", "Power Factor (W/(K\u00b2m))": "6.97e-08", "S\u00b2 (\u03bcV/K)\u00b2": "173.0", "Electronic fraction of thermal conductivity (\u03f0\u2091/\u03f0)": ""}, {"doi": "10.1063/1.1687532", "Electrical resistivity (\u03a9cm)": "1720.0", "Seebeck coefficient (\u03bcCV/K)": "-56.0", "ZT": "5.4e-08", "formula": "Li1Mn2O4", "comment": "", "synthesis": "solid state reaction, air", "form": "polycrystalline", "temperature": "300", "author": "Kobayashi 2004", "Structure": "ICSD #89459, 300K", "marker": "{'radius': 0.9, 'lineColor': 'rgba(179,16,12,.8)', 'fillColor': 'rgba(179,16,12,0)'}", "Thermal conductivity (W/mK)": "", "Average atomic mass (g/mol)": "25.83", "Scarcity (wt fraction/abundance)": "2694.0", "HHI (production)": "1254.0", "HHI (reserves)": "1425.0", "Unit cell volume (\u212b\u00b3)": "555.64", "Average atomic volume (\u212b\u00b3)": "9.922", "Atoms per unit cell": "56.0", "Electrical conductivity (\u03a9\u207b\u00b9 cm\u207b\u00b9)": "0.000581", "Power Factor (W/(K\u00b2m))": "1.8e-10", "S\u00b2 (\u03bcV/K)\u00b2": "3100.0", "Electronic fraction of thermal conductivity (\u03f0\u2091/\u03f0)": ""}, {"doi": "10.1063/1.1687532", "Electrical resistivity (\u03a9cm)": "0.055", "Seebeck coefficient (\u03bcCV/K)": "-22.0", "ZT": "0.000269", "formula": "Pr0.5Ca0.5Mn1O3", "comment": "", "synthesis": "solid state reaction, air", "form": "polycrystalline", "temperature": "300", "author": "Kobayashi 2004", "Structure": "ICSD #85650, 300K", "marker": "{'radius': 0.9, 'lineColor': 'rgba(179,16,12,.8)', 'fillColor': 'rgba(179,16,12,0)'}", "Thermal conductivity (W/mK)": "", "Average atomic mass (g/mol)": "38.69", "Scarcity (wt fraction/abundance)": "40990.0", "HHI (production)": "4428.0", "HHI (reserves)": "1928.0", "Unit cell volume (\u212b\u00b3)": "221.92", "Average atomic volume (\u212b\u00b3)": "11.096", "Atoms per unit cell": "20.0", "Electrical conductivity (\u03a9\u207b\u00b9 cm\u207b\u00b9)": "18.1", "Power Factor (W/(K\u00b2m))": "8.97e-07", "S\u00b2 (\u03bcV/K)\u00b2": "496.0", "Electronic fraction of thermal conductivity (\u03f0\u2091/\u03f0)": ""}, {"doi": "10.1016/S0925-8388(02)01002-2", "Electrical resistivity (\u03a9cm)": "0.000711", "Seebeck coefficient (\u03bcCV/K)": "4.0", "ZT": "0.000705", "formula": "Mo3Te4", "comment": "", "synthesis": "solid state reaction, vacuum", "form": "polycrystalline", "temperature": "300", "author": "Kurosaki 2003", "Structure": "ICSD #644477, 300K", "marker": "{'radius': 0.9, 'lineColor': 'rgba(2,102,7,.8)', 'fillColor': 'rgba(2,102,7,0)'}", "Thermal conductivity (W/mK)": "3.812", "Average atomic mass (g/mol)": "114.04", "Scarcity (wt fraction/abundance)": "639700000.0", "HHI (production)": "2718.0", "HHI (reserves)": "5052.0", "Unit cell volume (\u212b\u00b3)": "1039.77", "Average atomic volume (\u212b\u00b3)": "24.756", "Atoms per unit cell": "42.0", "Electrical conductivity (\u03a9\u207b\u00b9 cm\u207b\u00b9)": "1410.0", "Power Factor (W/(K\u00b2m))": "2.35e-06", "S\u00b2 (\u03bcV/K)\u00b2": "16.7", "Electronic fraction of thermal conductivity (\u03f0\u2091/\u03f0)": "0.27"}, {"doi": "10.1016/S0925-8388(02)01002-2", "Electrical resistivity (\u03a9cm)": "0.000767", "Seebeck coefficient (\u03bcCV/K)": "3.0", "ZT": "0.000439", "formula": "Mo6Te7S1", "comment": "", "synthesis": "solid state reaction, vacuum", "form": "polycrystalline", "temperature": "300", "author": "Kurosaki 2003", "Structure": "ICSD #644477, 300K", "marker": "{'radius': 0.9, 'lineColor': 'rgba(2,102,7,.8)', 'fillColor': 'rgba(2,102,7,0)'}", "Thermal conductivity (W/mK)": "2.773", "Average atomic mass (g/mol)": "107.22", "Scarcity (wt fraction/abundance)": "595400000.0", "HHI (production)": "2661.0", "HHI (reserves)": "4975.0", "Unit cell volume (\u212b\u00b3)":
