Repository: MasterAI-EAM/Darwin

# Darwin: A Tailored GPT for the Scientific Domain 🇦🇺
**Organization: [University of New South Wales（UNSW) AI4Science](https://www.masterai.com.au) & [GreenDynamics AI](https://www.greendynamics.com.au)**

Darwin is an open-source project dedicated to pretrain and fine-tune the LLaMA model on scientific literature and datasets. Specifically designed for the scientific domain with an emphasis on materials science, chemistry, and physics, Darwin integrates structured and unstructured scientific knowledge to enhance the efficacy of language models in scientific research.

File: dataset/Experimental thermoelectric properties 2013/MRL_all_raw_data.json (part 4 of 27)
"1039.77", "Average atomic volume (\u212b\u00b3)": "24.756", "Atoms per unit cell": "42.0", "Electrical conductivity (\u03a9\u207b\u00b9 cm\u207b\u00b9)": "1300.0", "Power Factor (W/(K\u00b2m))": "1.46e-06", "S\u00b2 (\u03bcV/K)\u00b2": "11.2", "Electronic fraction of thermal conductivity (\u03f0\u2091/\u03f0)": "0.344"}, {"doi": "10.1016/S0925-8388(02)01002-2", "Electrical resistivity (\u03a9cm)": "0.000857", "Seebeck coefficient (\u03bcCV/K)": "6.0", "ZT": "0.00139", "formula": "Mo6Te6S2", "comment": "", "synthesis": "solid state reaction, vacuum", "form": "polycrystalline", "temperature": "300", "author": "Kurosaki 2003", "Structure": "ICSD #644477, 300K", "marker": "{'radius': 0.9, 'lineColor': 'rgba(2,102,7,.8)', 'fillColor': 'rgba(2,102,7,0)'}", "Thermal conductivity (W/mK)": "2.125", "Average atomic mass (g/mol)": "100.39", "Scarcity (wt fraction/abundance)": "545100000.0", "HHI (production)": "2596.0", "HHI (reserves)": "4888.0", "Unit cell volume (\u212b\u00b3)": "1039.77", "Average atomic volume (\u212b\u00b3)": "24.756", "Atoms per unit cell": "42.0", "Electrical conductivity (\u03a9\u207b\u00b9 cm\u207b\u00b9)": "1170.0", "Power Factor (W/(K\u00b2m))": "4.63e-06", "S\u00b2 (\u03bcV/K)\u00b2": "39.7", "Electronic fraction of thermal conductivity (\u03f0\u2091/\u03f0)": "0.402"}, {"doi": "10.1109/ICT.2006.331289", "Electrical resistivity (\u03a9cm)": "0.00249", "Seebeck coefficient (\u03bcCV/K)": "139.0", "ZT": "0.23", "formula": "Cu1Rh0.9Mg0.1O2", "comment": "", "synthesis": "solid state reaction, air", "form": "polycrystalline", "temperature": "300", "author": "Kuriyama 2006", "Structure": "ICSD #29214, 300K", "marker": "{'radius': 0.6970023365, 'lineColor': 'rgba(26,191,191,.8)', 'fillColor': 'rgba(26,191,191,0)'}", "Thermal conductivity (W/mK)": "", "Average atomic mass (g/mol)": "47.65", "Scarcity (wt fraction/abundance)": "485900000.0", "HHI (production)": "2250.0", "HHI (reserves)": "4486.0", "Unit cell volume (\u212b\u00b3)": "140.56", "Average atomic volume (\u212b\u00b3)": "11.713", "Atoms per unit cell": "12.0", "Electrical conductivity (\u03a9\u207b\u00b9 cm\u207b\u00b9)": "402.0", "Power Factor (W/(K\u00b2m))": "0.000774", "S\u00b2 (\u03bcV/K)\u00b2": "19300.0", "Electronic fraction of thermal conductivity (\u03f0\u2091/\u03f0)": ""}, {"doi": "10.1063/1.3117943", "Electrical resistivity (\u03a9cm)": "0.00476", "Seebeck coefficient (\u03bcCV/K)": "-54.0", "ZT": "0.02", "formula": "Sr2Ti0.8Nb0.2O4", "comment": "", "synthesis": "solid state reaction, Ar", "form": "polycrystalline", "temperature": "300", "author": "Wang 2009", "Structure": "ICSD #162886, 300K", "marker": "{'radius': 0.9, 'lineColor': 'rgba(3,63,140,.8)', 'fillColor': 'rgba(3,63,140,0)'}", "Thermal conductivity (W/mK)": "4.37", "Average atomic mass (g/mol)": "42.3", "Scarcity (wt fraction/abundance)": "5035.0", "HHI (production)": "3261.0", "HHI (reserves)": "2636.0", "Unit cell volume (\u212b\u00b3)": "187.0", "Average atomic volume (\u212b\u00b3)": "13.357", "Atoms per unit cell": "14.0", "Electrical conductivity (\u03a9\u207b\u00b9 cm\u207b\u00b9)": "210.0", "Power Factor (W/(K\u00b2m))": "6.03e-05", "S\u00b2 (\u03bcV/K)\u00b2": "2870.0", "Electronic fraction of thermal conductivity (\u03f0\u2091/\u03f0)": "0.035"}, {"doi": "10.1063/1.3117943", "Electrical resistivity (\u03a9cm)": "0.00186", "Seebeck coefficient (\u03bcCV/K)": "-42.0", "ZT": "0.03", "formula": "Sr3Ti1.6Nb0.4O7", "comment": "", "synthesis": "solid state reaction, Ar", "form": "polycrystalline", "temperature": "300", "author": "Wang 2009", "Structure": "ICSD #162886, 300K", "marker": "{'radius': 0.9, 'lineColor': 'rgba(3,63,140,.8)', 'fillColor': 'rgba(3,63,140,0)'}", "Thermal conductivity (W/mK)": "4.96", "Average atomic mass (g/mol)": "40.72", "Scarcity (wt fraction/abundance)": "5611.0", "HHI (production)": "3187.0", "HHI (reserves)": "2641.0", "Unit cell volume (\u212b\u00b3)": "305.0", "Average atomic volume (\u212b\u00b3)": "12.708", "Atoms per unit cell": "24.0", "Electrical conductivity (\u03a9\u207b\u00b9 cm\u207b\u00b9)": "538.0", "Power Factor (W/(K\u00b2m))": "9.67e-05", "S\u00b2 (\u03bcV/K)\u00b2": "1800.0", "Electronic fraction of thermal conductivity (\u03f0\u2091/\u03f0)": "0.079"}, {"doi": "10.1063/1.3117943", "Electrical resistivity (\u03a9cm)": "0.00145", "Seebeck coefficient (\u03bcCV/K)": "-52.0", "ZT": "0.06", "formula": "Sr1Ti0.8Nb0.2O3", "comment": "", "synthesis": "solid state reaction, Ar", "form": "polycrystalline", "temperature": "300", "author": "Wang 2009", "Structure": "ICSD #162889, 15K", "marker": "{'radius': 0.9, 'lineColor': 'rgba(3,63,140,.8)', 'fillColor': 'rgba(3,63,140,0)'}", "Thermal conductivity (W/mK)": "10.42", "Average atomic mass (g/mol)": "38.5", "Scarcity (wt fraction/abundance)": "6498.0", "HHI (production)": "3072.0", "HHI (reserves)": "2648.0", "Unit cell volume (\u212b\u00b3)": "240.63", "Average atomic volume (\u212b\u00b3)": "12.032", "Atoms per unit cell": "20.0", "Electrical conductivity (\u03a9\u207b\u00b9 cm\u207b\u00b9)": "689.0", "Power Factor (W/(K\u00b2m))": "0.000187", "S\u00b2 (\u03bcV/K)\u00b2": "2720.0", "Electronic fraction of thermal conductivity (\u03f0\u2091/\u03f0)": "0.048"}, {"doi": "10.1016/S0925-8388(02)00972-6", "Electrical resistivity (\u03a9cm)": "0.00701", "Seebeck coefficient (\u03bcCV/K)": "-167.0", "ZT": "0.12", "formula": "Sr0.95La0.05Ti1O3", "comment": "", "synthesis": "solid state reaction, Ar", "form": "polycrystalline", "temperature": "300", "author": "Muta 2003", "Structure": "ICSD #65091, 300K", "marker": "{'radius': 0.3578973059, 'lineColor': 'rgba(3,63,140,.8)', 'fillColor': 'rgba(3,63,140,0)'}", "Thermal conductivity (W/mK)": "", "Average atomic mass (g/mol)": "37.21", "Scarcity (wt fraction/abundance)": "2291.0", "HHI (production)": "2640.0", "HHI (reserves)": "1987.0", "Unit cell volume (\u212b\u00b3)": "59.83", "Average atomic volume (\u212b\u00b3)": "11.966", "Atoms per unit cell": "5.0", "Electrical conductivity (\u03a9\u207b\u00b9 cm\u207b\u00b9)": "143.0", "Power Factor (W/(K\u00b2m))": "0.000398", "S\u00b2 (\u03bcV/K)\u00b2": "27900.0", "Electronic fraction of thermal conductivity (\u03f0\u2091/\u03f0)": ""}, {"doi": "10.1016/S0925-8388(02)00972-6", "Electrical resistivity (\u03a9cm)": "0.00261", "Seebeck coefficient (\u03bcCV/K)": "-98.0", "ZT": "0.11", "formula": "Sr0.9La0.1Ti1O3", "comment": "", "synthesis": "solid state reaction, Ar", "form": "polycrystalline", "temperature": "300", "author": "Muta 2003", "Structure": "ICSD #65091, 300K", "marker": "{'radius': 0.3279448636, 'lineColor': 'rgba(3,63,140,.8)', 'fillColor': 'rgba(3,63,140,0)'}", "Thermal conductivity (W/mK)": "5.88", "Average atomic mass (g/mol)": "37.72", "Scarcity (wt fraction/abundance)": "3205.0", "HHI (production)": "2856.0", "HHI (reserves)": "2006.0", "Unit cell volume (\u212b\u00b3)": "59.83", "Average atomic volume (\u212b\u00b3)": "11.966", "Atoms per unit cell": "5.0", "Electrical conductivity (\u03a9\u207b\u00b9 cm\u207b\u00b9)": "383.0", "Power Factor (W/(K\u00b2m))": "0.000364", "S\u00b2 (\u03bcV/K)\u00b2": "9530.0", "Electronic fraction of thermal conductivity (\u03f0\u2091/\u03f0)": "0.048"}, {"doi": "10.1016/S0925-8388(02)00972-6", "Electrical resistivity (\u03a9cm)": "0.000613", "Seebeck coefficient (\u03bcCV/K)": "-54.0", "ZT": "0.14", "formula": "Sr0.8La0.2Ti1O3", "comment": "", "synthesis": "solid state reaction, Ar", "form": "polycrystalline", "temperature": "300", "author": "Muta 2003", "Structure": "ICSD #65094, 300K", "marker": "{'radius': 0.4234006679, 'lineColor': 'rgba(3,63,140,.8)', 'fillColor': 'rgba(3,63,140,0)'}", "Thermal conductivity (W/mK)": "", "Average atomic mass (g/mol)": "38.75", "Scarcity (wt fraction/abundance)": "4961.0", "HHI (production)": "3271.0", "HHI (reserves)": "2041.0", "Unit cell volume (\u212b\u00b3)": "60.0", "Average atomic volume (\u212b\u00b3)": "12.0", "Atoms per unit cell": "5.0", "Electrical conductivity (\u03a9\u207b\u00b9 cm\u207b\u00b9)": "1630.0", "Power Factor (W/(K\u00b2m))": "0.00047", "S\u00b2 (\u03bcV/K)\u00b2": "2880.0", "Electronic fraction of thermal conductivity (\u03f0\u2091/\u03f0)": ""}, {"doi": "10.1016/j.jallcom.2008.02.041", "Electrical resistivity (\u03a9cm)": "0.031", "Seebeck coefficient (\u03bcCV/K)": "-271.0", "ZT": "0.07", "formula": "Ti1Ni1Sn1", "comment": "", "synthesis": "arc-melted, vacuum", "form": "polycrystalline", "temperature": "300", "author": "Muta 2009", "Structure": "ICSD #174568, 300K", "marker": "{'radius': 0.9, 'lineColor': 'rgba(115,44,123,.8)', 'fillColor': 'rgba(115,44,123,0)'}", "Thermal conductivity (W/mK)": "6.076", "Average atomic mass (g/mol)": "75.09", "Scarcity (wt fraction/abundance)": "236400.0", "HHI (production)": "1861.0", "HHI (reserves)": "1579.0", "Unit cell volume (\u212b\u00b3)": "208.21", "Average atomic volume (\u212b\u00b3)": "17.351", "Atoms per unit cell": "12.0", "Electrical conductivity (\u03a9\u207b\u00b9 cm\u207b\u00b9)": "31.8", "Power Factor (W/(K\u00b2m))": "0.000234", "S\u00b2 (\u03bcV/K)\u00b2": "73600.0", "Electronic fraction of thermal conductivity (\u03f0\u2091/\u03f0)": "0.00383"}, {"doi": "10.1016/j.jallcom.2008.02.041", "Electrical resistivity (\u03a9cm)": "0.00116", "Seebeck coefficient (\u03bcCV/K)": "-177.0", "ZT": "0.82", "formula": "Ti0.99Nb0.01Ni1Sn1", "comment": "", "synthesis": "arc-melted, vacuum", "form": "polycrystalline", "temperature": "300", "author": "Muta 2009", "Structure": "ICSD #174568, 300K", "marker": "{'radius': 2.4498474109, 'lineColor': 'rgba(115,44,123,.8)', 'fillColor': 'rgba(115,44,123,0)'}", "Thermal conductivity (W/mK)": "6.893", "Average atomic mass (g/mol)": "75.24", "Scarcity (wt fraction/abundance)": "236100.0", "HHI (production)": "1890.0", "HHI (reserves)": "1609.0", "Unit cell volume (\u212b\u00b3)": "208.21", "Average atomic volume (\u212b\u00b3)": "17.351", "Atoms per unit cell": "12.0", "Electrical conductivity (\u03a9\u207b\u00b9 cm\u207b\u00b9)": "866.0", "Power Factor (W/(K\u00b2m))": "0.00272", "S\u00b2 (\u03bcV/K)\u00b2": "31400.0", "Electronic fraction of thermal conductivity (\u03f0\u2091/\u03f0)": "0.092"}, {"doi": "10.1016/j.jallcom.2008.02.041", "Electrical resistivity (\u03a9cm)": "0.000654", "Seebeck coefficient (\u03bcCV/K)": "-140.0", "ZT": "0.9", "formula": "Ti0.98Nb0.02Ni1Sn1", "comment": "", "synthesis": "arc-melted, vacuum", "form": "polycrystalline", "temperature": "300", "author": "Muta 2009", "Structure": "ICSD #174568, 300K", "marker": "{'radius': 2.6968857413, 'lineColor': 'rgba(115,44,123,.8)', 'fillColor': 'rgba(115,44,123,0)'}", "Thermal conductivity (W/mK)": "7.426", "Average atomic mass (g/mol)": "75.39", "Scarcity (wt fraction/abundance)": "235900.0", "HHI (production)": "1918.0", "HHI (reserves)": "1638.0", "Unit cell volume (\u212b\u00b3)": "208.21", "Average atomic volume (\u212b\u00b3)": "17.351", "Atoms per unit cell": "12.0", "Electrical conductivity (\u03a9\u207b\u00b9 cm\u207b\u00b9)": "1530.0", "Power Factor (W/(K\u00b2m))": "0.003", "S\u00b2 (\u03bcV/K)\u00b2": "19600.0", "Electronic fraction of thermal conductivity (\u03f0\u2091/\u03f0)": "0.151"}, {"doi": "10.1016/j.jallcom.2008.02.041", "Electrical resistivity (\u03a9cm)": "0.000351", "Seebeck coefficient (\u03bcCV/K)": "-96.0", "ZT": "0.79", "formula": "Ti0.95Nb0.05Ni1Sn1", "comment": "", "synthesis": "arc-melted, vacuum", "form": "polycrystalline", "temperature": "300", "author": "Muta 2009", "Structure": "ICSD #174568, 300K", "marker": "{'radius': 2.3756837919, 'lineColor': 'rgba(115,44,123,.8)', 'fillColor': 'rgba(115,44,123,0)'}", "Thermal conductivity (W/mK)": "6.96", "Average atomic mass (g/mol)": "75.84", "Scarcity (wt fraction/abundance)": "235200.0", "HHI (production)": "2004.0", "HHI (reserves)": "1726.0", "Unit cell volume (\u212b\u00b3)": "208.21", "Average atomic volume (\u212b\u00b3)": "17.351", "Atoms per unit cell": "12.0", "Electrical conductivity (\u03a9\u207b\u00b9 cm\u207b\u00b9)": "2850.0", "Power Factor (W/(K\u00b2m))": "0.00264", "S\u00b2 (\u03bcV/K)\u00b2": "9260.0", "Electronic fraction of thermal conductivity (\u03f0\u2091/\u03f0)": "0.3"}, {"doi": "10.1016/j.jallcom.2008.02.041", "Electrical resistivity (\u03a9cm)": "0.031", "Seebeck coefficient (\u03bcCV/K)": "-354.0", "ZT": "0.12", "formula": "Zr1Ni1Sn1", "comment": "", "synthesis": "arc-melted, vacuum", "form": "polycrystalline", "temperature": "300", "author": "Muta 2009", "Structure": "ICSD #646828, 300K", "marker": "{'radius': 0.3584016519, 'lineColor': 'rgba(115,44,123,.8)', 'fillColor': 'rgba(115,44,123,0)'}", "Thermal conductivity (W/mK)": "10.143", "Average atomic mass (g/mol)": "89.54", "Scarcity (wt fraction/abundance)": "200100.0", "HHI (production)": "2519.0", "HHI (reserves)": "1929.0", "Unit cell volume (\u212b\u00b3)": "226.87", "Average atomic volume (\u212b\u00b3)": "18.906", "Atoms per unit cell": "12.0", "Electrical conductivity (\u03a9\u207b\u00b9 cm\u207b\u00b9)": "31.8", "Power Factor (W/(K\u00b2m))": "0.000398", "S\u00b2 (\u03bcV/K)\u00b2": "125000.0", "Electronic fraction of thermal conductivity (\u03f0\u2091/\u03f0)": "0.0023"}, {"doi": "10.1016/j.jallcom.2008.02.041", "Electrical resistivity (\u03a9cm)": "0.0011", "Seebeck coefficient (\u03bcCV/K)": "-171.0", "ZT": "0.8", "formula": "Zr0.99Nb0.01Ni1Sn1", "comment": "", "synthesis": "arc-melted, vacuum", "form": "polycrystalline", "temperature": "300", "author": "Muta 2009", "Structure": "ICSD #646828, 300K", "marker": "{'radius': 2.399733097, 'lineColor': 'rgba(115,44,123,.8)', 'fillColor': 'rgba(115,44,123,0)'}", "Thermal conductivity (W/mK)": "9.676", "Average atomic mass (g/mol)": "89.55", "Scarcity (wt fraction/abundance)": "200200.0", "HHI (production)": "2537.0", "HHI (reserves)": "1950.0", "Unit cell volume (\u212b\u00b3)": "226.87", "Average atomic volume (\u212b\u00b3)": "18.906", "Atoms per unit cell": "12.0", "Electrical conductivity (\u03a9\u207b\u00b9 cm\u207b\u00b9)": "913.0", "Power Factor (W/(K\u00b2m))": "0.00267", "S\u00b2 (\u03bcV/K)\u00b2": "29200.0", "Electronic fraction of thermal conductivity (\u03f0\u2091/\u03f0)": "0.069"}, {"doi": "10.1016/j.jallcom.2008.02.041", "Electrical resistivity (\u03a9cm)": "0.000616", "Seebeck coefficient (\u03bcCV/K)": "-131.0", "ZT": "0.84", "formula": "Zr0.98Nb0.02Ni1Sn1", "comment": "", "synthesis": "arc-melted, vacuum", "form": "polycrystalline", "temperature": "300", "author": "Muta 2009", "Structure": "ICSD #646828, 300K", "marker": "{'radius': 2.5235935869, 'lineColor': 'rgba(115,44,123,.8)', 'fillColor': 'rgba(115,44,123,0)'}", "Thermal conductivity (W/mK)": "10.059", "Average atomic mass (g/mol)": "89.55", "Scarcity (wt fraction/abundance)": "200400.0", "HHI (production)": "2554.0", "HHI (reserves)": "1972.0", "Unit cell volume (\u212b\u00b3)": "226.87", "Average atomic volume (\u212b\u00b3)": "18.906", "Atoms per unit cell": "12.0", "Electrical conductivity (\u03a9\u207b\u00b9 cm\u207b\u00b9)": "1620.0", "Power Factor (W/(K\u00b2m))": "0.0028", "S\u00b2 (\u03bcV/K)\u00b2": "17300.0", "Electronic fraction of thermal conductivity (\u03f0\u2091/\u03f0)": "0.118"}, {"doi": "10.1016/j.jallcom.2008.02.041", "Electrical resistivity (\u03a9cm)": "0.000337", "Seebeck coefficient (\u03bcCV/K)": "-78.0", "ZT": "0.54", "formula": "Zr0.95Nb0.05Ni1Sn1", "comment": "", "synthesis": "arc-melted, vacuum", "form": "polycrystalline", "temperature": "300", "author": "Muta 2009", "Structure": "ICSD #646828, 300K", "marker": "{'radius': 1.6312776218, 'lineColor': 'rgba(115,44,123,.8)', 'fillColor': 'rgba(115,44,123,0)'}", "Thermal conductivity (W/mK)": "8.859", "Average atomic mass (g/mol)": "89.57", "Scarcity (wt fraction/abundance)": "200900.0", "HHI (production)": "2608.0", "HHI (reserves)": "2036.0", "Unit cell volume (\u212b\u00b3)": "226.87", "Average atomic volume (\u212b\u00b3)": "18.906", "Atoms per unit cell": "12.0", "Electrical conductivity (\u03a9\u207b\u00b9 cm\u207b\u00b9)": "2970.0", "Power Factor (W/(K\u00b2m))": "0.00181", "S\u00b2 (\u03bcV/K)\u00b2": "6110.0", "Electronic fraction of thermal conductivity (\u03f0\u2091/\u03f0)": "0.245"}, {"doi": "10.1016/S0038-1098(02)00555-0", "Electrical resistivity (\u03a9cm)": "0.046", "Seebeck coefficient (\u03bcCV/K)": "50.0", "ZT": "0.00164", "formula": "Ca3Co4O9", "comment": "", "synthesis": "sol-gel, air", "form": "polycrystalline", "temperature": "300", "author": "Nan 2002", "Structure": "ICSD #160556, 300K", "marker": "{'radius': 0.9, 'lineColor': 'rgba(230,158,26,.8)', 'fillColor': 'rgba(230,158,26,0)'}", "Thermal conductivity (W/mK)": "", "Average atomic mass (g/mol)": "31.25", "Scarcity (wt fraction/abundance)": "17150.0", "HHI (production)": "2511.0", "HHI (reserves)": "1757.0", "Unit cell volume (\u212b\u00b3)": "147.11", "Average atomic volume (\u212b\u00b3)": "10.865", "Atoms per unit cell": "13.54", "Electrical conductivity (\u03a9\u207b\u00b9 cm\u207b\u00b9)": "21.8", "Power Factor (W/(K\u00b2m))": "5.48e-06", "S\u00b2 (\u03bcV/K)\u00b2": "2510.0", "Electronic fraction of thermal conductivity (\u03f0\u2091/\u03f0)": ""}, {"doi": "10.1016/S0038-1098(02)00555-0", "Electrical resistivity (\u03a9cm)": "0.041", "Seebeck coefficient (\u03bcCV/K)": "62.0", "ZT": "0.00284", "formula": "La0.05Ca2.85Co3.8O8.55", "comment": "", "synthesis": "sol-gel, air", "form": "polycrystalline", "temperature": "300", "author": "Nan 2002", "Structure": "ICSD #160556, 300K", "marker": "{'radius': 0.9, 'lineColor': 'rgba(230,158,26,.8)', 'fillColor': 'rgba(230,158,26,0)'}", "Thermal conductivity (W/mK)": "", "Average atomic mass (g/mol)": "31.6", "Scarcity (wt fraction/abundance)": "17300.0", "HHI (production)": "2612.0", "HHI (reserves)": "1776.0", "Unit cell volume (\u212b\u00b3)": "147.11", "Average atomic volume (\u212b\u00b3)": "10.865", "Atoms per unit cell": "13.54", "Electrical conductivity (\u03a9\u207b\u00b9 cm\u207b\u00b9)": "24.5", "Power Factor (W/(K\u00b2m))": "9.47e-06", "S\u00b2 (\u03bcV/K)\u00b2": "3860.0", "Electronic fraction of thermal conductivity (\u03f0\u2091/\u03f0)": ""}, {"doi": "10.1016/S0038-1098(02)00555-0", "Electrical resistivity (\u03a9cm)": "0.06", "Seebeck coefficient (\u03bcCV/K)": "60.0", "ZT": "0.00179", "formula": "La0.3Ca2.7Co4O9", "comment": "", "synthesis": "sol-gel, air", "form": "polycrystalline", "temperature": "300", "author": "Nan 2002", "Structure": "ICSD #160556, 300K", "marker": "{'radius': 0.9, 'lineColor': 'rgba(230,158,26,.8)', 'fillColor': 'rgba(230,158,26,0)'}", "Thermal conductivity (W/mK)": "", "Average atomic mass (g/mol)": "33.1", "Scarcity (wt fraction/abundance)": "18350.0", "HHI (production)": "3029.0", "HHI (reserves)": "1870.0", "Unit cell volume (\u212b\u00b3)": "147.11", "Average atomic volume (\u212b\u00b3)": "10.865", "Atoms per unit cell": "13.54", "Electrical conductivity (\u03a9\u207b\u00b9 cm\u207b\u00b9)": "16.8", "Power Factor (W/(K\u00b2m))": "5.98e-06", "S\u00b2 (\u03bcV/K)\u00b2": "3570.0", "Electronic fraction of thermal conductivity (\u03f0\u2091/\u03f0)": ""}, {"doi": "10.1016/S0038-1098(02)00555-0", "Electrical resistivity (\u03a9cm)": "0.043", "Seebeck coefficient (\u03bcCV/K)": "65.0", "ZT": "0.00297", "formula": "La0.45Ca2.55Co4O9", "comment": "", "synthesis": "sol-gel, air", "form": "polycrystalline", "temperature": "300", "author": "Nan 2002", "Structure": "ICSD #160556, 300K", "marker": "{'radius': 0.9, 'lineColor': 'rgba(230,158,26,.8)', 'fillColor': 'rgba(230,158,26,0)'}", "Thermal conductivity (W/mK)": "", "Average atomic mass (g/mol)": "34.03", "Scarcity (wt fraction/abundance)": "18900.0", "HHI (production)": "3266.0", "HHI (reserves)": "1923.0", "Unit cell volume (\u212b\u00b3)": "147.11", "Average atomic volume (\u212b\u00b3)": "10.865", "Atoms per unit cell": "13.54", "Electrical conductivity (\u03a9\u207b\u00b9 cm\u207b\u00b9)": "23.2", "Power Factor (W/(K\u00b2m))": "9.9e-06", "S\u00b2 (\u03bcV/K)\u00b2": "4270.0", "Electronic fraction of thermal conductivity (\u03f0\u2091/\u03f0)": ""}, {"doi": "10.1007/s11664-009-0975-0", "Electrical resistivity (\u03a9cm)": "0.000509", "Seebeck coefficient (\u03bcCV/K)": "22.0", "ZT": "0.03", "formula": "Cr1.3Mo6S8", "comment": "", "synthesis": "solid state reaction, vacuum", "form": "polycrystalline", "temperature": "300", "author": "Ohta 2010", "Structure": "ICSD #40697, 300K", "marker": "{'radius': 0.9, 'lineColor': 'rgba(2,102,7,.8)', 'fillColor': 'rgba(2,102,7,0)'}", "Thermal conductivity (W/mK)": "1.938", "Average atomic mass (g/mol)": "58.82", "Scarcity (wt fraction/abundance)": "557400.0", "HHI (production)": "1985.0", "HHI (reserves)": "3955.0", "Unit cell volume (\u212b\u00b3)": "269.41", "Average atomic volume (\u212b\u00b3)": "17.608", "Atoms per unit cell": "15.3", "Electrical conductivity (\u03a9\u207b\u00b9 cm\u207b\u00b9)": "1970.0", "Power Factor (W/(K\u00b2m))": "9.09e-05", "S\u00b2 (\u03bcV/K)\u00b2": "463.0", "Electronic fraction of thermal conductivity (\u03f0\u2091/\u03f0)": "0.742"}, {"doi": "10.1007/s11664-009-0975-0", "Electrical resistivity (\u03a9cm)": "0.00069", "Seebeck coefficient (\u03bcCV/K)": "27.0", "ZT": "0.03", "formula": "Mn1.3Mo6S8", "comment": "", "synthesis": "solid state reaction, vacuum", "form": "polycrystalline", "temperature": "300", "author": "Ohta 2010", "Structure": "ICSD #249898, 300K", "marker": "{'radius': 0.9, 'lineColor': 'rgba(2,102,7,.8)', 'fillColor': 'rgba(2,102,7,0)'}", "Thermal conductivity (W/mK)": "1.432", "Average atomic mass (g/mol)": "59.07", "Scarcity (wt fraction/abundance)": "554800.0", "HHI (production)": "1871.0", "HHI (reserves)": "3777.0", "Unit cell volume (\u212b\u00b3)": "816.76", "Average atomic volume (\u212b\u00b3)": "18.15", "Atoms per unit cell": "45.0", "Electrical conductivity (\u03a9\u207b\u00b9 cm\u207b\u00b9)": "1450.0", "Power Factor (W/(K\u00b2m))": "0.000108", "S\u00b2 (\u03bcV/K)\u00b2": "745.0", "Electronic fraction of thermal conductivity (\u03f0\u2091/\u03f0)": "0.74"}, {"doi": "10.1007/s11664-009-0975-0", "Electrical resistivity (\u03a9cm)": "0.00065", "Seebeck coefficient (\u03bcCV/K)": "23.0", "ZT": "0.02", "formula": "Fe1.3Mo6S8", "comment": "", "synthesis": "solid state reaction, vacuum", "form": "polycrystalline", "temperature": "300", "author": "Ohta 2010", "Structure": "ICSD #632653, 300K", "marker": "{'radius': 0.9, 'lineColor': 'rgba(2,102,7,.8)', 'fillColor': 'rgba(2,102,7,0)'}", "Thermal conductivity (W/mK)": "1.488", "Average atomic mass (g/mol)": "59.14", "Scarcity (wt fraction/abundance)": "554000.0", "HHI (production)": "1937.0", "HHI (reserves)": "3740.0", "Unit cell volume (\u212b\u00b3)": "807.22", "Average atomic volume (\u212b\u00b3)": "17.938", "Atoms per unit cell": "45.0", "Electrical conductivity (\u03a9\u207b\u00b9 cm\u207b\u00b9)": "1540.0", "Power Factor (W/(K\u00b2m))": "7.88e-05", "S\u00b2 (\u03bcV/K)\u00b2": "512.0", "Electronic fraction of thermal conductivity (\u03f0\u2091/\u03f0)": "0.757"}, {"doi": "10.1007/s11664-009-0975-0", "Electrical resistivity (\u03a9cm)": "0.000618", "Seebeck coefficient (\u03bcCV/K)": "8.0", "ZT": "0.00332", "formula": "Ni2.0Mo6S8", "comment": "", "synthesis": "solid state reaction, vacuum", "form": "polycrystalline", "temperature": "300", "author": "Ohta 2010", "Structure": "ICSD #602930, 300K", "marker": "{'radius': 0.9, 'lineColor': 'rgba(2,102,7,.8)', 'fillColor': 'rgba(2,102,7,0)'}", "Thermal conductivity (W/mK)": "1.714", "Average atomic mass (g/mol)": "59.35", "Scarcity (wt fraction/abundance)": "528800.0", "HHI (production)": "1782.0", "HHI (reserves)": "3642.0", "Unit cell volume (\u212b\u00b3)": "801.34", "Average atomic volume (\u212b\u00b3)": "16.695", "Atoms per unit cell": "48.0", "Electrical conductivity (\u03a9\u207b\u00b9 cm\u207b\u00b9)": "1620.0", "Power Factor (W/(K\u00b2m))": "1.11e-05", "S\u00b2 (\u03bcV/K)\u00b2": "68.3", "Electronic fraction of thermal conductivity (\u03f0\u2091/\u03f0)": "0.691"}, {"doi": "10.1007/s11664-009-0975-0", "Electrical resistivity (\u03a9cm)": "0.000832", "Seebeck coefficient (\u03bcCV/K)": "48.0", "ZT": "0.08", "formula": "Cu4.0Mo6S8", "comment": "", "synthesis": "solid state reaction, vacuum", "form": "polycrystalline", "temperature": "300", "author": "Ohta 2010", "Structure": "ICSD #602374, 300K", "marker": "{'radius': 0.9, 'lineColor': 'rgba(2,102,7,.8)', 'fillColor': 'rgba(2,102,7,0)'}", "Thermal conductivity (W/mK)": "1.348", "Average atomic mass (g/mol)": "60.36", "Scarcity (wt fraction/abundance)": "465000.0", "HHI (production)": "1820.0", "HHI (reserves)": "3380.0", "Unit cell volume (\u212b\u00b3)": "853.58", "Average atomic volume (\u212b\u00b3)": "15.807", "Atoms per unit cell": "54.0", "Electrical conductivity (\u03a9\u207b\u00b9 cm\u207b\u00b9)": "1200.0", "Power Factor (W/(K\u00b2m))": "0.000275", "S\u00b2 (\u03bcV/K)\u00b2": "2280.0", "Electronic fraction of thermal conductivity (\u03f0\u2091/\u03f0)": "0.653"}, {"doi": "10.1006/jssc.1995.1384", "Electrical resistivity (\u03a9cm)": "0.00371", "Seebeck coefficient (\u03bcCV/K)": "-83.0", "ZT": "0.06", "formula": "Ca0.9Bi0.1Mn1O3", "comment": "", "synthesis": "solid state reaction, air", "form": "polycrystalline", "temperature": "300", "author": "Ohtaki 1995", "Structure": "ICSD #98592, 300K", "marker": "{'radius': 0.9, 'lineColor': 'rgba(179,16,12,.8)', 'fillColor': 'rgba(179,16,12,0)'}", "Thermal conductivity (W/mK)": "3.591", "Average atomic mass (g/mol)": "31.98", "Scarcity (wt fraction/abundance)": "7688000.0", "HHI (production)": "2260.0", "HHI (reserves)": "1887.0", "Unit cell volume (\u212b\u00b3)": "213.57", "Average atomic volume (\u212b\u00b3)": "10.678", "Atoms per unit cell": "20.0", "Electrical conductivity (\u03a9\u207b\u00b9 cm\u207b\u00b9)": "270.0", "Power Factor (W/(K\u00b2m))": "0.000184", "S\u00b2 (\u03bcV/K)\u00b2": "6830.0", "Electronic fraction of thermal conductivity (\u03f0\u2091/\u03f0)": "0.055"}, {"doi": "10.1006/jssc.1995.1384", "Electrical resistivity (\u03a9cm)": "0.00729", "Seebeck coefficient (\u03bcCV/K)": "-49.0", "ZT": "0.00995", "formula": "Ca0.9Ce0.1Mn1O3", "comment": "", "synthesis": "solid state reaction, air", "form": "polycrystalline", "temperature": "300", "author": "Ohtaki 1995", "Structure": "ICSD #246406, 293K", "marker": "{'radius': 0.9, 'lineColor': 'rgba(179,16,12,.8)', 'fillColor': 'rgba(179,16,12,0)'}", "Thermal conductivity (W/mK)": "", "Average atomic mass (g/mol)": "30.6", "Scarcity (wt fraction/abundance)": "1819.0", "HHI (production)": "2506.0", "HHI (reserves)": "1440.0", "Unit cell volume (\u212b\u00b3)": "215.14", "Average atomic volume (\u212b\u00b3)": "10.757", "Atoms per unit cell": "20.0", "Electrical conductivity (\u03a9\u207b\u00b9 cm\u207b\u00b9)": "137.0", "Power Factor (W/(K\u00b2m))": "3.32e-05", "S\u00b2 (\u03bcV/K)\u00b2": "2420.0", "Electronic fraction of thermal conductivity (\u03f0\u2091/\u03f0)": ""}, {"doi": "10.1006/jssc.1995.1384", "Electrical resistivity (\u03a9cm)": "0.018", "Seebeck coefficient (\u03bcCV/K)": "-87.0", "ZT": "0.01", "formula": "Ca0.9Y0.1Mn1O3", "comment": "", "synthesis": "solid state reaction, air", "form": "polycrystalline", "temperature": "300", "author": "Ohtaki 1995", "Structure": "ICSD #246406, 293K", "marker": "{'radius': 0.9, 'lineColor': 'rgba(179,16,12,.8)', 'fillColor': 'rgba(179,16,12,0)'}", "Thermal conductivity (W/mK)": "", "Average atomic mass (g/mol)": "29.58", "Scarcity (wt fraction/abundance)": "2323.0", "HHI (production)": "2287.0", "HHI (reserves)": "1352.0", "Unit cell volume (\u212b\u00b3)": "215.14", "Average atomic volume (\u212b\u00b3)": "10.757", "Atoms per unit cell": "20.0", "Electrical conductivity (\u03a9\u207b\u00b9 cm\u207b\u00b9)": "56.3", "Power Factor (W/(K\u00b2m))": "4.23e-05", "S\u00b2 (\u03bcV/K)\u00b2": "7510.0", "Electronic fraction of thermal conductivity (\u03f0\u2091/\u03f0)": ""}, {"doi": "10.1006/jssc.1995.1384", "Electrical resistivity (\u03a9cm)": "0.00863", "Seebeck coefficient (\u03bcCV/K)": "-102.0", "ZT": "0.04", "formula": "Ca0.9Sm0.1Mn1O3", "comment": "", "synthesis": "solid state reaction, air", "form": "polycrystalline", "temperature": "300", "author": "Ohtaki 1995", "Structure": "ICSD #164748, 293K", "marker": "{'radius': 0.9, 'lineColor': 'rgba(179,16,12,.8)', 'fillColor': 'rgba(179,16,12,0)'}", "Thermal conductivity (W/mK)": "", "Average atomic mass (g/mol)": "30.81", "Scarcity (wt fraction/abundance)": "15330.0", "HHI (production)": "2553.0", "HHI (reserves)": "1451.0", "Unit cell volume (\u212b\u00b3)": "210.39", "Average atomic volume (\u212b\u00b3)": "10.519", "Atoms per unit cell": "20.0", "Electrical conductivity (\u03a9\u207b\u00b9 cm\u207b\u00b9)": "116.0", "Power Factor (W/(K\u00b2m))": "0.000121", "S\u00b2 (\u03bcV/K)\u00b2": "10400.0", "Electronic fraction of thermal conductivity (\u03f0\u2091/\u03f0)": ""}, {"doi": "10.1006/jssc.1995.1384", "Electrical resistivity (\u03a9cm)": "0.462", "Seebeck coefficient (\u03bcCV/K)": "-70.0", "ZT": "0.000317", "formula": "Ca0.9Sb0.1Mn1O3", "comment": "", "synthesis": "solid state reaction, air", "form": "polycrystalline", "temperature": "300", "author": "Ohtaki 1995", "Structure": "ICSD #164748, 293K", "marker": "{'radius': 0.9, 'lineColor': 'rgba(179,16,12,.8)', 'fillColor': 'rgba(179,16,12,0)'}", "Thermal conductivity (W/mK)": "", "Average atomic mass (g/mol)": "30.24", "Scarcity (wt fraction/abundance)": "403100.0", "HHI (production)": "2295.0", "HHI (reserves)": "1442.0", "Unit cell volume (\u212b\u00b3)": "210.39", "Average atomic volume (\u212b\u00b3)": "10.519", "Atoms per unit cell": "20.0", "Electrical conductivity (\u03a9\u207b\u00b9 cm\u207b\u00b9)": "2.164", "Power Factor (W/(K\u00b2m))": "1.06e-06", "S\u00b2 (\u03bcV/K)\u00b2": "4890.0", "Electronic fraction of thermal conductivity (\u03f0\u2091/\u03f0)": ""}, {"doi": "10.1006/jssc.1995.1384", "Electrical resistivity (\u03a9cm)": "0.00796", "Seebeck coefficient (\u03bcCV/K)": "-93.0", "ZT": "0.03", "formula": "Ca0.9La0.1Mn1O3", "comment": "", "synthesis": "solid state reaction, air", "form": "polycrystalline", "temperature": "300", "author": "Ohtaki 1995", "Structure": "ICSD #164745, 293K", "marker": "{'radius': 0.9, 'lineColor': 'rgba(179,16,12,.8)', 'fillColor': 'rgba(179,16,12,0)'}", "Thermal conductivity (W/mK)": "", "Average atomic mass (g/mol)": "30.58", "Scarcity (wt fraction/abundance)": "2861.0", "HHI (production)": "2501.0", "HHI (reserves)": "1438.0", "Unit cell volume (\u212b\u00b3)": "212.03", "Average atomic volume (\u212b\u00b3)": "10.602", "Atoms per unit cell": "20.0", "Electrical conductivity (\u03a9\u207b\u00b9 cm\u207b\u00b9)": "126.0", "Power Factor (W/(K\u00b2m))": "0.000109", "S\u00b2 (\u03bcV/K)\u00b2": "8650.0", "Electronic fraction of thermal conductivity (\u03f0\u2091/\u03f0)": ""}, {"doi": "10.1006/jssc.1995.1384", "Electrical resistivity (\u03a9cm)": "0.045", "Seebeck coefficient (\u03bcCV/K)": "-274.0", "ZT": "0.05", "formula": "Ca0.9Pb0.1Mn1O3", "comment": "", "synthesis": "solid state reaction, air", "form": "polycrystalline", "temperature": "300", "author": "Ohtaki 1995", "Structure": "ICSD #164745, 293K", "marker": "{'radius': 0.9, 'lineColor': 'rgba(179,16,12,.8)', 'fillColor': 'rgba(179,16,12,0)'}", "Thermal conductivity (W/mK)": "", "Average atomic mass (g/mol)": "31.95", "Scarcity (wt fraction/abundance)": "11170.0", "HHI (production)": "1922.0", "HHI (reserves)": "1336.0", "Unit cell volume (\u212b\u00b3)": "212.03", "Average atomic volume (\u212b\u00b3)": "10.602", "Atoms per unit cell": "20.0", "Electrical conductivity (\u03a9\u207b\u00b9 cm\u207b\u00b9)": "22.5", "Power Factor (W/(K\u00b2m))": "0.000169", "S\u00b2 (\u03bcV/K)\u00b2": "75200.0", "Electronic fraction of thermal conductivity (\u03f0\u2091/\u03f0)": ""}, {"doi": "10.1006/jssc.1995.1384", "Electrical resistivity (\u03a9cm)": "0.215", "Seebeck coefficient (\u03bcCV/K)": "-348.0", "ZT": "0.02", "formula": "Ca0.9In0.1Mn1O3", "comment": "", "synthesis": "solid state reaction, air", "form": "polycrystalline", "temperature": "300", "author": "Ohtaki 1995", "Structure": "ICSD #164745, 293K", "marker": "{'radius': 0.9, 'lineColor': 'rgba(179,16,12,.8)', 'fillColor': 'rgba(179,16,12,0)'}", "Thermal conductivity (W/mK)": "", "Average atomic mass (g/mol)": "30.1", "Scarcity (wt fraction/abundance)": "372600.0", "HHI (production)": "1921.0", "HHI (reserves)": "1325.0", "Unit cell volume (\u212b\u00b3)": "212.03", "Average atomic volume (\u212b\u00b3)": "10.602", "Atoms per unit cell": "20.0", "Electrical conductivity (\u03a9\u207b\u00b9 cm\u207b\u00b9)": "4.651", "Power Factor (W/(K\u00b2m))": "5.65e-05", "S\u00b2 (\u03bcV/K)\u00b2": "121000.0", "Electronic fraction of thermal conductivity (\u03f0\u2091/\u03f0)": ""}, {"doi": "10.1006/jssc.1995.1384", "Electrical resistivity (\u03a9cm)": "2.198", "Seebeck coefficient (\u03bcCV/K)": "-284.0", "ZT": "0.0011", "formula": "Ca0.9Sn0.1Mn1O3", "comment": "", "synthesis": "solid state reaction, air", "form": "polycrystalline", "temperature": "300", "author": "Ohtaki 1995", "Structure": "ICSD #164745, 293K", "marker": "{'radius': 0.9, 'lineColor': 'rgba(179,16,12,.8)', 'fillColor': 'rgba(179,16,12,0)'}", "Thermal conductivity (W/mK)": "", "Average atomic mass (g/mol)": "30.18", "Scarcity (wt fraction/abundance)": "35350.0", "HHI (production)": "1866.0", "HHI (reserves)": "1298.0", "Unit cell volume (\u212b\u00b3)": "212.03", "Average atomic volume (\u212b\u00b3)": "10.602", "Atoms per unit cell": "20.0", "Electrical conductivity (\u03a9\u207b\u00b9 cm\u207b\u00b9)": "0.455", "Power Factor (W/(K\u00b2m))": "3.67e-06", "S\u00b2 (\u03bcV/K)\u00b2": "80600.0", "Electronic fraction of thermal conductivity (\u03f0\u2091/\u03f0)": ""}, {"doi": "10.1006/jssc.1995.1384", "Electrical resistivity (\u03a9cm)": "6.975", "Seebeck coefficient (\u03bcCV/K)": "-477.0", "ZT": "0.000977", "formula": "Ca1Mn1O3", "comment": "", "synthesis": "solid state reaction, air", "form": "polycrystalline", "temperature": "300", "author": "Ohtaki 1995", "Structure": "ICSD #35218, 300K", "marker": "{'radius': 0.9, 'lineColor': 'rgba(179,16,12,.8)', 'fillColor': 'rgba(179,16,12,0)'}", "Thermal conductivity (W/mK)": "2.99", "Average atomic mass (g/mol)": "28.6", "Scarcity (wt fraction/abundance)": "398.0", "HHI (production)": "1861.0", "HHI (reserves)": "1276.0", "Unit cell volume (\u212b\u00b3)": "206.97", "Average atomic volume (\u212b\u00b3)": "10.348", "Atoms per unit cell": "20.0", "Electrical conductivity (\u03a9\u207b\u00b9 cm\u207b\u00b9)": "0.143", "Power Factor (W/(K\u00b2m))": "3.26e-06", "S\u00b2 (\u03bcV/K)\u00b2": "227000.0", "Electronic fraction of thermal conductivity (\u03f0\u2091/\u03f0)": "3.51e-05"}, {"doi": "10.1109/ICT.2006.331288", "Electrical resistivity (\u03a9cm)": "18.4", "Seebeck coefficient (\u03bcCV/K)": "1235.0", "ZT": "0.00249", "formula": "Cu1Cr1O2", "comment": "*res data at 300K/400K extrapolated from 600K", "synthesis": "solid state reaction, air", "form": "polycrystalline", "temperature": "300", "author": "Ono 2006", "Structure": "ICSD #157800, 300K", "marker": "{'radius': 0.9, 'lineColor': 'rgba(26,191,191,.8)', 'fillColor': 'rgba(26,191,191,0)'}", "Thermal conductivity (W/mK)": "6.586", "Average atomic mass (g/mol)": "36.88", "Scarcity (wt fraction/abundance)": "8516.0", "HHI (production)": "1881.0", "HHI (reserves)": "2193.0", "Unit cell volume (\u212b\u00b3)": "131.06", "Average atomic volume (\u212b\u00b3)": "10.922", "Atoms per unit cell": "12.0", "Electrical conductivity (\u03a9\u207b\u00b9 cm\u207b\u00b9)": "0.054", "Power Factor (W/(K\u00b2m))": "8.31e-06", "S\u00b2 (\u03bcV/K)\u00b2": "1530000.0", "Electronic fraction of thermal conductivity (\u03f0\u2091/\u03f0)": "6.05e-06"}, {"doi": "10.1109/ICT.2006.331288", "Electrical resistivity (\u03a9cm)": "6.112", "Seebeck coefficient (\u03bcCV/K)": "525.0", "ZT": "0.00135", "formula": "Cu1Cr0.99Mg0.01O2", "comment": "*res data at 300K/400K extrapolated from 600K", "synthesis": "solid state reaction, air", "form": "polycrystalline", "temperature": "300", "author": "Ono 2006", "Structure": "ICSD #157801, 300K", "marker": "{'radius': 0.9, 'lineColor': 'rgba(26,191,191,.8)', 'fillColor': 'rgba(26,191,191,0)'}", "Thermal conductivity (W/mK)": "6.966", "Average atomic mass (g/mol)": "36.82", "Scarcity (wt fraction/abundance)": "8514.0", "HHI (production)": "1882.0", "HHI (reserves)": "2184.0", "Unit cell volume (\u212b\u00b3)": "131.06", "Average atomic volume (\u212b\u00b3)": "10.922", "Atoms per unit cell": "12.0", "Electrical conductivity (\u03a9\u207b\u00b9 cm\u207b\u00b9)": "0.164", "Power Factor (W/(K\u00b2m))": "4.51e-06", "S\u00b2 (\u03bcV/K)\u00b2": "276000.0", "Electronic fraction of thermal conductivity (\u03f0\u2091/\u03f0)": "1.72e-05"}, {"doi": "10.1109/ICT.2006.331288", "Electrical resistivity (\u03a9cm)": "1.045", "Seebeck coefficient (\u03bcCV/K)": "312.0", "ZT": "0.00279", "formula": "Cu1Cr0.98Mg0.02O2", "comment": "", "synthesis": "solid state reaction, air", "form": "polycrystalline", "temperature": "300", "author": "Ono 2006", "Structure": "ICSD #157802, 300K", "marker": "{'radius': 0.9, 'lineColor': 'rgba(26,191,191,.8)', 'fillColor': 'rgba(26,191,191,0)'}", "Thermal conductivity (W/mK)": "7.558", "Average atomic mass (g/mol)": "36.75", "Scarcity (wt fraction/abundance)": "8512.0", "HHI (production)": "1883.0", "HHI (reserves)": "2174.0", "Unit cell volume (\u212b\u00b3)": "131.12", "Average atomic volume (\u212b\u00b3)": "10.927", "Atoms per unit cell": "12.0", "Electrical conductivity (\u03a9\u207b\u00b9 cm\u207b\u00b9)": "0.957", "Power Factor (W/(K\u00b2m))": "9.29e-06", "S\u00b2 (\u03bcV/K)\u00b2": "97100.0", "Electronic fraction of thermal conductivity (\u03f0\u2091/\u03f0)": "9.27e-05"}, {"doi": "10.1109/ICT.2006.331288", "Electrical resistivity (\u03a9cm)": "0.102", "Seebeck coefficient (\u03bcCV/K)": "199.0", "ZT": "0.01", "formula": "Cu1Cr0.97Mg0.03O2", "comment": "", "synthesis": "solid state reaction, air", "form": "polycrystalline", "temperature": "300", "author": "Ono 2006", "Structure": "ICSD #157803, 300K", "marker": "{'radius': 0.9, 'lineColor': 'rgba(26,191,191,.8)', 'fillColor': 'rgba(26,191,191,0)'}", "Thermal conductivity (W/mK)": "7.14", "Average atomic mass (g/mol)": "36.68", "Scarcity (wt fraction/abundance)": "8511.0", "HHI (production)": "1885.0", "HHI (reserves)": "2165.0", "Unit cell volume (\u212b\u00b3)": "131.14", "Average atomic volume (\u212b\u00b3)": "10.928", "Atoms per unit cell": "12.0", "Electrical conductivity (\u03a9\u207b\u00b9 cm\u207b\u00b9)": "9.829", "Power Factor (W/(K\u00b2m))": "3.89e-05", "S\u00b2 (\u03bcV/K)\u00b2": "39600.0", "Electronic fraction of thermal conductivity (\u03f0\u2091/\u03f0)": "0.00101"}, {"doi": "10.1109/ICT.2006.331288", "Electrical resistivity (\u03a9cm)": "0.107", "Seebeck coefficient (\u03bcCV/K)": "197.0", "ZT": "0.01", "formula": "Cu1Cr0.96Mg0.04O2", "comment": "", "synthesis": "solid state reaction, air", "form": "polycrystalline", "temperature": "300", "author": "Ono 2006", "Structure": "ICSD #157804, 300K", "marker": "{'radius': 0.9, 'lineColor': 'rgba(26,191,191,.8)', 'fillColor': 'rgba(26,191,191,0)'}", "Thermal conductivity (W/mK)": "9.293", "Average atomic mass (g/mol)": "36.61", "Scarcity (wt fraction/abundance)": "8509.0", "HHI (production)": "1886.0", "HHI (reserves)": "2156.0", "Unit cell volume (\u212b\u00b3)": "131.2", "Average atomic volume (\u212b\u00b3)": "10.933", "Atoms per unit cell": "12.0", "Electrical conductivity (\u03a9\u207b\u00b9 cm\u207b\u00b9)": "9.374", "Power Factor (W/(K\u00b2m))": "3.63e-05", "S\u00b2 (\u03bcV/K)\u00b2": "38700.0", "Electronic fraction of thermal conductivity (\u03f0\u2091/\u03f0)": "0.000738"}, {"doi": "10.1109/ICT.2006.331288", "Electrical resistivity (\u03a9cm)": "0.075", "Seebeck coefficient (\u03bcCV/K)": "208.0", "ZT": "0.02", "formula": "Cu1Cr0.95Mg0.05O2", "comment": "", "synthesis": "solid state reaction, air", "form": "polycrystalline", "temperature": "300", "author": "Ono 2006", "Structure": "ICSD #157805, 300K", "marker": "{'radius': 0.9, 'lineColor': 'rgba(26,191,191,.8)', 'fillColor': 'rgba(26,191,191,0)'}", "Thermal conductivity (W/mK)": "9.522", "Average atomic mass (g/mol)": "36.54", "Scarcity
