Repository: MasterAI-EAM/Darwin

# Darwin: A Tailored GPT for the Scientific Domain 🇦🇺
**Organization: [University of New South Wales（UNSW) AI4Science](https://www.masterai.com.au) & [GreenDynamics AI](https://www.greendynamics.com.au)**

Darwin is an open-source project dedicated to pretrain and fine-tune the LLaMA model on scientific literature and datasets. Specifically designed for the scientific domain with an emphasis on materials science, chemistry, and physics, Darwin integrates structured and unstructured scientific knowledge to enhance the efficacy of language models in scientific research.

File: dataset/Experimental thermoelectric properties 2013/MRL_all_raw_data.json (part 5 of 27)
(wt fraction/abundance)": "8507.0", "HHI (production)": "1887.0", "HHI (reserves)": "2146.0", "Unit cell volume (\u212b\u00b3)": "131.16", "Average atomic volume (\u212b\u00b3)": "10.93", "Atoms per unit cell": "12.0", "Electrical conductivity (\u03a9\u207b\u00b9 cm\u207b\u00b9)": "13.3", "Power Factor (W/(K\u00b2m))": "5.74e-05", "S\u00b2 (\u03bcV/K)\u00b2": "43300.0", "Electronic fraction of thermal conductivity (\u03f0\u2091/\u03f0)": "0.00102"}, {"doi": "10.1143/JJAP.40.4644", "Electrical resistivity (\u03a9cm)": "0.000295", "Seebeck coefficient (\u03bcCV/K)": "82.0", "ZT": "0.68", "formula": "Na1Co2O4", "comment": "", "synthesis": "flux (NaCl), air", "form": "single crystal", "temperature": "300", "author": "Fujita 2001", "Structure": "ICSD #21001, 300K", "marker": "{'radius': 2.0477778155, 'lineColor': 'rgba(230,158,26,.8)', 'fillColor': 'rgba(230,158,26,0)'}", "Thermal conductivity (W/mK)": "19.08", "Average atomic mass (g/mol)": "29.26", "Scarcity (wt fraction/abundance)": "20930.0", "HHI (production)": "2036.0", "HHI (reserves)": "1740.0", "Unit cell volume (\u212b\u00b3)": "75.67", "Average atomic volume (\u212b\u00b3)": "10.81", "Atoms per unit cell": "7.0", "Electrical conductivity (\u03a9\u207b\u00b9 cm\u207b\u00b9)": "3390.0", "Power Factor (W/(K\u00b2m))": "0.00228", "S\u00b2 (\u03bcV/K)\u00b2": "6710.0", "Electronic fraction of thermal conductivity (\u03f0\u2091/\u03f0)": "0.13"}, {"doi": "10.1143/JJAP.40.4644", "Electrical resistivity (\u03a9cm)": "0.00211", "Seebeck coefficient (\u03bcCV/K)": "104.0", "ZT": "0.15", "formula": "Na1Co2O4", "comment": "", "synthesis": "solid state reaction, air", "form": "polycrystalline", "temperature": "300", "author": "Fujita 2001", "Structure": "ICSD #21001, 300K", "marker": "{'radius': 0.4622222222, 'lineColor': 'rgba(230,158,26,.8)', 'fillColor': 'rgba(230,158,26,0)'}", "Thermal conductivity (W/mK)": "1.904", "Average atomic mass (g/mol)": "29.26", "Scarcity (wt fraction/abundance)": "20930.0", "HHI (production)": "2036.0", "HHI (reserves)": "1740.0", "Unit cell volume (\u212b\u00b3)": "75.67", "Average atomic volume (\u212b\u00b3)": "10.81", "Atoms per unit cell": "7.0", "Electrical conductivity (\u03a9\u207b\u00b9 cm\u207b\u00b9)": "475.0", "Power Factor (W/(K\u00b2m))": "0.000514", "S\u00b2 (\u03bcV/K)\u00b2": "10800.0", "Electronic fraction of thermal conductivity (\u03f0\u2091/\u03f0)": "0.183"}, {"doi": "10.1063/1.1868063", "Electrical resistivity (\u03a9cm)": "0.00975", "Seebeck coefficient (\u03bcCV/K)": "-179.0", "ZT": "0.1", "formula": "Zr0.5Hf0.5Ni1Sn1", "comment": "", "synthesis": "arc-melted, Ar", "form": "polycrystalline", "temperature": "300", "author": "Sakurada 2005", "Structure": "ICSD #646828, 300K", "marker": "{'radius': 0.9, 'lineColor': 'rgba(115,44,123,.8)', 'fillColor': 'rgba(115,44,123,0)'}", "Thermal conductivity (W/mK)": "4.087", "Average atomic mass (g/mol)": "104.09", "Scarcity (wt fraction/abundance)": "262000.0", "HHI (production)": "2643.0", "HHI (reserves)": "2022.0", "Unit cell volume (\u212b\u00b3)": "226.87", "Average atomic volume (\u212b\u00b3)": "18.906", "Atoms per unit cell": "12.0", "Electrical conductivity (\u03a9\u207b\u00b9 cm\u207b\u00b9)": "103.0", "Power Factor (W/(K\u00b2m))": "0.000328", "S\u00b2 (\u03bcV/K)\u00b2": "32000.0", "Electronic fraction of thermal conductivity (\u03f0\u2091/\u03f0)": "0.018"}, {"doi": "10.1063/1.1868063", "Electrical resistivity (\u03a9cm)": "0.00904", "Seebeck coefficient (\u03bcCV/K)": "-189.0", "ZT": "0.12", "formula": "Zr0.4Hf0.4Ti0.2Ni1Sn1", "comment": "", "synthesis": "arc-melted, Ar", "form": "polycrystalline", "temperature": "300", "author": "Sakurada 2005", "Structure": "ICSD #646828, 300K", "marker": "{'radius': 0.3542234844, 'lineColor': 'rgba(115,44,123,.8)', 'fillColor': 'rgba(115,44,123,0)'}", "Thermal conductivity (W/mK)": "3.814", "Average atomic mass (g/mol)": "98.29", "Scarcity (wt fraction/abundance)": "258100.0", "HHI (production)": "2524.0", "HHI (reserves)": "1954.0", "Unit cell volume (\u212b\u00b3)": "226.87", "Average atomic volume (\u212b\u00b3)": "18.906", "Atoms per unit cell": "12.0", "Electrical conductivity (\u03a9\u207b\u00b9 cm\u207b\u00b9)": "111.0", "Power Factor (W/(K\u00b2m))": "0.000394", "S\u00b2 (\u03bcV/K)\u00b2": "35600.0", "Electronic fraction of thermal conductivity (\u03f0\u2091/\u03f0)": "0.021"}, {"doi": "10.1063/1.1868063", "Electrical resistivity (\u03a9cm)": "0.00861", "Seebeck coefficient (\u03bcCV/K)": "-370.0", "ZT": "0.48", "formula": "Zr0.35Hf0.35Ti0.3Ni1Sn1", "comment": "", "synthesis": "arc-melted, Ar", "form": "polycrystalline", "temperature": "300", "author": "Sakurada 2005", "Structure": "ICSD #646828, 300K", "marker": "{'radius': 1.4311492988, 'lineColor': 'rgba(115,44,123,.8)', 'fillColor': 'rgba(115,44,123,0)'}", "Thermal conductivity (W/mK)": "3.17", "Average atomic mass (g/mol)": "95.39", "Scarcity (wt fraction/abundance)": "256000.0", "HHI (production)": "2459.0", "HHI (reserves)": "1917.0", "Unit cell volume (\u212b\u00b3)": "226.87", "Average atomic volume (\u212b\u00b3)": "18.906", "Atoms per unit cell": "12.0", "Electrical conductivity (\u03a9\u207b\u00b9 cm\u207b\u00b9)": "116.0", "Power Factor (W/(K\u00b2m))": "0.00159", "S\u00b2 (\u03bcV/K)\u00b2": "137000.0", "Electronic fraction of thermal conductivity (\u03f0\u2091/\u03f0)": "0.027"}, {"doi": "10.1063/1.1868063", "Electrical resistivity (\u03a9cm)": "0.00476", "Seebeck coefficient (\u03bcCV/K)": "-312.0", "ZT": "0.61", "formula": "Zr0.25Hf0.25Ti0.5Ni1Sn1", "comment": "", "synthesis": "arc-melted, Ar", "form": "polycrystalline", "temperature": "300", "author": "Sakurada 2005", "Structure": "ICSD #646828, 300K", "marker": "{'radius': 1.8365463631, 'lineColor': 'rgba(115,44,123,.8)', 'fillColor': 'rgba(115,44,123,0)'}", "Thermal conductivity (W/mK)": "3.063", "Average atomic mass (g/mol)": "89.59", "Scarcity (wt fraction/abundance)": "251300.0", "HHI (production)": "2315.0", "HHI (reserves)": "1836.0", "Unit cell volume (\u212b\u00b3)": "226.87", "Average atomic volume (\u212b\u00b3)": "18.906", "Atoms per unit cell": "12.0", "Electrical conductivity (\u03a9\u207b\u00b9 cm\u207b\u00b9)": "210.0", "Power Factor (W/(K\u00b2m))": "0.00204", "S\u00b2 (\u03bcV/K)\u00b2": "97100.0", "Electronic fraction of thermal conductivity (\u03f0\u2091/\u03f0)": "0.05"}, {"doi": "10.1063/1.1868063", "Electrical resistivity (\u03a9cm)": "0.00481", "Seebeck coefficient (\u03bcCV/K)": "-252.0", "ZT": "0.4", "formula": "Zr0.15Hf0.15Ti0.7Ni1Sn1", "comment": "", "synthesis": "arc-melted, Ar", "form": "polycrystalline", "temperature": "300", "author": "Sakurada 2005", "Structure": "ICSD #646828, 300K", "marker": "{'radius': 1.1890120021, 'lineColor': 'rgba(115,44,123,.8)', 'fillColor': 'rgba(115,44,123,0)'}", "Thermal conductivity (W/mK)": "3.394", "Average atomic mass (g/mol)": "83.79", "Scarcity (wt fraction/abundance)": "246000.0", "HHI (production)": "2152.0", "HHI (reserves)": "1744.0", "Unit cell volume (\u212b\u00b3)": "226.87", "Average atomic volume (\u212b\u00b3)": "18.906", "Atoms per unit cell": "12.0", "Electrical conductivity (\u03a9\u207b\u00b9 cm\u207b\u00b9)": "208.0", "Power Factor (W/(K\u00b2m))": "0.00132", "S\u00b2 (\u03bcV/K)\u00b2": "63600.0", "Electronic fraction of thermal conductivity (\u03f0\u2091/\u03f0)": "0.045"}, {"doi": "http://www.jstor.org/stable/2889796", "Electrical resistivity (\u03a9cm)": "0.000993", "Seebeck coefficient (\u03bcCV/K)": "68.0", "ZT": "0.14", "formula": "Ce1Fe4Sb12", "comment": "", "synthesis": "melted, vacuum", "form": "polycrystalline", "temperature": "300", "author": "Sales 1996", "Structure": "ICSD #621065, 300K", "marker": "{'radius': 0.4222149768, 'lineColor': 'rgba(153,153,153,.8)', 'fillColor': 'rgba(153,153,153,0)'}", "Thermal conductivity (W/mK)": "", "Average atomic mass (g/mol)": "107.33", "Scarcity (wt fraction/abundance)": "4005000.0", "HHI (production)": "7355.0", "HHI (reserves)": "3146.0", "Unit cell volume (\u212b\u00b3)": "762.3", "Average atomic volume (\u212b\u00b3)": "22.421", "Atoms per unit cell": "34.0", "Electrical conductivity (\u03a9\u207b\u00b9 cm\u207b\u00b9)": "1010.0", "Power Factor (W/(K\u00b2m))": "0.000469", "S\u00b2 (\u03bcV/K)\u00b2": "4660.0", "Electronic fraction of thermal conductivity (\u03f0\u2091/\u03f0)": ""}, {"doi": "http://www.jstor.org/stable/2889796", "Electrical resistivity (\u03a9cm)": "0.00147", "Seebeck coefficient (\u03bcCV/K)": "87.0", "ZT": "0.15", "formula": "Ce1Fe3Co1Sb12", "comment": "Unit Cell =Ce0.78 (Fe3.07 Co0.93) Sb11.69", "synthesis": "melted, vacuum", "form": "polycrystalline", "temperature": "300", "author": "Sales 1996", "Structure": "ICSD #96163, 300K", "marker": "{'radius': 0.4578165977, 'lineColor': 'rgba(153,153,153,.8)', 'fillColor': 'rgba(153,153,153,0)'}", "Thermal conductivity (W/mK)": "1.37", "Average atomic mass (g/mol)": "107.51", "Scarcity (wt fraction/abundance)": "4000000.0", "HHI (production)": "7367.0", "HHI (reserves)": "3185.0", "Unit cell volume (\u212b\u00b3)": "756.81", "Average atomic volume (\u212b\u00b3)": "22.259", "Atoms per unit cell": "34.0", "Electrical conductivity (\u03a9\u207b\u00b9 cm\u207b\u00b9)": "679.0", "Power Factor (W/(K\u00b2m))": "0.000509", "S\u00b2 (\u03bcV/K)\u00b2": "7490.0", "Electronic fraction of thermal conductivity (\u03f0\u2091/\u03f0)": "0.363"}, {"doi": "http://www.jstor.org/stable/2889796", "Electrical resistivity (\u03a9cm)": "0.00274", "Seebeck coefficient (\u03bcCV/K)": "104.0", "ZT": "0.12", "formula": "Ce1Fe2.5Co1.5Sb12", "comment": "", "synthesis": "melted, vacuum", "form": "polycrystalline", "temperature": "300", "author": "Sales 1996", "Structure": "ICSD #96163, 300K", "marker": "{'radius': 0.3572873484, 'lineColor': 'rgba(153,153,153,.8)', 'fillColor': 'rgba(153,153,153,0)'}", "Thermal conductivity (W/mK)": "", "Average atomic mass (g/mol)": "107.6", "Scarcity (wt fraction/abundance)": "3997000.0", "HHI (production)": "7373.0", "HHI (reserves)": "3204.0", "Unit cell volume (\u212b\u00b3)": "756.81", "Average atomic volume (\u212b\u00b3)": "22.259", "Atoms per unit cell": "34.0", "Electrical conductivity (\u03a9\u207b\u00b9 cm\u207b\u00b9)": "365.0", "Power Factor (W/(K\u00b2m))": "0.000397", "S\u00b2 (\u03bcV/K)\u00b2": "10900.0", "Electronic fraction of thermal conductivity (\u03f0\u2091/\u03f0)": ""}, {"doi": "http://www.jstor.org/stable/2889796", "Electrical resistivity (\u03a9cm)": "0.00473", "Seebeck coefficient (\u03bcCV/K)": "108.0", "ZT": "0.07", "formula": "Ce1Fe2Co2Sb12", "comment": "", "synthesis": "melted, vacuum", "form": "polycrystalline", "temperature": "300", "author": "Sales 1996", "Structure": "ICSD #96163, 300K", "marker": "{'radius': 0.9, 'lineColor': 'rgba(153,153,153,.8)', 'fillColor': 'rgba(153,153,153,0)'}", "Thermal conductivity (W/mK)": "", "Average atomic mass (g/mol)": "107.69", "Scarcity (wt fraction/abundance)": "3994000.0", "HHI (production)": "7379.0", "HHI (reserves)": "3223.0", "Unit cell volume (\u212b\u00b3)": "747.0", "Average atomic volume (\u212b\u00b3)": "21.971", "Atoms per unit cell": "34.0", "Electrical conductivity (\u03a9\u207b\u00b9 cm\u207b\u00b9)": "211.0", "Power Factor (W/(K\u00b2m))": "0.000245", "S\u00b2 (\u03bcV/K)\u00b2": "11600.0", "Electronic fraction of thermal conductivity (\u03f0\u2091/\u03f0)": ""}, {"doi": "http://www.jstor.org/stable/2889796", "Electrical resistivity (\u03a9cm)": "0.01", "Seebeck coefficient (\u03bcCV/K)": "-87.0", "ZT": "0.02", "formula": "Ce1Fe1Co3Sb12", "comment": "", "synthesis": "melted, vacuum", "form": "polycrystalline", "temperature": "300", "author": "Sales 1996", "Structure": "ICSD #96163, 300K", "marker": "{'radius': 0.9, 'lineColor': 'rgba(153,153,153,.8)', 'fillColor': 'rgba(153,153,153,0)'}", "Thermal conductivity (W/mK)": "", "Average atomic mass (g/mol)": "107.88", "Scarcity (wt fraction/abundance)": "3988000.0", "HHI (production)": "7391.0", "HHI (reserves)": "3261.0", "Unit cell volume (\u212b\u00b3)": "747.0", "Average atomic volume (\u212b\u00b3)": "21.971", "Atoms per unit cell": "34.0", "Electrical conductivity (\u03a9\u207b\u00b9 cm\u207b\u00b9)": "95.7", "Power Factor (W/(K\u00b2m))": "7.24e-05", "S\u00b2 (\u03bcV/K)\u00b2": "7570.0", "Electronic fraction of thermal conductivity (\u03f0\u2091/\u03f0)": ""}, {"doi": "http://www.jstor.org/stable/2889796", "Electrical resistivity (\u03a9cm)": "0.061", "Seebeck coefficient (\u03bcCV/K)": "16.0", "ZT": "0.000131", "formula": "Ce1Fe1.5Co2.5Sb12", "comment": "", "synthesis": "melted, vacuum", "form": "polycrystalline", "temperature": "300", "author": "Sales 1996", "Structure": "ICSD #96163, 300K", "marker": "{'radius': 0.9, 'lineColor': 'rgba(153,153,153,.8)', 'fillColor': 'rgba(153,153,153,0)'}", "Thermal conductivity (W/mK)": "", "Average atomic mass (g/mol)": "107.78", "Scarcity (wt fraction/abundance)": "3991000.0", "HHI (production)": "7385.0", "HHI (reserves)": "3242.0", "Unit cell volume (\u212b\u00b3)": "747.0", "Average atomic volume (\u212b\u00b3)": "21.971", "Atoms per unit cell": "34.0", "Electrical conductivity (\u03a9\u207b\u00b9 cm\u207b\u00b9)": "16.4", "Power Factor (W/(K\u00b2m))": "4.38e-07", "S\u00b2 (\u03bcV/K)\u00b2": "267.0", "Electronic fraction of thermal conductivity (\u03f0\u2091/\u03f0)": ""}, {"doi": "http://www.jstor.org/stable/2889796", "Electrical resistivity (\u03a9cm)": "0.00164", "Seebeck coefficient (\u03bcCV/K)": "108.0", "ZT": "0.21", "formula": "La1Fe3Co1Sb12", "comment": "", "synthesis": "melted, vacuum", "form": "polycrystalline", "temperature": "300", "author": "Sales 1996", "Structure": "ICSD #280118, 295K", "marker": "{'radius': 0.6435399798, 'lineColor': 'rgba(153,153,153,.8)', 'fillColor': 'rgba(153,153,153,0)'}", "Thermal conductivity (W/mK)": "1.6", "Average atomic mass (g/mol)": "107.44", "Scarcity (wt fraction/abundance)": "4003000.0", "HHI (production)": "7366.0", "HHI (reserves)": "3185.0", "Unit cell volume (\u212b\u00b3)": "752.85", "Average atomic volume (\u212b\u00b3)": "22.143", "Atoms per unit cell": "34.0", "Electrical conductivity (\u03a9\u207b\u00b9 cm\u207b\u00b9)": "609.0", "Power Factor (W/(K\u00b2m))": "0.000715", "S\u00b2 (\u03bcV/K)\u00b2": "11700.0", "Electronic fraction of thermal conductivity (\u03f0\u2091/\u03f0)": "0.278"}, {"doi": "10.1016/j.jallcom.2004.05.078", "Electrical resistivity (\u03a9cm)": "0.00932", "Seebeck coefficient (\u03bcCV/K)": "-177.0", "ZT": "0.1", "formula": "Zr0.5Hf0.5Ni1Sn1", "comment": "", "synthesis": "arc-melted, Ar", "form": "polycrystalline", "temperature": "300", "author": "Shutoh 2005", "Structure": "ICSD #646828, 300K", "marker": "{'radius': 0.303279806, 'lineColor': 'rgba(115,44,123,.8)', 'fillColor': 'rgba(115,44,123,0)'}", "Thermal conductivity (W/mK)": "3.949", "Average atomic mass (g/mol)": "104.09", "Scarcity (wt fraction/abundance)": "262000.0", "HHI (production)": "2643.0", "HHI (reserves)": "2022.0", "Unit cell volume (\u212b\u00b3)": "226.87", "Average atomic volume (\u212b\u00b3)": "18.906", "Atoms per unit cell": "12.0", "Electrical conductivity (\u03a9\u207b\u00b9 cm\u207b\u00b9)": "107.0", "Power Factor (W/(K\u00b2m))": "0.000337", "S\u00b2 (\u03bcV/K)\u00b2": "31400.0", "Electronic fraction of thermal conductivity (\u03f0\u2091/\u03f0)": "0.02"}, {"doi": "10.1016/j.jallcom.2004.05.078", "Electrical resistivity (\u03a9cm)": "0.00241", "Seebeck coefficient (\u03bcCV/K)": "-250.0", "ZT": "0.78", "formula": "Zr0.5Hf0.5Ni1Sn1.998Sb0.002", "comment": "", "synthesis": "arc-melted, Ar", "form": "polycrystalline", "temperature": "300", "author": "Shutoh 2005", "Structure": "ICSD #646828, 300K", "marker": "{'radius': 2.3359634551, 'lineColor': 'rgba(115,44,123,.8)', 'fillColor': 'rgba(115,44,123,0)'}", "Thermal conductivity (W/mK)": "2.887", "Average atomic mass (g/mol)": "107.74", "Scarcity (wt fraction/abundance)": "314900.0", "HHI (production)": "2632.0", "HHI (reserves)": "1917.0", "Unit cell volume (\u212b\u00b3)": "226.87", "Average atomic volume (\u212b\u00b3)": "18.906", "Atoms per unit cell": "12.0", "Electrical conductivity (\u03a9\u207b\u00b9 cm\u207b\u00b9)": "415.0", "Power Factor (W/(K\u00b2m))": "0.0026", "S\u00b2 (\u03bcV/K)\u00b2": "62500.0", "Electronic fraction of thermal conductivity (\u03f0\u2091/\u03f0)": "0.105"}, {"doi": "10.1016/j.jallcom.2004.05.078", "Electrical resistivity (\u03a9cm)": "0.00117", "Seebeck coefficient (\u03bcCV/K)": "-211.0", "ZT": "1.15", "formula": "Zr0.5Hf0.5Ni1Sn1.994Sb0.006", "comment": "", "synthesis": "arc-melted, Ar", "form": "polycrystalline", "temperature": "300", "author": "Shutoh 2005", "Structure": "ICSD #646828, 300K", "marker": "{'radius': 3.4364408233, 'lineColor': 'rgba(115,44,123,.8)', 'fillColor': 'rgba(115,44,123,0)'}", "Thermal conductivity (W/mK)": "2.767", "Average atomic mass (g/mol)": "107.75", "Scarcity (wt fraction/abundance)": "320000.0", "HHI (production)": "2638.0", "HHI (reserves)": "1919.0", "Unit cell volume (\u212b\u00b3)": "226.87", "Average atomic volume (\u212b\u00b3)": "18.906", "Atoms per unit cell": "12.0", "Electrical conductivity (\u03a9\u207b\u00b9 cm\u207b\u00b9)": "858.0", "Power Factor (W/(K\u00b2m))": "0.00382", "S\u00b2 (\u03bcV/K)\u00b2": "44500.0", "Electronic fraction of thermal conductivity (\u03f0\u2091/\u03f0)": "0.227"}, {"doi": "10.1016/j.jallcom.2004.05.078", "Electrical resistivity (\u03a9cm)": "0.00877", "Seebeck coefficient (\u03bcCV/K)": "-182.0", "ZT": "0.11", "formula": "Zr0.4Hf0.4Ti0.2Ni1Sn1", "comment": "", "synthesis": "arc-melted, Ar", "form": "polycrystalline", "temperature": "300", "author": "Shutoh 2005", "Structure": "ICSD #646828, 300K", "marker": "{'radius': 0.3389485471, 'lineColor': 'rgba(115,44,123,.8)', 'fillColor': 'rgba(115,44,123,0)'}", "Thermal conductivity (W/mK)": "", "Average atomic mass (g/mol)": "98.29", "Scarcity (wt fraction/abundance)": "258100.0", "HHI (production)": "2524.0", "HHI (reserves)": "1954.0", "Unit cell volume (\u212b\u00b3)": "226.87", "Average atomic volume (\u212b\u00b3)": "18.906", "Atoms per unit cell": "12.0", "Electrical conductivity (\u03a9\u207b\u00b9 cm\u207b\u00b9)": "114.0", "Power Factor (W/(K\u00b2m))": "0.000377", "S\u00b2 (\u03bcV/K)\u00b2": "33000.0", "Electronic fraction of thermal conductivity (\u03f0\u2091/\u03f0)": ""}, {"doi": "10.1016/j.jallcom.2004.05.078", "Electrical resistivity (\u03a9cm)": "0.00841", "Seebeck coefficient (\u03bcCV/K)": "-330.0", "ZT": "0.39", "formula": "Zr0.35Hf0.35Ti0.3Ni1Sn1", "comment": "", "synthesis": "arc-melted, Ar", "form": "polycrystalline", "temperature": "300", "author": "Shutoh 2005", "Structure": "ICSD #646828, 300K", "marker": "{'radius': 1.1633861235, 'lineColor': 'rgba(115,44,123,.8)', 'fillColor': 'rgba(115,44,123,0)'}", "Thermal conductivity (W/mK)": "", "Average atomic mass (g/mol)": "95.39", "Scarcity (wt fraction/abundance)": "256000.0", "HHI (production)": "2459.0", "HHI (reserves)": "1917.0", "Unit cell volume (\u212b\u00b3)": "226.87", "Average atomic volume (\u212b\u00b3)": "18.906", "Atoms per unit cell": "12.0", "Electrical conductivity (\u03a9\u207b\u00b9 cm\u207b\u00b9)": "119.0", "Power Factor (W/(K\u00b2m))": "0.00129", "S\u00b2 (\u03bcV/K)\u00b2": "109000.0", "Electronic fraction of thermal conductivity (\u03f0\u2091/\u03f0)": ""}, {"doi": "10.1016/j.jallcom.2004.05.078", "Electrical resistivity (\u03a9cm)": "0.00846", "Seebeck coefficient (\u03bcCV/K)": "-316.0", "ZT": "0.35", "formula": "Zr0.3Hf0.3Ti0.4Ni1Sn1", "comment": "", "synthesis": "arc-melted, Ar", "form": "polycrystalline", "temperature": "300", "author": "Shutoh 2005", "Structure": "ICSD #646828, 300K", "marker": "{'radius': 1.0637609836, 'lineColor': 'rgba(115,44,123,.8)', 'fillColor': 'rgba(115,44,123,0)'}", "Thermal conductivity (W/mK)": "", "Average atomic mass (g/mol)": "92.49", "Scarcity (wt fraction/abundance)": "253700.0", "HHI (production)": "2389.0", "HHI (reserves)": "1878.0", "Unit cell volume (\u212b\u00b3)": "226.87", "Average atomic volume (\u212b\u00b3)": "18.906", "Atoms per unit cell": "12.0", "Electrical conductivity (\u03a9\u207b\u00b9 cm\u207b\u00b9)": "118.0", "Power Factor (W/(K\u00b2m))": "0.00118", "S\u00b2 (\u03bcV/K)\u00b2": "100000.0", "Electronic fraction of thermal conductivity (\u03f0\u2091/\u03f0)": ""}, {"doi": "10.1016/j.jallcom.2004.05.078", "Electrical resistivity (\u03a9cm)": "0.00495", "Seebeck coefficient (\u03bcCV/K)": "-304.0", "ZT": "0.56", "formula": "Zr0.25Hf0.25Ti0.5Ni1Sn1", "comment": "", "synthesis": "arc-melted, Ar", "form": "polycrystalline", "temperature": "300", "author": "Shutoh 2005", "Structure": "ICSD #646828, 300K", "marker": "{'radius': 1.6757988487, 'lineColor': 'rgba(115,44,123,.8)', 'fillColor': 'rgba(115,44,123,0)'}", "Thermal conductivity (W/mK)": "", "Average atomic mass (g/mol)": "89.59", "Scarcity (wt fraction/abundance)": "251300.0", "HHI (production)": "2315.0", "HHI (reserves)": "1836.0", "Unit cell volume (\u212b\u00b3)": "226.87", "Average atomic volume (\u212b\u00b3)": "18.906", "Atoms per unit cell": "12.0", "Electrical conductivity (\u03a9\u207b\u00b9 cm\u207b\u00b9)": "202.0", "Power Factor (W/(K\u00b2m))": "0.00186", "S\u00b2 (\u03bcV/K)\u00b2": "92200.0", "Electronic fraction of thermal conductivity (\u03f0\u2091/\u03f0)": ""}, {"doi": "10.1016/j.jallcom.2004.05.078", "Electrical resistivity (\u03a9cm)": "0.00467", "Seebeck coefficient (\u03bcCV/K)": "-251.0", "ZT": "0.4", "formula": "Zr0.15Hf0.15Ti0.7Ni1Sn1", "comment": "", "synthesis": "arc-melted, Ar", "form": "polycrystalline", "temperature": "300", "author": "Shutoh 2005", "Structure": "ICSD #646828, 300K", "marker": "{'radius': 1.2105126821, 'lineColor': 'rgba(115,44,123,.8)', 'fillColor': 'rgba(115,44,123,0)'}", "Thermal conductivity (W/mK)": "", "Average atomic mass (g/mol)": "83.79", "Scarcity (wt fraction/abundance)": "246000.0", "HHI (production)": "2152.0", "HHI (reserves)": "1744.0", "Unit cell volume (\u212b\u00b3)": "226.87", "Average atomic volume (\u212b\u00b3)": "18.906", "Atoms per unit cell": "12.0", "Electrical conductivity (\u03a9\u207b\u00b9 cm\u207b\u00b9)": "214.0", "Power Factor (W/(K\u00b2m))": "0.00135", "S\u00b2 (\u03bcV/K)\u00b2": "62900.0", "Electronic fraction of thermal conductivity (\u03f0\u2091/\u03f0)": ""}, {"doi": "http://orbit.dtu.dk/en/publications/improvement-of-niobium-doped-srtio3-by-nanostructuring(2b6f4b33-1a6f-4472-ac18-6996f91cd743).html", "Electrical resistivity (\u03a9cm)": "0.00462", "Seebeck coefficient (\u03bcCV/K)": "-64.0", "ZT": "0.03", "formula": "Sr1Ti0.8Nb0.2O3", "comment": "Unit cell=Sr0.8 Ti0.6 Nb0.4 O3", "synthesis": "solid state reaction, air", "form": "polycrystalline", "temperature": "300", "author": "Sonne 2010", "Structure": "ICSD #174464, 293K", "marker": "{'radius': 0.9, 'lineColor': 'rgba(3,63,140,.8)', 'fillColor': 'rgba(3,63,140,0)'}", "Thermal conductivity (W/mK)": "7.96", "Average atomic mass (g/mol)": "38.5", "Scarcity (wt fraction/abundance)": "6498.0", "HHI (production)": "3072.0", "HHI (reserves)": "2648.0", "Unit cell volume (\u212b\u00b3)": "60.64", "Average atomic volume (\u212b\u00b3)": "12.128", "Atoms per unit cell": "5.0", "Electrical conductivity (\u03a9\u207b\u00b9 cm\u207b\u00b9)": "217.0", "Power Factor (W/(K\u00b2m))": "8.74e-05", "S\u00b2 (\u03bcV/K)\u00b2": "4040.0", "Electronic fraction of thermal conductivity (\u03f0\u2091/\u03f0)": "0.02"}, {"doi": "10.1007/978-3-540-88201-5_24", "Electrical resistivity (\u03a9cm)": "0.00962", "Seebeck coefficient (\u03bcCV/K)": "-50.0", "ZT": "0.00771", "formula": "Sr1Dy0.08Ti0.92O3", "comment": "", "synthesis": "solid state reaction, air", "form": "polycrystalline", "temperature": "300", "author": "Tinh 2009", "Structure": "ICSD #174464, 293K", "marker": "{'radius': 0.9, 'lineColor': 'rgba(26,191,191,.8)', 'fillColor': 'rgba(26,191,191,0)'}", "Thermal conductivity (W/mK)": "4.195", "Average atomic mass (g/mol)": "38.53", "Scarcity (wt fraction/abundance)": "13120.0", "HHI (production)": "2920.0", "HHI (reserves)": "2055.0", "Unit cell volume (\u212b\u00b3)": "60.64", "Average atomic volume (\u212b\u00b3)": "12.128", "Atoms per unit cell": "5.0", "Electrical conductivity (\u03a9\u207b\u00b9 cm\u207b\u00b9)": "104.0", "Power Factor (W/(K\u00b2m))": "2.57e-05", "S\u00b2 (\u03bcV/K)\u00b2": "2470.0", "Electronic fraction of thermal conductivity (\u03f0\u2091/\u03f0)": "0.018"}, {"doi": "10.1007/978-3-540-88201-5_24", "Electrical resistivity (\u03a9cm)": "0.0026", "Seebeck coefficient (\u03bcCV/K)": "-32.0", "ZT": "0.01", "formula": "Sr1Nd0.17Ti0.83O3", "comment": "", "synthesis": "solid state reaction, air", "form": "polycrystalline", "temperature": "300", "author": "Tinh 2009", "Structure": "ICSD #174464, 293K", "marker": "{'radius': 0.9, 'lineColor': 'rgba(26,191,191,.8)', 'fillColor': 'rgba(26,191,191,0)'}", "Thermal conductivity (W/mK)": "6.19", "Average atomic mass (g/mol)": "39.97", "Scarcity (wt fraction/abundance)": "4528.0", "HHI (production)": "3337.0", "HHI (reserves)": "2128.0", "Unit cell volume (\u212b\u00b3)": "60.64", "Average atomic volume (\u212b\u00b3)": "12.128", "Atoms per unit cell": "5.0", "Electrical conductivity (\u03a9\u207b\u00b9 cm\u207b\u00b9)": "385.0", "Power Factor (W/(K\u00b2m))": "4.07e-05", "S\u00b2 (\u03bcV/K)\u00b2": "1060.0", "Electronic fraction of thermal conductivity (\u03f0\u2091/\u03f0)": "0.046"}, {"doi": "10.1007/978-3-540-88201-5_24", "Electrical resistivity (\u03a9cm)": "0.00184", "Seebeck coefficient (\u03bcCV/K)": "-34.0", "ZT": "0.02", "formula": "Sr1Nd0.2Ti0.8O3", "comment": "", "synthesis": "solid state reaction, air", "form": "polycrystalline", "temperature": "300", "author": "Tinh 2009", "Structure": "ICSD #174464, 293K", "marker": "{'radius': 0.9, 'lineColor': 'rgba(26,191,191,.8)', 'fillColor': 'rgba(26,191,191,0)'}", "Thermal conductivity (W/mK)": "5.53", "Average atomic mass (g/mol)": "40.55", "Scarcity (wt fraction/abundance)": "5035.0", "HHI (production)": "3484.0", "HHI (reserves)": "2153.0", "Unit cell volume (\u212b\u00b3)": "60.64", "Average atomic volume (\u212b\u00b3)": "12.128", "Atoms per unit cell": "5.0", "Electrical conductivity (\u03a9\u207b\u00b9 cm\u207b\u00b9)": "544.0", "Power Factor (W/(K\u00b2m))": "6.44e-05", "S\u00b2 (\u03bcV/K)\u00b2": "1180.0", "Electronic fraction of thermal conductivity (\u03f0\u2091/\u03f0)": "0.072"}, {"doi": "10.1007/978-3-540-88201-5_24", "Electrical resistivity (\u03a9cm)": "0.00225", "Seebeck coefficient (\u03bcCV/K)": "-23.0", "ZT": "0.00682", "formula": "Sr1Nd0.24Ti0.76O3", "comment": "", "synthesis": "solid state reaction, air", "form": "polycrystalline", "temperature": "300", "author": "Tinh 2009", "Structure": "ICSD #174464, 293K", "marker": "{'radius': 0.9, 'lineColor': 'rgba(26,191,191,.8)', 'fillColor': 'rgba(26,191,191,0)'}", "Thermal conductivity (W/mK)": "5.98", "Average atomic mass (g/mol)": "41.32", "Scarcity (wt fraction/abundance)": "5689.0", "HHI (production)": "3673.0", "HHI (reserves)": "2186.0", "Unit cell volume (\u212b\u00b3)": "60.64", "Average atomic volume (\u212b\u00b3)": "12.128", "Atoms per unit cell": "5.0", "Electrical conductivity (\u03a9\u207b\u00b9 cm\u207b\u00b9)": "445.0", "Power Factor (W/(K\u00b2m))": "2.27e-05", "S\u00b2 (\u03bcV/K)\u00b2": "511.0", "Electronic fraction of thermal conductivity (\u03f0\u2091/\u03f0)": "0.054"}, {"doi": "10.1039/c0jm02011g", "Electrical resistivity (\u03a9cm)": "0.00231", "Seebeck coefficient (\u03bcCV/K)": "122.0", "ZT": "0.19", "formula": "Zn4Sb3", "comment": "Unit Cell = (Zn4 Sb3)1.04", "synthesis": "solid state reaction, Ar", "form": "polycrystalline", "temperature": "300", "author": "Toberer 2010", "Structure": "ICSD #52403, 300K", "marker": "{'radius': 0.5814355137, 'lineColor': 'rgba(255,80,0,.8)', 'fillColor': 'rgba(255,80,0,0)'}", "Thermal conductivity (W/mK)": "0.77", "Average atomic mass (g/mol)": "89.54", "Scarcity (wt fraction/abundance)": "2919000.0", "HHI (production)": "5264.0", "HHI (reserves)": "2783.0", "Unit cell volume (\u212b\u00b3)": "1610.64", "Average atomic volume (\u212b\u00b3)": "25.566", "Atoms per unit cell": "63.0", "Electrical conductivity (\u03a9\u207b\u00b9 cm\u207b\u00b9)": "433.0", "Power Factor (W/(K\u00b2m))": "0.000646", "S\u00b2 (\u03bcV/K)\u00b2": "14900.0", "Electronic fraction of thermal conductivity (\u03f0\u2091/\u03f0)": "0.412"}, {"doi": "10.1039/c0jm02011g", "Electrical resistivity (\u03a9cm)": "0.00213", "Seebeck coefficient (\u03bcCV/K)": "127.0", "ZT": "0.23", "formula": "Zn4Sb3", "comment": "", "synthesis": "solid state reaction, Ar", "form": "polycrystalline", "temperature": "300", "author": "Toberer 2010", "Structure": "ICSD #52403, 300K", "marker": "{'radius': 0.6815940098, 'lineColor': 'rgba(255,80,0,.8)', 'fillColor': 'rgba(255,80,0,0)'}", "Thermal conductivity (W/mK)": "0.76", "Average atomic mass (g/mol)": "89.54", "Scarcity (wt fraction/abundance)": "2919000.0", "HHI (production)": "5264.0", "HHI (reserves)": "2783.0", "Unit cell volume (\u212b\u00b3)": "1610.64", "Average atomic volume (\u212b\u00b3)": "25.566", "Atoms per unit cell": "63.0", "Electrical conductivity (\u03a9\u207b\u00b9 cm\u207b\u00b9)": "470.0", "Power Factor (W/(K\u00b2m))": "0.000757", "S\u00b2 (\u03bcV/K)\u00b2": "16100.0", "Electronic fraction of thermal conductivity (\u03f0\u2091/\u03f0)": "0.453"}, {"doi": "10.1039/c0jm02011g", "Electrical resistivity (\u03a9cm)": "0.00217", "Seebeck coefficient (\u03bcCV/K)": "136.0", "ZT": "0.25", "formula": "Zn4Sb3", "comment": "", "synthesis": "solid state reaction, Ar", "form": "polycrystalline", "temperature": "300", "author": "Toberer 2010", "Structure": "ICSD #52403, 300K", "marker": "{'radius': 0.7647174546, 'lineColor': 'rgba(255,80,0,.8)', 'fillColor': 'rgba(255,80,0,0)'}", "Thermal conductivity (W/mK)": "0.783", "Average atomic mass (g/mol)": "89.54", "Scarcity (wt fraction/abundance)": "2919000.0", "HHI (production)": "5264.0", "HHI (reserves)": "2783.0", "Unit cell volume (\u212b\u00b3)": "1610.64", "Average atomic volume (\u212b\u00b3)": "25.566", "Atoms per unit cell": "63.0", "Electrical conductivity (\u03a9\u207b\u00b9 cm\u207b\u00b9)": "460.0", "Power Factor (W/(K\u00b2m))": "0.00085", "S\u00b2 (\u03bcV/K)\u00b2": "18500.0", "Electronic fraction of thermal conductivity (\u03f0\u2091/\u03f0)": "0.43"}, {"doi": "10.1039/A602506D", "Electrical resistivity (\u03a9cm)": "0.26", "Seebeck coefficient (\u03bcCV/K)": "-301.0", "ZT": "0.01", "formula": "Zn1O1", "comment": "", "synthesis": "solid state reaction, air", "form": "polycrystalline", "temperature": "300", "author": "Tsubota 1997", "Structure": "ICSD #26170, 295K", "marker": "{'radius': 0.9, 'lineColor': 'rgba(3,63,140,.8)', 'fillColor': 'rgba(3,63,140,0)'}", "Thermal conductivity (W/mK)": "48.7", "Average atomic mass (g/mol)": "40.69", "Scarcity (wt fraction/abundance)": "10780.0", "HHI (production)": "1363.0", "HHI (reserves)": "1621.0", "Unit cell volume (\u212b\u00b3)": "47.62", "Average atomic volume (\u212b\u00b3)": "11.905", "Atoms per unit cell": "4.0", "Electrical conductivity (\u03a9\u207b\u00b9 cm\u207b\u00b9)": "0.059", "Power Factor (W/(K\u00b2m))": "3.49e-05", "S\u00b2 (\u03bcV/K)\u00b2": "90600.0", "Electronic fraction of thermal conductivity (\u03f0\u2091/\u03f0)": "8.89e-07"}, {"doi": "10.1039/A602506D", "Electrical resistivity (\u03a9cm)": "0.00562", "Seebeck coefficient (\u03bcCV/K)": "-154.0", "ZT": "0.13", "formula": "Zn0.995Al0.005O1", "comment": "*kappa estimated", "synthesis": "solid state reaction, air", "form": "polycrystalline", "temperature": "300", "author": "Tsubota 1997", "Structure": "ICSD #26170, 295K", "marker": "{'radius': 0.3796715247, 'lineColor': 'rgba(3,63,140,.8)', 'fillColor': 'rgba(3,63,140,0)'}", "Thermal conductivity (W/mK)": "44.495", "Average atomic mass (g/mol)": "40.59", "Scarcity (wt fraction/abundance)": "10760.0", "HHI (production)": "1362.0", "HHI (reserves)": "1619.0", "Unit cell volume (\u212b\u00b3)": "47.62", "Average atomic volume (\u212b\u00b3)": "11.905", "Atoms per unit cell": "4.0", "Electrical conductivity (\u03a9\u207b\u00b9 cm\u207b\u00b9)": "155.0", "Power Factor (W/(K\u00b2m))": "0.000422", "S\u00b2 (\u03bcV/K)\u00b2": "23700.0", "Electronic fraction of thermal conductivity (\u03f0\u2091/\u03f0)": "0.00254"}, {"doi": "10.1039/A602506D", "Electrical resistivity (\u03a9cm)": "0.00275", "Seebeck coefficient (\u03bcCV/K)": "-179.0", "ZT": "0.35", "formula": "Zn0.99Al0.01O1", "comment": "*kappa estimated", "synthesis": "solid state reaction, air", "form": "polycrystalline", "temperature": "300", "author": "Tsubota 1997", "Structure": "ICSD #26170, 295K", "marker": "{'radius': 1.0453557345, 'lineColor': 'rgba(3,63,140,.8)', 'fillColor': 'rgba(3,63,140,0)'}", "Thermal conductivity (W/mK)": "44.495", "Average atomic mass (g/mol)": "40.5", "Scarcity (wt fraction/abundance)": "10730.0", "HHI (production)": "1362.0", "HHI (reserves)": "1616.0", "Unit cell volume (\u212b\u00b3)": "47.62", "Average atomic volume (\u212b\u00b3)": "11.905", "Atoms per unit cell": "4.0", "Electrical conductivity (\u03a9\u207b\u00b9 cm\u207b\u00b9)": "312.0", "Power Factor (W/(K\u00b2m))": "0.00116", "S\u00b2 (\u03bcV/K)\u00b2": "32000.0", "Electronic fraction of thermal conductivity (\u03f0\u2091/\u03f0)": "0.00513"}, {"doi": "10.1039/A602506D", "Electrical resistivity (\u03a9cm)": "0.0012", "Seebeck coefficient (\u03bcCV/K)": "-138.0", "ZT": "0.47", "formula": "Zn0.98Al0.02O1", "comment": "", "synthesis": "solid state reaction, air", "form": "polycrystalline", "temperature": "300", "author": "Tsubota 1997", "Structure": "ICSD #26170, 295K", "marker": "{'radius': 1.4238335397, 'lineColor': 'rgba(3,63,140,.8)', 'fillColor': 'rgba(3,63,140,0)'}", "Thermal conductivity (W/mK)": "40.29", "Average atomic mass (g/mol)": "40.31", "Scarcity (wt fraction/abundance)": "10670.0", "HHI (production)": "1361.0", "HHI (reserves)": "1612.0", "Unit cell volume (\u212b\u00b3)": "47.62", "Average atomic volume (\u212b\u00b3)": "11.905", "Atoms per unit cell": "4.0", "Electrical conductivity (\u03a9\u207b\u00b9 cm\u207b\u00b9)": "779.0", "Power Factor (W/(K\u00b2m))": "0.00158", "S\u00b2 (\u03bcV/K)\u00b2": "19000.0", "Electronic fraction of thermal conductivity (\u03f0\u2091/\u03f0)": "0.014"}, {"doi": "10.1039/A602506D", "Electrical resistivity (\u03a9cm)": "0.00132", "Seebeck coefficient (\u03bcCV/K)": "-175.0", "ZT": "0.7", "formula": "Zn0.95Al0.05O1", "comment": "", "synthesis": "solid state reaction, air", "form": "polycrystalline", "temperature": "300", "author": "Tsubota 1997", "Structure": "ICSD #26170, 295K", "marker": "{'radius': 2.086697616, 'lineColor': 'rgba(3,63,140,.8)', 'fillColor': 'rgba(3,63,140,0)'}", "Thermal conductivity (W/mK)": "34.5", "Average atomic mass (g/mol)": "39.73", "Scarcity (wt fraction/abundance)": "10490.0", "HHI (production)": "1358.0", "HHI (reserves)": "1599.0", "Unit cell volume (\u212b\u00b3)": "47.62", "Average atomic volume (\u212b\u00b3)": "11.905", "Atoms per unit cell": "4.0", "Electrical conductivity (\u03a9\u207b\u00b9 cm\u207b\u00b9)": "690.0", "Power Factor (W/(K\u00b2m))": "0.00232", "S\u00b2 (\u03bcV/K)\u00b2": "30600.0", "Electronic fraction of thermal conductivity (\u03f0\u2091/\u03f0)": "0.015"}, {"doi": "10.1016/j.jallcom.2010.06.195", "Electrical resistivity (\u03a9cm)": "5.017", "Seebeck coefficient (\u03bcCV/K)": "-40.0", "ZT": "9.35e-06", "formula": "Sr1Nb0.15Ti0.85O3", "comment": "Unit cell=Sr0.8 Ti0.6 Nb0.4 O3", "synthesis": "solid state reaction, Ar", "form": "polycrystalline", "temperature": "300", "author": "Wang 2010", "Structure": "ICSD #174464, 293K", "marker": "{'radius': 0.9, 'lineColor': 'rgba(3,63,140,.8)', 'fillColor': 'rgba(3,63,140,0)'}", "Thermal conductivity (W/mK)": "5.88", "Average atomic mass (g/mol)": "38.05", "Scarcity (wt fraction/abundance)": "5257.0", "HHI (production)": "2915.0", "HHI (reserves)": "2484.0", "Unit cell volume (\u212b\u00b3)": "60.64", "Average atomic volume (\u212b\u00b3)": "12.128", "Atoms per unit cell": "5.0", "Electrical conductivity (\u03a9\u207b\u00b9 cm\u207b\u00b9)": "0.199", "Power Factor (W/(K\u00b2m))": "3.12e-08", "S\u00b2 (\u03bcV/K)\u00b2": "1560.0", "Electronic fraction of thermal conductivity (\u03f0\u2091/\u03f0)": "2.48e-05"}, {"doi": "10.1103/PhysRevB.77.075203", "Electrical resistivity (\u03a9cm)": "0.00066", "Seebeck coefficient (\u03bcCV/K)": "-43.0", "ZT": "0.08", "formula": "Ba8Ga16Ge30", "comment": "*Seebeck extrapolated from 350K", "synthesis": "Czochralski method, He", "form": "single crystal", "temperature": "300", "author": "Toberer 2008", "Structure": "ICSD #94298, 300K", "marker": "{'radius': 0.9, 'lineColor': 'rgba(156,83,0,.8)', 'fillColor': 'rgba(156,83,0,0)'}", "Thermal conductivity (W/mK)": "1.7", "Average atomic mass (g/mol)": "81.36", "Scarcity (wt fraction/abundance)": "356000.0", "HHI (production)": "4753.0", "HHI (reserves)": "2008.0", "Unit cell volume (\u212b\u00b3)": "1254.12", "Average atomic volume (\u212b\u00b3)": "23.224", "Atoms per unit cell": "54.0", "Electrical conductivity (\u03a9\u207b\u00b9 cm\u207b\u00b9)": "1520.0", "Power Factor (W/(K\u00b2m))": "0.000277", "S\u00b2 (\u03bcV/K)\u00b2": "1830.0", "Electronic fraction of thermal conductivity (\u03f0\u2091/\u03f0)": "0.652"}, {"doi": "10.1103/PhysRevB.77.075203", "Electrical resistivity (\u03a9cm)": "0.000782", "Seebeck coefficient (\u03bcCV/K)": "-50.0", "ZT": "0.09", "formula": "Ba8Ga16Ge30", "comment": "", "synthesis": "solid state reaction, Ar", "form": "polycrystalline", "temperature": "300", "author": "Toberer 2008", "Structure": "ICSD #94298, 300K", "marker": "{'radius': 0.9, 'lineColor': 'rgba(156,83,0,.8)', 'fillColor': 'rgba(156,83,0,0)'}", "Thermal conductivity (W/mK)": "1.52", "Average atomic mass (g/mol)": "81.36", "Scarcity (wt fraction/abundance)": "356000.0", "HHI (production)": "4753.0", "HHI (reserves)": "2008.0", "Unit cell volume (\u212b\u00b3)": "1254.12", "Average atomic volume (\u212b\u00b3)": "23.224", "Atoms per unit cell": "54.0", "Electrical conductivity (\u03a9\u207b\u00b9 cm\u207b\u00b9)": "1280.0", "Power Factor (W/(K\u00b2m))": "0.000315", "S\u00b2 (\u03bcV/K)\u00b2": "2470.0", "Electronic fraction of thermal conductivity (\u03f0\u2091/\u03f0)": "0.616"}, {"doi": "10.1126/science.287.5455.1024", "Electrical resistivity (\u03a9cm)": "0.000774", "Seebeck coefficient (\u03bcCV/K)": "105.0", "ZT": "0.43", "formula": "Cs1Bi4Te6", "comment": "", "synthesis": "melted, air", "form": "single crystal", "temperature": "300", "author": "Chung 2000", "Structure": "ICSD #170576, 300K", "marker": "{'radius': 1.2893127907, 'lineColor': 'rgba(2,102,7,.8)', 'fillColor': 'rgba(2,102,7,0)'}", "Thermal conductivity (W/mK)": "", "Average atomic mass (g/mol)": "157.68", "Scarcity (wt fraction/abundance)": "469800000.0", "HHI (production)": "4289.0", "HHI (reserves)": "5526.0", "Unit cell volume (\u212b\u00b3)": "3250.47", "Average atomic volume (\u212b\u00b3)": "36.937", "Atoms per unit cell": "88.0", "Electrical conductivity (\u03a9\u207b\u00b9 cm\u207b\u00b9)": "1290.0", "Power Factor (W/(K\u00b2m))": "0.00143", "S\u00b2 (\u03bcV/K)\u00b2": "11100.0", "Electronic fraction of thermal conductivity (\u03f0\u2091/\u03f0)": ""}, {"doi": "10.1126/science.287.5455.1024", "Electrical resistivity (\u03a9cm)": "0.00085", "Seebeck coefficient (\u03bcCV/K)": "154.0", "ZT": "0.84", "formula": "Sb0.005I0.015Cs0.995Bi3.98Te5.97", "comment": "", "synthesis": "melted, air", "form": "single crystal", "temperature": "300", "author": "Chung 2000", "Structure": "ICSD #170576, 300K", "marker": "{'radius': 2.5176324706, 'lineColor': 'rgba(2,102,7,.8)', 'fillColor': 'rgba(2,102,7,0)'}", "Thermal conductivity (W/mK)": "1.5", "Average atomic mass (g/mol)": "157.62", "Scarcity (wt fraction/abundance)": "469100000.0", "HHI (production)": "4291.0", "HHI (reserves)": "5525.0", "Unit cell volume (\u212b\u00b3)": "3250.47", "Average atomic volume (\u212b\u00b3)": "36.937", "Atoms per unit cell": "88.0", "Electrical conductivity (\u03a9\u207b\u00b9 cm\u207b\u00b9)": "1180.0", "Power Factor (W/(K\u00b2m))": "0.0028", "S\u00b2 (\u03bcV/K)\u00b2": "23800.0", "Electronic fraction of thermal conductivity (\u03f0\u2091/\u03f0)":
