Repository: MasterAI-EAM/Darwin

# Darwin: A Tailored GPT for the Scientific Domain 🇦🇺
**Organization: [University of New South Wales（UNSW) AI4Science](https://www.masterai.com.au) & [GreenDynamics AI](https://www.greendynamics.com.au)**

Darwin is an open-source project dedicated to pretrain and fine-tune the LLaMA model on scientific literature and datasets. Specifically designed for the scientific domain with an emphasis on materials science, chemistry, and physics, Darwin integrates structured and unstructured scientific knowledge to enhance the efficacy of language models in scientific research.

File: dataset/Experimental thermoelectric properties 2013/MRL_all_raw_data.json (part 6 of 27)
"0.574"}, {"doi": "10.1063/1.2163979", "Electrical resistivity (\u03a9cm)": "0.000662", "Seebeck coefficient (\u03bcCV/K)": "-50.0", "ZT": "0.11", "formula": "Ba8Ga16Ge30", "comment": "", "synthesis": "Czochralski method, argon", "form": "single crystal", "temperature": "300", "author": "Saramat 2006", "Structure": "ICSD #94298, 300K", "marker": "{'radius': 0.3398791541, 'lineColor': 'rgba(156,83,0,.8)', 'fillColor': 'rgba(156,83,0,0)'}", "Thermal conductivity (W/mK)": "1.94", "Average atomic mass (g/mol)": "81.36", "Scarcity (wt fraction/abundance)": "356000.0", "HHI (production)": "4753.0", "HHI (reserves)": "2008.0", "Unit cell volume (\u212b\u00b3)": "1254.12", "Average atomic volume (\u212b\u00b3)": "23.224", "Atoms per unit cell": "54.0", "Electrical conductivity (\u03a9\u207b\u00b9 cm\u207b\u00b9)": "1510.0", "Power Factor (W/(K\u00b2m))": "0.000378", "S\u00b2 (\u03bcV/K)\u00b2": "2500.0", "Electronic fraction of thermal conductivity (\u03f0\u2091/\u03f0)": "0.57"}, {"doi": "10.1103/PhysRevLett.86.4350", "Electrical resistivity (\u03a9cm)": "0.00642", "Seebeck coefficient (\u03bcCV/K)": "256.0", "ZT": "0.31", "formula": "Tl9Bi1Te6", "comment": "", "synthesis": "melted, zone refined", "form": "polycrystalline", "temperature": "300", "author": "Wolfing 2001", "Structure": "ICSD #400246, 300K", "marker": "{'radius': 0.918728972, 'lineColor': 'rgba(156,83,0,.8)', 'fillColor': 'rgba(156,83,0,0)'}", "Thermal conductivity (W/mK)": "0.481", "Average atomic mass (g/mol)": "175.88", "Scarcity (wt fraction/abundance)": "277400000.0", "HHI (production)": "5429.0", "HHI (reserves)": "6036.0", "Unit cell volume (\u212b\u00b3)": "1025.05", "Average atomic volume (\u212b\u00b3)": "32.033", "Atoms per unit cell": "32.0", "Electrical conductivity (\u03a9\u207b\u00b9 cm\u207b\u00b9)": "156.0", "Power Factor (W/(K\u00b2m))": "0.00102", "S\u00b2 (\u03bcV/K)\u00b2": "65500.0", "Electronic fraction of thermal conductivity (\u03f0\u2091/\u03f0)": "0.237"}, {"doi": "10.3390/ma3042606", "Electrical resistivity (\u03a9cm)": "0.000324", "Seebeck coefficient (\u03bcCV/K)": "-41.0", "ZT": "0.16", "formula": "Bi1.2S1.2Ti2S4", "comment": "*extrapolated from 322 K", "synthesis": "solid-liquid-vapor reaction, vacuum", "form": "polycrystalline", "temperature": "300", "author": "Wan 2010", "Structure": "ICSD #none, 300K", "marker": "{'radius': 0.4738027778, 'lineColor': 'rgba(2,102,7,.8)', 'fillColor': 'rgba(2,102,7,0)'}", "Thermal conductivity (W/mK)": "2.94", "Average atomic mass (g/mol)": "61.1", "Scarcity (wt fraction/abundance)": "28740000.0", "HHI (production)": "3036.0", "HHI (reserves)": "3543.0", "Unit cell volume (\u212b\u00b3)": "175.2", "Average atomic volume (\u212b\u00b3)": "20.857", "Atoms per unit cell": "8.4", "Electrical conductivity (\u03a9\u207b\u00b9 cm\u207b\u00b9)": "3090.0", "Power Factor (W/(K\u00b2m))": "0.000526", "S\u00b2 (\u03bcV/K)\u00b2": "1710.0", "Electronic fraction of thermal conductivity (\u03f0\u2091/\u03f0)": "0.768"}, {"doi": "10.3390/ma3042606", "Electrical resistivity (\u03a9cm)": "0.00046", "Seebeck coefficient (\u03bcCV/K)": "-51.0", "ZT": "0.17", "formula": "Pb1.8S1.8Ti2S4", "comment": "*extrapolated from 322 K", "synthesis": "solid-liquid-vapor reaction, vacuum", "form": "polycrystalline", "temperature": "300", "author": "Wan 2010", "Structure": "ICSD #none, 300K", "marker": "{'radius': 0.5049078261, 'lineColor': 'rgba(2,102,7,.8)', 'fillColor': 'rgba(2,102,7,0)'}", "Thermal conductivity (W/mK)": "2.9", "Average atomic mass (g/mol)": "68.19", "Scarcity (wt fraction/abundance)": "48160.0", "HHI (production)": "1920.0", "HHI (reserves)": "1526.0", "Unit cell volume (\u212b\u00b3)": "175.2", "Average atomic volume (\u212b\u00b3)": "20.857", "Atoms per unit cell": "8.4", "Electrical conductivity (\u03a9\u207b\u00b9 cm\u207b\u00b9)": "2170.0", "Power Factor (W/(K\u00b2m))": "0.000561", "S\u00b2 (\u03bcV/K)\u00b2": "2580.0", "Electronic fraction of thermal conductivity (\u03f0\u2091/\u03f0)": "0.549"}, {"doi": "10.3390/ma3042606", "Electrical resistivity (\u03a9cm)": "0.000478", "Seebeck coefficient (\u03bcCV/K)": "-65.0", "ZT": "0.26", "formula": "Sn1.2S1.2Ti2S4", "comment": "*extrapolated from 322 K", "synthesis": "solid-liquid-vapor reaction, vacuum", "form": "polycrystalline", "temperature": "300", "author": "Wan 2010", "Structure": "ICSD #none, 300K", "marker": "{'radius': 0.7906142259, 'lineColor': 'rgba(2,102,7,.8)', 'fillColor': 'rgba(2,102,7,0)'}", "Thermal conductivity (W/mK)": "2.66", "Average atomic mass (g/mol)": "48.21", "Scarcity (wt fraction/abundance)": "157400.0", "HHI (production)": "1480.0", "HHI (reserves)": "1355.0", "Unit cell volume (\u212b\u00b3)": "175.2", "Average atomic volume (\u212b\u00b3)": "20.857", "Atoms per unit cell": "8.4", "Electrical conductivity (\u03a9\u207b\u00b9 cm\u207b\u00b9)": "2090.0", "Power Factor (W/(K\u00b2m))": "0.000878", "S\u00b2 (\u03bcV/K)\u00b2": "4200.0", "Electronic fraction of thermal conductivity (\u03f0\u2091/\u03f0)": "0.576"}, {"doi": "10.1063/1.3682585", "Electrical resistivity (\u03a9cm)": "0.0033", "Seebeck coefficient (\u03bcCV/K)": "-102.0", "ZT": "0.09", "formula": "Ba8Au5.14Si39.51", "comment": "*extrapolated from 312 K", "synthesis": "melted, inert", "form": "polyrystalline", "temperature": "300", "author": "Candolfi 2012", "Structure": "ICSD #40567, 300K", "marker": "{'radius': 0.9, 'lineColor': 'rgba(156,83,0,.8)', 'fillColor': 'rgba(156,83,0,0)'}", "Thermal conductivity (W/mK)": "1.86", "Average atomic mass (g/mol)": "61.17", "Scarcity (wt fraction/abundance)": "78590000.0", "HHI (production)": "2988.0", "HHI (reserves)": "1472.0", "Unit cell volume (\u212b\u00b3)": "1132.02", "Average atomic volume (\u212b\u00b3)": "20.963", "Atoms per unit cell": "54.0", "Electrical conductivity (\u03a9\u207b\u00b9 cm\u207b\u00b9)": "303.0", "Power Factor (W/(K\u00b2m))": "0.000315", "S\u00b2 (\u03bcV/K)\u00b2": "10400.0", "Electronic fraction of thermal conductivity (\u03f0\u2091/\u03f0)": "0.119"}, {"doi": "10.1063/1.3682585", "Electrical resistivity (\u03a9cm)": "0.00234", "Seebeck coefficient (\u03bcCV/K)": "106.0", "ZT": "0.14", "formula": "Ba8Au5.59Si39.01", "comment": "*extrapolated from 312 K", "synthesis": "melted, inert", "form": "polyrystalline", "temperature": "300", "author": "Candolfi 2012", "Structure": "ICSD #40567, 300K", "marker": "{'radius': 0.4337861538, 'lineColor': 'rgba(156,83,0,.8)', 'fillColor': 'rgba(156,83,0,0)'}", "Thermal conductivity (W/mK)": "1.77", "Average atomic mass (g/mol)": "62.65", "Scarcity (wt fraction/abundance)": "83530000.0", "HHI (production)": "2930.0", "HHI (reserves)": "1462.0", "Unit cell volume (\u212b\u00b3)": "1132.02", "Average atomic volume (\u212b\u00b3)": "20.963", "Atoms per unit cell": "54.0", "Electrical conductivity (\u03a9\u207b\u00b9 cm\u207b\u00b9)": "427.0", "Power Factor (W/(K\u00b2m))": "0.000482", "S\u00b2 (\u03bcV/K)\u00b2": "11300.0", "Electronic fraction of thermal conductivity (\u03f0\u2091/\u03f0)": "0.177"}, {"doi": "10.1063/1.3682585", "Electrical resistivity (\u03a9cm)": "0.000617", "Seebeck coefficient (\u03bcCV/K)": "46.0", "ZT": "0.1", "formula": "Ba8Au6.10Si38.97", "comment": "*extrapolated from 312 K", "synthesis": "melted, inert", "form": "polyrystalline", "temperature": "300", "author": "Candolfi 2012", "Structure": "ICSD #40567, 300K", "marker": "{'radius': 0.3118839287, 'lineColor': 'rgba(156,83,0,.8)', 'fillColor': 'rgba(156,83,0,0)'}", "Thermal conductivity (W/mK)": "2.18", "Average atomic mass (g/mol)": "63.97", "Scarcity (wt fraction/abundance)": "88490000.0", "HHI (production)": "2876.0", "HHI (reserves)": "1450.0", "Unit cell volume (\u212b\u00b3)": "1132.02", "Average atomic volume (\u212b\u00b3)": "20.963", "Atoms per unit cell": "54.0", "Electrical conductivity (\u03a9\u207b\u00b9 cm\u207b\u00b9)": "1620.0", "Power Factor (W/(K\u00b2m))": "0.000347", "S\u00b2 (\u03bcV/K)\u00b2": "2140.0", "Electronic fraction of thermal conductivity (\u03f0\u2091/\u03f0)": "0.544"}, {"doi": "10.1002/chin.199644003", "Electrical resistivity (\u03a9cm)": "0.165", "Seebeck coefficient (\u03bcCV/K)": "-25.0", "ZT": "0.000114", "formula": "K1Bi6.33S10", "comment": "", "synthesis": "solid state reaction, vacuum", "form": "polycrystalline", "temperature": "300", "author": "Kanatizidis 1996", "Structure": "ICSD #79200, 296K", "marker": "{'radius': 0.9, 'lineColor': 'rgba(2,102,7,.8)', 'fillColor': 'rgba(2,102,7,0)'}", "Thermal conductivity (W/mK)": "1.3", "Average atomic mass (g/mol)": "97.09", "Scarcity (wt fraction/abundance)": "46250000.0", "HHI (production)": "4345.0", "HHI (reserves)": "5070.0", "Unit cell volume (\u212b\u00b3)": "1204.18", "Average atomic volume (\u212b\u00b3)": "33.449", "Atoms per unit cell": "36.0", "Electrical conductivity (\u03a9\u207b\u00b9 cm\u207b\u00b9)": "6.061", "Power Factor (W/(K\u00b2m))": "3.79e-07", "S\u00b2 (\u03bcV/K)\u00b2": "625.0", "Electronic fraction of thermal conductivity (\u03f0\u2091/\u03f0)": "0.00341"}, {"doi": "10.1021/cm050412c", "Electrical resistivity (\u03a9cm)": "0.21", "Seebeck coefficient (\u03bcCV/K)": "220.0", "ZT": "0.00691", "formula": "Tl11.5Sb11.5Cu8Se27", "comment": "", "synthesis": "solid state reaction, vacuum", "form": "polycrystalline", "temperature": "300", "author": "McGuire 2005", "Structure": "ICSD #171227, 175K", "marker": "{'radius': 0.9, 'lineColor': 'rgba(2,102,7,.8)', 'fillColor': 'rgba(2,102,7,0)'}", "Thermal conductivity (W/mK)": "", "Average atomic mass (g/mol)": "110.19", "Scarcity (wt fraction/abundance)": "8301000.0", "HHI (production)": "4990.0", "HHI (reserves)": "3898.0", "Unit cell volume (\u212b\u00b3)": "1468.0", "Average atomic volume (\u212b\u00b3)": "25.31", "Atoms per unit cell": "58.0", "Electrical conductivity (\u03a9\u207b\u00b9 cm\u207b\u00b9)": "4.762", "Power Factor (W/(K\u00b2m))": "2.3e-05", "S\u00b2 (\u03bcV/K)\u00b2": "48400.0", "Electronic fraction of thermal conductivity (\u03f0\u2091/\u03f0)": ""}, {"doi": "10.1021/cm050412c", "Electrical resistivity (\u03a9cm)": "14500.0", "Seebeck coefficient (\u03bcCV/K)": "-160.0", "ZT": "5.3e-08", "formula": "Tl1Ti1P1S5", "comment": "", "synthesis": "solid state reaction, vacuum", "form": "polycrystalline", "temperature": "300", "author": "McGuire 2005", "Structure": "ICSD #171214, 175K", "marker": "{'radius': 0.9, 'lineColor': 'rgba(2,102,7,.8)', 'fillColor': 'rgba(2,102,7,0)'}", "Thermal conductivity (W/mK)": "0.783", "Average atomic mass (g/mol)": "55.44", "Scarcity (wt fraction/abundance)": "668700.0", "HHI (production)": "3519.0", "HHI (reserves)": "3878.0", "Unit cell volume (\u212b\u00b3)": "374.96", "Average atomic volume (\u212b\u00b3)": "23.435", "Atoms per unit cell": "16.0", "Electrical conductivity (\u03a9\u207b\u00b9 cm\u207b\u00b9)": "6.9e-05", "Power Factor (W/(K\u00b2m))": "1.77e-10", "S\u00b2 (\u03bcV/K)\u00b2": "25600.0", "Electronic fraction of thermal conductivity (\u03f0\u2091/\u03f0)": "6.45e-08"}, {"doi": "10.1021/cm050412c", "Electrical resistivity (\u03a9cm)": "130.0", "Seebeck coefficient (\u03bcCV/K)": "345.0", "ZT": "2.75e-05", "formula": "Tl2Cu2Sn1Te4", "comment": "", "synthesis": "solid state reaction, vacuum", "form": "polycrystalline", "temperature": "300", "author": "McGuire 2005", "Structure": "ICSD #171222, 175K", "marker": "{'radius': 0.9, 'lineColor': 'rgba(2,102,7,.8)', 'fillColor': 'rgba(2,102,7,0)'}", "Thermal conductivity (W/mK)": "0.377", "Average atomic mass (g/mol)": "129.44", "Scarcity (wt fraction/abundance)": "438700000.0", "HHI (production)": "3984.0", "HHI (reserves)": "4776.0", "Unit cell volume (\u212b\u00b3)": "500.1", "Average atomic volume (\u212b\u00b3)": "27.783", "Atoms per unit cell": "18.0", "Electrical conductivity (\u03a9\u207b\u00b9 cm\u207b\u00b9)": "0.00769", "Power Factor (W/(K\u00b2m))": "9.16e-08", "S\u00b2 (\u03bcV/K)\u00b2": "119000.0", "Electronic fraction of thermal conductivity (\u03f0\u2091/\u03f0)": "1.49e-05"}, {"doi": "10.1039/C1JM10827A", "Electrical resistivity (\u03a9cm)": "0.00145", "Seebeck coefficient (\u03bcCV/K)": "-151.0", "ZT": "0.47", "formula": "Mg2Si0.999Bi0.001", "comment": "", "synthesis": "mechanochemical, Ar", "form": "polycrystalline", "temperature": "300", "author": "Bux 2011", "Structure": "ICSD #163708, 300K", "marker": "{'radius': 1.4191493776, 'lineColor': 'rgba(170,204,0,.8)', 'fillColor': 'rgba(170,204,0,0)'}", "Thermal conductivity (W/mK)": "8.52", "Average atomic mass (g/mol)": "25.63", "Scarcity (wt fraction/abundance)": "159900.0", "HHI (production)": "5058.0", "HHI (reserves)": "697.4", "Unit cell volume (\u212b\u00b3)": "258.55", "Average atomic volume (\u212b\u00b3)": "21.546", "Atoms per unit cell": "12.0", "Electrical conductivity (\u03a9\u207b\u00b9 cm\u207b\u00b9)": "692.0", "Power Factor (W/(K\u00b2m))": "0.00158", "S\u00b2 (\u03bcV/K)\u00b2": "22800.0", "Electronic fraction of thermal conductivity (\u03f0\u2091/\u03f0)": "0.059"}, {"doi": "10.1039/C1JM10827A", "Electrical resistivity (\u03a9cm)": "0.00082", "Seebeck coefficient (\u03bcCV/K)": "-107.0", "ZT": "0.42", "formula": "Mg2Si0.9985Bi0.0015", "comment": "", "synthesis": "mechanochemical, Ar", "form": "polycrystalline", "temperature": "300", "author": "Bux 2011", "Structure": "ICSD #163708, 300K", "marker": "{'radius': 1.256597561, 'lineColor': 'rgba(170,204,0,.8)', 'fillColor': 'rgba(170,204,0,0)'}", "Thermal conductivity (W/mK)": "7.08", "Average atomic mass (g/mol)": "25.66", "Scarcity (wt fraction/abundance)": "239600.0", "HHI (production)": "5058.0", "HHI (reserves)": "704.6", "Unit cell volume (\u212b\u00b3)": "258.55", "Average atomic volume (\u212b\u00b3)": "21.546", "Atoms per unit cell": "12.0", "Electrical conductivity (\u03a9\u207b\u00b9 cm\u207b\u00b9)": "1220.0", "Power Factor (W/(K\u00b2m))": "0.0014", "S\u00b2 (\u03bcV/K)\u00b2": "11400.0", "Electronic fraction of thermal conductivity (\u03f0\u2091/\u03f0)": "0.126"}, {"doi": "10.1039/C1JM10827A", "Electrical resistivity (\u03a9cm)": "0.000488", "Seebeck coefficient (\u03bcCV/K)": "-77.0", "ZT": "0.36", "formula": "Mg2Si0.997Bi0.003", "comment": "", "synthesis": "mechanochemical, Ar", "form": "polycrystalline", "temperature": "300", "author": "Bux 2011", "Structure": "ICSD #163708, 300K", "marker": "{'radius': 1.0821319672, 'lineColor': 'rgba(170,204,0,.8)', 'fillColor': 'rgba(170,204,0,0)'}", "Thermal conductivity (W/mK)": "6.16", "Average atomic mass (g/mol)": "25.75", "Scarcity (wt fraction/abundance)": "477500.0", "HHI (production)": "5060.0", "HHI (reserves)": "725.9", "Unit cell volume (\u212b\u00b3)": "258.55", "Average atomic volume (\u212b\u00b3)": "21.546", "Atoms per unit cell": "12.0", "Electrical conductivity (\u03a9\u207b\u00b9 cm\u207b\u00b9)": "2050.0", "Power Factor (W/(K\u00b2m))": "0.0012", "S\u00b2 (\u03bcV/K)\u00b2": "5870.0", "Electronic fraction of thermal conductivity (\u03f0\u2091/\u03f0)": "0.244"}, {"doi": "10.1039/C1JM10827A", "Electrical resistivity (\u03a9cm)": "0.000369", "Seebeck coefficient (\u03bcCV/K)": "-68.0", "ZT": "0.37", "formula": "Mg2Si0.995Bi0.005", "comment": "", "synthesis": "mechanochemical, Ar", "form": "polycrystalline", "temperature": "300", "author": "Bux 2011", "Structure": "ICSD #163708, 300K", "marker": "{'radius': 1.1178756098, 'lineColor': 'rgba(170,204,0,.8)', 'fillColor': 'rgba(170,204,0,0)'}", "Thermal conductivity (W/mK)": "6.55", "Average atomic mass (g/mol)": "25.87", "Scarcity (wt fraction/abundance)": "792100.0", "HHI (production)": "5061.0", "HHI (reserves)": "754.0", "Unit cell volume (\u212b\u00b3)": "258.55", "Average atomic volume (\u212b\u00b3)": "21.546", "Atoms per unit cell": "12.0", "Electrical conductivity (\u03a9\u207b\u00b9 cm\u207b\u00b9)": "2710.0", "Power Factor (W/(K\u00b2m))": "0.00124", "S\u00b2 (\u03bcV/K)\u00b2": "4580.0", "Electronic fraction of thermal conductivity (\u03f0\u2091/\u03f0)": "0.303"}, {"doi": "10.1039/C1JM10827A", "Electrical resistivity (\u03a9cm)": "0.00033", "Seebeck coefficient (\u03bcCV/K)": "-61.0", "ZT": "0.34", "formula": "Mg2Si0.994Bi0.006", "comment": "", "synthesis": "mechanochemical, Ar", "form": "polycrystalline", "temperature": "300", "author": "Bux 2011", "Structure": "ICSD #163708, 300K", "marker": "{'radius': 1.0148181818, 'lineColor': 'rgba(170,204,0,.8)', 'fillColor': 'rgba(170,204,0,0)'}", "Thermal conductivity (W/mK)": "6.55", "Average atomic mass (g/mol)": "25.93", "Scarcity (wt fraction/abundance)": "948300.0", "HHI (production)": "5062.0", "HHI (reserves)": "768.0", "Unit cell volume (\u212b\u00b3)": "258.55", "Average atomic volume (\u212b\u00b3)": "21.546", "Atoms per unit cell": "12.0", "Electrical conductivity (\u03a9\u207b\u00b9 cm\u207b\u00b9)": "3030.0", "Power Factor (W/(K\u00b2m))": "0.00113", "S\u00b2 (\u03bcV/K)\u00b2": "3720.0", "Electronic fraction of thermal conductivity (\u03f0\u2091/\u03f0)": "0.339"}, {"doi": "10.1007/s11664-009-0735-1", "Electrical resistivity (\u03a9cm)": "0.00152", "Seebeck coefficient (\u03bcCV/K)": "-83.0", "ZT": "0.14", "formula": "Mg2Si0.98Bi0.02", "comment": "", "synthesis": "solid state reaction, He/H2", "form": "polycrystalline", "temperature": "300", "author": "Mars 2009", "Structure": "ICSD #163708, 300K", "marker": "{'radius': 0.4069190132, 'lineColor': 'rgba(170,204,0,.8)', 'fillColor': 'rgba(170,204,0,0)'}", "Thermal conductivity (W/mK)": "7.13", "Average atomic mass (g/mol)": "26.77", "Scarcity (wt fraction/abundance)": "3061000.0", "HHI (production)": "5072.0", "HHI (reserves)": "957.2", "Unit cell volume (\u212b\u00b3)": "258.55", "Average atomic volume (\u212b\u00b3)": "21.546", "Atoms per unit cell": "12.0", "Electrical conductivity (\u03a9\u207b\u00b9 cm\u207b\u00b9)": "658.0", "Power Factor (W/(K\u00b2m))": "0.000452", "S\u00b2 (\u03bcV/K)\u00b2": "6870.0", "Electronic fraction of thermal conductivity (\u03f0\u2091/\u03f0)": "0.068"}, {"doi": "10.1007/s11664-009-0735-1", "Electrical resistivity (\u03a9cm)": "0.0015", "Seebeck coefficient (\u03bcCV/K)": "-83.0", "ZT": "0.14", "formula": "Mg2Si0.6Ge0.4Bi0.02", "comment": "", "synthesis": "solid state reaction, He/H2", "form": "polycrystalline", "temperature": "300", "author": "Mars 2009", "Structure": "ICSD #180947, 300K", "marker": "{'radius': 0.41334, 'lineColor': 'rgba(170,204,0,.8)', 'fillColor': 'rgba(170,204,0,0)'}", "Thermal conductivity (W/mK)": "2.98", "Average atomic mass (g/mol)": "32.68", "Scarcity (wt fraction/abundance)": "2694000.0", "HHI (production)": "5169.0", "HHI (reserves)": "1229.0", "Unit cell volume (\u212b\u00b3)": "258.35", "Average atomic volume (\u212b\u00b3)": "21.529", "Atoms per unit cell": "12.0", "Electrical conductivity (\u03a9\u207b\u00b9 cm\u207b\u00b9)": "667.0", "Power Factor (W/(K\u00b2m))": "0.000459", "S\u00b2 (\u03bcV/K)\u00b2": "6890.0", "Electronic fraction of thermal conductivity (\u03f0\u2091/\u03f0)": "0.164"}, {"doi": "10.1007/s11664-009-0735-1", "Electrical resistivity (\u03a9cm)": "1.24", "Seebeck coefficient (\u03bcCV/K)": "26.0", "ZT": "1.64e-05", "formula": "Mg2Si0.98Ag0.02", "comment": "", "synthesis": "solid state reaction, He/H2", "form": "polycrystalline", "temperature": "300", "author": "Mars 2009", "Structure": "ICSD #163708, 300K", "marker": "{'radius': 0.9, 'lineColor': 'rgba(170,204,0,.8)', 'fillColor': 'rgba(170,204,0,0)'}", "Thermal conductivity (W/mK)": "7.83", "Average atomic mass (g/mol)": "26.1", "Scarcity (wt fraction/abundance)": "353300.0", "HHI (production)": "4954.0", "HHI (reserves)": "699.7", "Unit cell volume (\u212b\u00b3)": "258.55", "Average atomic volume (\u212b\u00b3)": "21.546", "Atoms per unit cell": "12.0", "Electrical conductivity (\u03a9\u207b\u00b9 cm\u207b\u00b9)": "0.806", "Power Factor (W/(K\u00b2m))": "5.45e-08", "S\u00b2 (\u03bcV/K)\u00b2": "676.0", "Electronic fraction of thermal conductivity (\u03f0\u2091/\u03f0)": "7.54e-05"}, {"doi": "10.1007/s11664-009-0735-1", "Electrical resistivity (\u03a9cm)": "0.051", "Seebeck coefficient (\u03bcCV/K)": "30.0", "ZT": "0.000541", "formula": "Mg2Si0.6Ge0.4Ag0.02", "comment": "", "synthesis": "solid state reaction, He/H2", "form": "polycrystalline", "temperature": "300", "author": "Mars 2009", "Structure": "ICSD #180947, 300K", "marker": "{'radius': 0.9, 'lineColor': 'rgba(170,204,0,.8)', 'fillColor': 'rgba(170,204,0,0)'}", "Thermal conductivity (W/mK)": "4.11", "Average atomic mass (g/mol)": "32.01", "Scarcity (wt fraction/abundance)": "493400.0", "HHI (production)": "5075.0", "HHI (reserves)": "1026.0", "Unit cell volume (\u212b\u00b3)": "258.35", "Average atomic volume (\u212b\u00b3)": "21.529", "Atoms per unit cell": "12.0", "Electrical conductivity (\u03a9\u207b\u00b9 cm\u207b\u00b9)": "19.5", "Power Factor (W/(K\u00b2m))": "1.8e-06", "S\u00b2 (\u03bcV/K)\u00b2": "925.0", "Electronic fraction of thermal conductivity (\u03f0\u2091/\u03f0)": "0.00347"}, {"doi": "10.1063/1.2009828", "Electrical resistivity (\u03a9cm)": "0.254", "Seebeck coefficient (\u03bcCV/K)": "388.0", "ZT": "0.02", "formula": "Ag9Tl1Te5", "comment": "*extrapolated from 342 K", "synthesis": "melted", "form": "polycrystalline", "temperature": "300", "author": "Kurosaki 2005", "Structure": "ICSD #71689, 300K", "marker": "{'radius': 0.9, 'lineColor': 'rgba(2,102,7,.8)', 'fillColor': 'rgba(2,102,7,0)'}", "Thermal conductivity (W/mK)": "0.2", "Average atomic mass (g/mol)": "120.88", "Scarcity (wt fraction/abundance)": "358900000.0", "HHI (production)": "2408.0", "HHI (reserves)": "3201.0", "Unit cell volume (\u212b\u00b3)": "4758.66", "Average atomic volume (\u212b\u00b3)": "27.349", "Atoms per unit cell": "174.0", "Electrical conductivity (\u03a9\u207b\u00b9 cm\u207b\u00b9)": "3.931", "Power Factor (W/(K\u00b2m))": "5.92e-05", "S\u00b2 (\u03bcV/K)\u00b2": "151000.0", "Electronic fraction of thermal conductivity (\u03f0\u2091/\u03f0)": "0.014"}, {"doi": "10.1063/1.124182", "Electrical resistivity (\u03a9cm)": "0.0042", "Seebeck coefficient (\u03bcCV/K)": "219.0", "ZT": "0.34", "formula": "Tl2Sn1Te5", "comment": "", "synthesis": "melted", "form": "polycrystalline", "temperature": "300", "author": "Sharp 1999", "Structure": "ICSD #73666, 294K", "marker": "{'radius': 1.0277357143, 'lineColor': 'rgba(2,102,7,.8)', 'fillColor': 'rgba(2,102,7,0)'}", "Thermal conductivity (W/mK)": "5.09", "Average atomic mass (g/mol)": "145.68", "Scarcity (wt fraction/abundance)": "548000000.0", "HHI (production)": "4127.0", "HHI (reserves)": "5148.0", "Unit cell volume (\u212b\u00b3)": "1045.95", "Average atomic volume (\u212b\u00b3)": "32.686", "Atoms per unit cell": "32.0", "Electrical conductivity (\u03a9\u207b\u00b9 cm\u207b\u00b9)": "238.0", "Power Factor (W/(K\u00b2m))": "0.00114", "S\u00b2 (\u03bcV/K)\u00b2": "48000.0", "Electronic fraction of thermal conductivity (\u03f0\u2091/\u03f0)": "0.034"}, {"doi": "10.1063/1.124182", "Electrical resistivity (\u03a9cm)": "0.023", "Seebeck coefficient (\u03bcCV/K)": "285.0", "ZT": "0.11", "formula": "Tl2Ge1Te5", "comment": "*kappa extrapolated from 250 K", "synthesis": "melted", "form": "polycrystalline", "temperature": "300", "author": "Sharp 1999", "Structure": "ICSD #68855, 300K", "marker": "{'radius': 0.3159140017, 'lineColor': 'rgba(2,102,7,.8)', 'fillColor': 'rgba(2,102,7,0)'}", "Thermal conductivity (W/mK)": "9.07", "Average atomic mass (g/mol)": "139.93", "Scarcity (wt fraction/abundance)": "570500000.0", "HHI (production)": "4364.0", "HHI (reserves)": "5309.0", "Unit cell volume (\u212b\u00b3)": "2027.01", "Average atomic volume (\u212b\u00b3)": "31.672", "Atoms per unit cell": "64.0", "Electrical conductivity (\u03a9\u207b\u00b9 cm\u207b\u00b9)": "43.2", "Power Factor (W/(K\u00b2m))": "0.000351", "S\u00b2 (\u03bcV/K)\u00b2": "81200.0", "Electronic fraction of thermal conductivity (\u03f0\u2091/\u03f0)": "0.00349"}, {"doi": "10.1063/1.124182", "Electrical resistivity (\u03a9cm)": "0.00433", "Seebeck coefficient (\u03bcCV/K)": "163.0", "ZT": "0.18", "formula": "Tl2Sn1Te5", "comment": "", "synthesis": "melted, hotpressed", "form": "polycrystalline", "temperature": "300", "author": "Sharp 1999", "Structure": "ICSD #73666, 294K", "marker": "{'radius': 0.5522424942, 'lineColor': 'rgba(2,102,7,.8)', 'fillColor': 'rgba(2,102,7,0)'}", "Thermal conductivity (W/mK)": "6.75", "Average atomic mass (g/mol)": "145.68", "Scarcity (wt fraction/abundance)": "548000000.0", "HHI (production)": "4127.0", "HHI (reserves)": "5148.0", "Unit cell volume (\u212b\u00b3)": "1045.95", "Average atomic volume (\u212b\u00b3)": "32.686", "Atoms per unit cell": "32.0", "Electrical conductivity (\u03a9\u207b\u00b9 cm\u207b\u00b9)": "231.0", "Power Factor (W/(K\u00b2m))": "0.000614", "S\u00b2 (\u03bcV/K)\u00b2": "26600.0", "Electronic fraction of thermal conductivity (\u03f0\u2091/\u03f0)": "0.025"}, {"doi": "10.1063/1.124182", "Electrical resistivity (\u03a9cm)": "0.00321", "Seebeck coefficient (\u03bcCV/K)": "145.0", "ZT": "0.2", "formula": "Tl2Sn1Te5", "comment": "", "synthesis": "flux (TlTe2)", "form": "single crystal", "temperature": "300", "author": "Sharp 1999", "Structure": "ICSD #73666, 294K", "marker": "{'radius': 0.5894859813, 'lineColor': 'rgba(2,102,7,.8)', 'fillColor': 'rgba(2,102,7,0)'}", "Thermal conductivity (W/mK)": "", "Average atomic mass (g/mol)": "145.68", "Scarcity (wt fraction/abundance)": "548000000.0", "HHI (production)": "4127.0", "HHI (reserves)": "5148.0", "Unit cell volume (\u212b\u00b3)": "1045.95", "Average atomic volume (\u212b\u00b3)": "32.686", "Atoms per unit cell": "32.0", "Electrical conductivity (\u03a9\u207b\u00b9 cm\u207b\u00b9)": "312.0", "Power Factor (W/(K\u00b2m))": "0.000655", "S\u00b2 (\u03bcV/K)\u00b2": "21000.0", "Electronic fraction of thermal conductivity (\u03f0\u2091/\u03f0)": ""}, {"doi": "10.1063/1.121747", "Electrical resistivity (\u03a9cm)": "0.013", "Seebeck coefficient (\u03bcCV/K)": "-320.0", "ZT": "0.24", "formula": "Sr0.145Ga0.302Ge0.553", "comment": "", "synthesis": "solid state reaction", "form": "polycrystalline", "temperature": "300", "author": "Nolas 1998", "Structure": "ICSD #90177, 295K", "marker": "{'radius': 0.7144186047, 'lineColor': 'rgba(156,83,0,.8)', 'fillColor': 'rgba(156,83,0,0)'}", "Thermal conductivity (W/mK)": "0.81", "Average atomic mass (g/mol)": "73.93", "Scarcity (wt fraction/abundance)": "390200.0", "HHI (production)": "5146.0", "HHI (reserves)": "2085.0", "Unit cell volume (\u212b\u00b3)": "1233.18", "Average atomic volume (\u212b\u00b3)": "25.691", "Atoms per unit cell": "48.0", "Electrical conductivity (\u03a9\u207b\u00b9 cm\u207b\u00b9)": "77.5", "Power Factor (W/(K\u00b2m))": "0.000794", "S\u00b2 (\u03bcV/K)\u00b2": "102000.0", "Electronic fraction of thermal conductivity (\u03f0\u2091/\u03f0)": "0.07"}, {"doi": "10.1063/1.121747", "Electrical resistivity (\u03a9cm)": "0.00262", "Seebeck coefficient (\u03bcCV/K)": "-154.0", "ZT": "0.27", "formula": "Sr0.147Ga0.298Ge0.555", "comment": "", "synthesis": "solid state reaction", "form": "polycrystalline", "temperature": "300", "author": "Nolas 1998", "Structure": "ICSD #90177, 295K", "marker": "{'radius': 0.8146717557, 'lineColor': 'rgba(156,83,0,.8)', 'fillColor': 'rgba(156,83,0,0)'}", "Thermal conductivity (W/mK)": "1.216", "Average atomic mass (g/mol)": "73.97", "Scarcity (wt fraction/abundance)": "391100.0", "HHI (production)": "5143.0", "HHI (reserves)": "2087.0", "Unit cell volume (\u212b\u00b3)": "1233.18", "Average atomic volume (\u212b\u00b3)": "25.691", "Atoms per unit cell": "48.0", "Electrical conductivity (\u03a9\u207b\u00b9 cm\u207b\u00b9)": "382.0", "Power Factor (W/(K\u00b2m))": "0.000905", "S\u00b2 (\u03bcV/K)\u00b2": "23700.0", "Electronic fraction of thermal conductivity (\u03f0\u2091/\u03f0)": "0.23"}, {"doi": "10.1063/1.121747", "Electrical resistivity (\u03a9cm)": "0.00194", "Seebeck coefficient (\u03bcCV/K)": "-128.0", "ZT": "0.25", "formula": "Sr0.146Ga0.285Ge0.569", "comment": "", "synthesis": "solid state reaction", "form": "polycrystalline", "temperature": "300", "author": "Nolas 1998", "Structure": "ICSD #90177, 295K", "marker": "{'radius': 0.7600824742, 'lineColor': 'rgba(156,83,0,.8)', 'fillColor': 'rgba(156,83,0,0)'}", "Thermal conductivity (W/mK)": "1.06", "Average atomic mass (g/mol)": "74.0", "Scarcity (wt fraction/abundance)": "399800.0", "HHI (production)": "5141.0", "HHI (reserves)": "2086.0", "Unit cell volume (\u212b\u00b3)": "1233.18", "Average atomic volume (\u212b\u00b3)": "25.691", "Atoms per unit cell": "48.0", "Electrical conductivity (\u03a9\u207b\u00b9 cm\u207b\u00b9)": "515.0", "Power Factor (W/(K\u00b2m))": "0.000845", "S\u00b2 (\u03bcV/K)\u00b2": "16400.0", "Electronic fraction of thermal conductivity (\u03f0\u2091/\u03f0)": "0.356"}, {"doi": "10.1109/ICT.2002.1190269", "Electrical resistivity (\u03a9cm)": "0.00282", "Seebeck coefficient (\u03bcCV/K)": "149.0", "ZT": "0.24", "formula": "Ba8Ga16Ge30", "comment": "*kappa extrapolated", "synthesis": "arc melting", "form": "polycrystalline", "temperature": "300", "author": "Anno 2002", "Structure": "ICSD #94298, 300K", "marker": "{'radius': 0.7092971246, 'lineColor': 'rgba(156,83,0,.8)', 'fillColor': 'rgba(156,83,0,0)'}", "Thermal conductivity (W/mK)": "2.0", "Average atomic mass (g/mol)": "81.36", "Scarcity (wt fraction/abundance)": "356000.0", "HHI (production)": "4753.0", "HHI (reserves)": "2008.0", "Unit cell volume (\u212b\u00b3)": "1254.12", "Average atomic volume (\u212b\u00b3)": "23.224", "Atoms per unit cell": "54.0", "Electrical conductivity (\u03a9\u207b\u00b9 cm\u207b\u00b9)": "355.0", "Power Factor (W/(K\u00b2m))": "0.000788", "S\u00b2 (\u03bcV/K)\u00b2": "22200.0", "Electronic fraction of thermal conductivity (\u03f0\u2091/\u03f0)": "0.13"}, {"doi": "10.1109/ICT.2002.1190269", "Electrical resistivity (\u03a9cm)": "0.00776", "Seebeck coefficient (\u03bcCV/K)": "-79.0", "ZT": "0.02", "formula": "Ba8Ga18Ge28", "comment": "", "synthesis": "arc melting", "form": "polycrystalline", "temperature": "300", "author": "Anno 2002", "Structure": "ICSD #94298, 300K", "marker": "{'radius': 0.9, 'lineColor': 'rgba(156,83,0,.8)', 'fillColor': 'rgba(156,83,0,0)'}", "Thermal conductivity (W/mK)": "1.5", "Average atomic mass (g/mol)": "81.25", "Scarcity (wt fraction/abundance)": "335300.0", "HHI (production)": "4759.0", "HHI (reserves)": "2008.0", "Unit cell volume (\u212b\u00b3)": "1254.12", "Average atomic volume (\u212b\u00b3)": "23.224", "Atoms per unit cell": "54.0", "Electrical conductivity (\u03a9\u207b\u00b9 cm\u207b\u00b9)": "129.0", "Power Factor (W/(K\u00b2m))": "8.02e-05", "S\u00b2 (\u03bcV/K)\u00b2": "6230.0", "Electronic fraction of thermal conductivity (\u03f0\u2091/\u03f0)": "0.063"}, {"doi": "10.1109/ICT.1999.843362", "Electrical resistivity (\u03a9cm)": "0.011", "Seebeck coefficient (\u03bcCV/K)": "-189.0", "ZT": "0.1", "formula": "Ba8Ga16Sn30", "comment": "*value at 920 K", "synthesis": "melted, Ar", "form": "polycrystalline", "temperature": "300", "author": "Kuznetsov 1999", "Structure": "ICSD #161949, 300K", "marker": "{'radius': 0.9, 'lineColor': 'rgba(156,83,0,.8)', 'fillColor': 'rgba(156,83,0,0)'}", "Thermal conductivity (W/mK)": "", "Average atomic mass (g/mol)": "106.95", "Scarcity (wt fraction/abundance)": "284700.0", "HHI (production)": "3226.0", "HHI (reserves)": "1823.0", "Unit cell volume (\u212b\u00b3)": "1595.46", "Average atomic volume (\u212b\u00b3)": "29.546", "Atoms per unit cell": "54.0", "Electrical conductivity (\u03a9\u207b\u00b9 cm\u207b\u00b9)": "90.1", "Power Factor (W/(K\u00b2m))": "0.00032", "S\u00b2 (\u03bcV/K)\u00b2": "35600.0", "Electronic fraction of thermal conductivity (\u03f0\u2091/\u03f0)": ""}, {"doi": "10.1109/ICT.1999.843362", "Electrical resistivity (\u03a9cm)": "0.000786", "Seebeck coefficient (\u03bcCV/K)": "-72.0", "ZT": "0.2", "formula": "Sr8Ga16Ge30", "comment": "", "synthesis": "melted, Ar", "form": "polycrystalline", "temperature": "300", "author": "Kuznetsov 1999", "Structure": "ICSD #90177, 295K", "marker": "{'radius': 0.5919400763, 'lineColor': 'rgba(156,83,0,.8)', 'fillColor': 'rgba(156,83,0,0)'}", "Thermal conductivity (W/mK)": "", "Average atomic mass (g/mol)": "73.99", "Scarcity (wt fraction/abundance)": "391300.0", "HHI (production)": "5141.0", "HHI (reserves)": "2089.0", "Unit cell volume (\u212b\u00b3)": "1233.18", "Average atomic volume (\u212b\u00b3)": "22.837", "Atoms per unit cell": "54.0", "Electrical conductivity (\u03a9\u207b\u00b9 cm\u207b\u00b9)": "1270.0", "Power Factor (W/(K\u00b2m))": "0.000658", "S\u00b2 (\u03bcV/K)\u00b2": "5170.0", "Electronic fraction of thermal conductivity (\u03f0\u2091/\u03f0)": ""}, {"doi": "10.1109/ICT.1999.843362", "Electrical resistivity (\u03a9cm)": "0.000669", "Seebeck coefficient (\u03bcCV/K)": "-62.0", "ZT": "0.17", "formula": "Ba8Ga16Ge30", "comment": "", "synthesis": "melted, Ar", "form": "polycrystalline", "temperature": "300", "author": "Kuznetsov 1999", "Structure": "ICSD #94298, 300K", "marker": "{'radius': 0.5171300448, 'lineColor': 'rgba(156,83,0,.8)', 'fillColor': 'rgba(156,83,0,0)'}", "Thermal conductivity (W/mK)": "", "Average atomic mass (g/mol)": "81.36", "Scarcity (wt fraction/abundance)": "356000.0", "HHI (production)": "4753.0", "HHI (reserves)": "2008.0", "Unit cell volume (\u212b\u00b3)": "1254.12", "Average atomic volume (\u212b\u00b3)": "23.224", "Atoms per unit cell": "54.0", "Electrical conductivity (\u03a9\u207b\u00b9 cm\u207b\u00b9)": "1490.0", "Power Factor (W/(K\u00b2m))": "0.000575", "S\u00b2 (\u03bcV/K)\u00b2": "3840.0", "Electronic fraction of thermal conductivity (\u03f0\u2091/\u03f0)": ""}, {"doi": "10.1109/ICT.1999.843362", "Electrical resistivity (\u03a9cm)": "0.00122", "Seebeck coefficient (\u03bcCV/K)": "-49.0", "ZT": "0.06", "formula": "Ba8Ga16Si30", "comment": "", "synthesis": "melted, Ar", "form": "polycrystalline", "temperature": "300", "author": "Kuznetsov 1999", "Structure": "ICSD #94298, 300K", "marker": "{'radius': 0.9, 'lineColor': 'rgba(156,83,0,.8)', 'fillColor': 'rgba(156,83,0,0)'}", "Thermal conductivity (W/mK)": "", "Average atomic mass (g/mol)": "56.61", "Scarcity (wt fraction/abundance)": "20060.0", "HHI (production)": "4373.0", "HHI (reserves)": "1811.0", "Unit cell volume (\u212b\u00b3)": "1254.12", "Average atomic volume (\u212b\u00b3)": "23.224", "Atoms per unit cell": "54.0", "Electrical conductivity (\u03a9\u207b\u00b9 cm\u207b\u00b9)": "820.0", "Power Factor (W/(K\u00b2m))": "0.000199", "S\u00b2 (\u03bcV/K)\u00b2": "2430.0", "Electronic fraction of thermal conductivity (\u03f0\u2091/\u03f0)": ""}, {"doi": "10.1016/j.jallcom.2007.09.101", "Electrical resistivity (\u03a9cm)": "0.00162", "Seebeck coefficient (\u03bcCV/K)": "-89.0", "ZT": "0.15", "formula": "Mg2Si1", "comment": "", "synthesis": "melted, Ar", "form": "polycrystalline", "temperature": "300", "author": "Zhang 2008", "Structure": "ICSD #163708, 300K", "marker": "{'radius': 0.4392421442, 'lineColor': 'rgba(170,204,0,.8)', 'fillColor': 'rgba(170,204,0,0)'}", "Thermal conductivity (W/mK)": "4.5", "Average atomic mass (g/mol)": "25.57", "Scarcity (wt fraction/abundance)": "27.34", "HHI (production)": "5057.0", "HHI (reserves)": "683.1", "Unit cell volume (\u212b\u00b3)": "258.55", "Average atomic volume (\u212b\u00b3)": "21.546", "Atoms per unit cell": "12.0", "Electrical conductivity (\u03a9\u207b\u00b9 cm\u207b\u00b9)": "616.0", "Power Factor (W/(K\u00b2m))": "0.000488", "S\u00b2 (\u03bcV/K)\u00b2": "7920.0", "Electronic fraction of thermal conductivity (\u03f0\u2091/\u03f0)": "0.1"}, {"doi": "10.1016/j.jallcom.2007.09.101", "Electrical resistivity (\u03a9cm)": "0.00104", "Seebeck coefficient (\u03bcCV/K)": "-75.0", "ZT": "0.16", "formula": "Mg1.95Ca0.05Si1", "comment": "", "synthesis": "melted, Ar", "form": "polycrystalline", "temperature": "300", "author": "Zhang 2008", "Structure": "ICSD #163708, 300K", "marker": "{'radius': 0.4855868852, 'lineColor': 'rgba(170,204,0,.8)', 'fillColor': 'rgba(170,204,0,0)'}", "Thermal conductivity (W/mK)": "5.6", "Average atomic mass (g/mol)": "25.83", "Scarcity (wt fraction/abundance)": "27.02", "HHI (production)": "5023.0", "HHI (reserves)": "707.1", "Unit cell volume (\u212b\u00b3)": "258.55", "Average atomic volume (\u212b\u00b3)": "21.546", "Atoms per unit cell": "12.0", "Electrical conductivity (\u03a9\u207b\u00b9 cm\u207b\u00b9)": "964.0", "Power Factor (W/(K\u00b2m))": "0.00054", "S\u00b2 (\u03bcV/K)\u00b2": "5600.0", "Electronic fraction of thermal conductivity (\u03f0\u2091/\u03f0)": "0.126"}, {"doi": "10.1016/j.jallcom.2007.09.101", "Electrical resistivity (\u03a9cm)": "0.00212", "Seebeck coefficient (\u03bcCV/K)": "-61.0", "ZT": "0.05", "formula": "Mg1.9Ca0.1Si1", "comment": "", "synthesis": "melted, Ar", "form": "polycrystalline", "temperature": "300", "author": "Zhang 2008", "Structure": "ICSD #163708, 300K", "marker": "{'radius': 0.9, 'lineColor': 'rgba(170,204,0,.8)', 'fillColor': 'rgba(170,204,0,0)'}", "Thermal conductivity (W/mK)": "5.2", "Average atomic mass (g/mol)": "26.09", "Scarcity (wt fraction/abundance)": "26.71", "HHI (production)": "4990.0", "HHI (reserves)": "730.6", "Unit cell volume (\u212b\u00b3)": "258.55", "Average atomic volume (\u212b\u00b3)": "21.546", "Atoms per unit cell": "12.0", "Electrical conductivity (\u03a9\u207b\u00b9 cm\u207b\u00b9)": "472.0", "Power Factor (W/(K\u00b2m))": "0.000176", "S\u00b2 (\u03bcV/K)\u00b2": "3720.0", "Electronic fraction of thermal conductivity (\u03f0\u2091/\u03f0)": "0.066"}, {"doi": "10.1016/j.jcrysgro.2006.10.270", "Electrical resistivity (\u03a9cm)": "0.00122", "Seebeck coefficient (\u03bcCV/K)": "-178.0", "ZT": "0.78", "formula": "Mg2Si1", "comment": "", "synthesis": "Bridgman method, Ar-H gas", "form": "polycrystalline", "temperature": "300", "author": "Akasaka 2007", "Structure": "ICSD #163708, 300K", "marker": "{'radius': 2.341182266, 'lineColor': 'rgba(170,204,0,.8)', 'fillColor': 'rgba(170,204,0,0)'}", "Thermal conductivity (W/mK)": "7.25", "Average atomic mass (g/mol)": "25.57", "Scarcity (wt fraction/abundance)": "27.34", "HHI (production)": "5057.0", "HHI (reserves)": "683.1", "Unit cell volume (\u212b\u00b3)": "258.55", "Average atomic volume (\u212b\u00b3)": "21.546", "Atoms per unit cell": "12.0", "Electrical conductivity (\u03a9\u207b\u00b9 cm\u207b\u00b9)": "821.0", "Power Factor (W/(K\u00b2m))": "0.0026", "S\u00b2 (\u03bcV/K)\u00b2": "31700.0", "Electronic fraction of thermal conductivity (\u03f0\u2091/\u03f0)": "0.083"}, {"doi": "10.1038/nmat3273", "Electrical resistivity (\u03a9cm)": "0.001", "Seebeck coefficient (\u03bcCV/K)": "90.0", "ZT": "0.24", "formula": "Cu2Se1", "comment": "", "synthesis": "melted, vacuum", "form": "polycrystalline", "temperature": "300", "author": "Liu 2012", "Structure": "ICSD #41140, 293K", "marker": "{'radius': 0.729, 'lineColor': 'rgba(2,102,7,.8)', 'fillColor': 'rgba(2,102,7,0)'}", "Thermal conductivity (W/mK)": "0.97", "Average atomic mass (g/mol)": "68.68", "Scarcity (wt fraction/abundance)": "7674000.0", "HHI (production)": "1825.0", "HHI (reserves)": "1672.0", "Unit cell volume (\u212b\u00b3)": "184.61", "Average atomic volume (\u212b\u00b3)": "15.384", "Atoms per unit cell": "12.0", "Electrical conductivity (\u03a9\u207b\u00b9 cm\u207b\u00b9)": "1000.0", "Power Factor (W/(K\u00b2m))": "0.00081", "S\u00b2 (\u03bcV/K)\u00b2": "8100.0", "Electronic fraction of thermal conductivity (\u03f0\u2091/\u03f0)": "0.755"}, {"doi": "10.1038/nmat3277", "Electrical resistivity (\u03a9cm)": "0.000605", "Seebeck coefficient (\u03bcCV/K)": "62.0", "ZT": "0.19", "formula": "Cu1.98Se1", "comment": "", "synthesis": "melted, vacuum", "form": "polycrystalline", "temperature": "300", "author": "Liu 2012", "Structure": "ICSD #41140, 293K", "marker": "{'radius': 0.5792370248, 'lineColor': 'rgba(2,102,7,.8)', 'fillColor': 'rgba(2,102,7,0)'}", "Thermal conductivity (W/mK)": "1.25", "Average atomic mass (g/mol)": "68.72", "Scarcity (wt fraction/abundance)": "7721000.0", "HHI (production)": "1826.0", "HHI (reserves)": "1673.0", "Unit cell volume (\u212b\u00b3)": "184.61", "Average atomic volume (\u212b\u00b3)": "15.384", "Atoms per unit cell": "12.0", "Electrical conductivity (\u03a9\u207b\u00b9 cm\u207b\u00b9)": "1650.0", "Power Factor (W/(K\u00b2m))": "0.000644", "S\u00b2 (\u03bcV/K)\u00b2":
