Repository: MasterAI-EAM/Darwin

# Darwin: A Tailored GPT for the Scientific Domain 🇦🇺
**Organization: [University of New South Wales（UNSW) AI4Science](https://www.masterai.com.au) & [GreenDynamics AI](https://www.greendynamics.com.au)**

Darwin is an open-source project dedicated to pretrain and fine-tune the LLaMA model on scientific literature and datasets. Specifically designed for the scientific domain with an emphasis on materials science, chemistry, and physics, Darwin integrates structured and unstructured scientific knowledge to enhance the efficacy of language models in scientific research.

File: dataset/Experimental thermoelectric properties 2013/MRL_all_raw_data.json (part 7 of 27)
"3890.0", "Electronic fraction of thermal conductivity (\u03f0\u2091/\u03f0)": "0.968"}, {"doi": "http://link.aip.org/link/doi/10.1063/1.1562337", "Electrical resistivity (\u03a9cm)": "0.00197", "Seebeck coefficient (\u03bcCV/K)": "126.0", "ZT": "0.24", "formula": "Ca3Co4O9", "comment": "", "synthesis": "flux (SrCl2), air", "form": "single crystal", "temperature": "300", "author": "Shikano 2003", "Structure": "ICSD #160556, 300K", "marker": "{'radius': 0.7191894977, 'lineColor': 'rgba(230,158,26,.8)', 'fillColor': 'rgba(230,158,26,0)'}", "Thermal conductivity (W/mK)": "3.51", "Average atomic mass (g/mol)": "31.25", "Scarcity (wt fraction/abundance)": "17150.0", "HHI (production)": "2511.0", "HHI (reserves)": "1757.0", "Unit cell volume (\u212b\u00b3)": "147.11", "Average atomic volume (\u212b\u00b3)": "10.865", "Atoms per unit cell": "13.54", "Electrical conductivity (\u03a9\u207b\u00b9 cm\u207b\u00b9)": "507.0", "Power Factor (W/(K\u00b2m))": "0.000799", "S\u00b2 (\u03bcV/K)\u00b2": "15800.0", "Electronic fraction of thermal conductivity (\u03f0\u2091/\u03f0)": "0.106"}, {"doi": "10.1063/1.1480115", "Electrical resistivity (\u03a9cm)": "0.011", "Seebeck coefficient (\u03bcCV/K)": "117.0", "ZT": "0.04", "formula": "Ca3Co4O9", "comment": "", "synthesis": "solid state reaction, air", "form": "polycrystalline", "temperature": "300", "author": "Xu 2002", "Structure": "ICSD #160556, 300K", "marker": "{'radius': 0.9, 'lineColor': 'rgba(230,158,26,.8)', 'fillColor': 'rgba(230,158,26,0)'}", "Thermal conductivity (W/mK)": "2.0", "Average atomic mass (g/mol)": "31.25", "Scarcity (wt fraction/abundance)": "17150.0", "HHI (production)": "2511.0", "HHI (reserves)": "1757.0", "Unit cell volume (\u212b\u00b3)": "147.11", "Average atomic volume (\u212b\u00b3)": "10.865", "Atoms per unit cell": "13.54", "Electrical conductivity (\u03a9\u207b\u00b9 cm\u207b\u00b9)": "93.7", "Power Factor (W/(K\u00b2m))": "0.000128", "S\u00b2 (\u03bcV/K)\u00b2": "13700.0", "Electronic fraction of thermal conductivity (\u03f0\u2091/\u03f0)": "0.034"}, {"doi": "10.1063/1.1480115", "Electrical resistivity (\u03a9cm)": "0.00813", "Seebeck coefficient (\u03bcCV/K)": "117.0", "ZT": "0.05", "formula": "Ca2.7Na0.3Co4O9", "comment": "*extrapolated from 323 K, kappa estimated", "synthesis": "solid state reaction, air", "form": "polycrystalline", "temperature": "300", "author": "Xu 2002", "Structure": "ICSD #160556, 300K", "marker": "{'radius': 0.9, 'lineColor': 'rgba(230,158,26,.8)', 'fillColor': 'rgba(230,158,26,0)'}", "Thermal conductivity (W/mK)": "2.0", "Average atomic mass (g/mol)": "30.93", "Scarcity (wt fraction/abundance)": "17330.0", "HHI (production)": "2459.0", "HHI (reserves)": "1745.0", "Unit cell volume (\u212b\u00b3)": "147.11", "Average atomic volume (\u212b\u00b3)": "10.865", "Atoms per unit cell": "13.54", "Electrical conductivity (\u03a9\u207b\u00b9 cm\u207b\u00b9)": "123.0", "Power Factor (W/(K\u00b2m))": "0.000168", "S\u00b2 (\u03bcV/K)\u00b2": "13700.0", "Electronic fraction of thermal conductivity (\u03f0\u2091/\u03f0)": "0.045"}, {"doi": "10.1063/1.1480115", "Electrical resistivity (\u03a9cm)": "0.01", "Seebeck coefficient (\u03bcCV/K)": "135.0", "ZT": "0.05", "formula": "Ca2.7Bi0.3Co4O9", "comment": "", "synthesis": "solid state reaction, air", "form": "polycrystalline", "temperature": "300", "author": "Xu 2002", "Structure": "ICSD #160556, 300K", "marker": "{'radius': 0.9, 'lineColor': 'rgba(230,158,26,.8)', 'fillColor': 'rgba(230,158,26,0)'}", "Thermal conductivity (W/mK)": "2.0", "Average atomic mass (g/mol)": "34.41", "Scarcity (wt fraction/abundance)": "6713000.0", "HHI (production)": "2799.0", "HHI (reserves)": "2245.0", "Unit cell volume (\u212b\u00b3)": "147.11", "Average atomic volume (\u212b\u00b3)": "10.865", "Atoms per unit cell": "13.54", "Electrical conductivity (\u03a9\u207b\u00b9 cm\u207b\u00b9)": "96.6", "Power Factor (W/(K\u00b2m))": "0.000177", "S\u00b2 (\u03bcV/K)\u00b2": "18300.0", "Electronic fraction of thermal conductivity (\u03f0\u2091/\u03f0)": "0.035"}, {"doi": "10.1063/1.1480115", "Electrical resistivity (\u03a9cm)": "0.00936", "Seebeck coefficient (\u03bcCV/K)": "132.0", "ZT": "0.06", "formula": "Ca2.4Na0.3Bi0.3Co4O9", "comment": "", "synthesis": "solid state reaction, air", "form": "polycrystalline", "temperature": "300", "author": "Xu 2002", "Structure": "ICSD #160556, 300K", "marker": "{'radius': 0.9, 'lineColor': 'rgba(230,158,26,.8)', 'fillColor': 'rgba(230,158,26,0)'}", "Thermal conductivity (W/mK)": "2.0", "Average atomic mass (g/mol)": "34.09", "Scarcity (wt fraction/abundance)": "6776000.0", "HHI (production)": "2754.0", "HHI (reserves)": "2239.0", "Unit cell volume (\u212b\u00b3)": "147.11", "Average atomic volume (\u212b\u00b3)": "10.865", "Atoms per unit cell": "13.54", "Electrical conductivity (\u03a9\u207b\u00b9 cm\u207b\u00b9)": "107.0", "Power Factor (W/(K\u00b2m))": "0.000186", "S\u00b2 (\u03bcV/K)\u00b2": "17400.0", "Electronic fraction of thermal conductivity (\u03f0\u2091/\u03f0)": "0.039"}, {"doi": "http://jjap.jsap.jp/link?JJAP/43/L540/", "Electrical resistivity (\u03a9cm)": "0.000878", "Seebeck coefficient (\u03bcCV/K)": "-92.0", "ZT": "0.29", "formula": "Sr0.9Y0.1Ti1O3", "comment": "Unit Cell = (Sr0.905 Y0.07) (Ti0.995 O3)", "synthesis": "solid state reaction, air", "form": "polycrystalline", "temperature": "300", "author": "Obara 2004", "Structure": "ICSD #181231, 300K", "marker": "{'radius': 0.8770643508, 'lineColor': 'rgba(3,63,140,.8)', 'fillColor': 'rgba(3,63,140,0)'}", "Thermal conductivity (W/mK)": "7.0", "Average atomic mass (g/mol)": "36.72", "Scarcity (wt fraction/abundance)": "2782.0", "HHI (production)": "2693.0", "HHI (reserves)": "1952.0", "Unit cell volume (\u212b\u00b3)": "59.36", "Average atomic volume (\u212b\u00b3)": "11.872", "Atoms per unit cell": "5.0", "Electrical conductivity (\u03a9\u207b\u00b9 cm\u207b\u00b9)": "1140.0", "Power Factor (W/(K\u00b2m))": "0.000975", "S\u00b2 (\u03bcV/K)\u00b2": "8560.0", "Electronic fraction of thermal conductivity (\u03f0\u2091/\u03f0)": "0.119"}, {"doi": "10.1016/j.jallcom.2003.07.016", "Electrical resistivity (\u03a9cm)": "0.000494", "Seebeck coefficient (\u03bcCV/K)": "-82.0", "ZT": "0.41", "formula": "Ba0.3Sr0.6La0.1Ti1O3", "comment": "*extrapolated from 330 K", "synthesis": "solid state reaction , Ar", "form": "polycrystalline", "temperature": "300", "author": "Muta 2004", "Structure": "ICSD #181231, 300K", "marker": "{'radius': 1.231751266, 'lineColor': 'rgba(3,63,140,.8)', 'fillColor': 'rgba(3,63,140,0)'}", "Thermal conductivity (W/mK)": "4.07", "Average atomic mass (g/mol)": "40.7", "Scarcity (wt fraction/abundance)": "3096.0", "HHI (production)": "2709.0", "HHI (reserves)": "1946.0", "Unit cell volume (\u212b\u00b3)": "59.36", "Average atomic volume (\u212b\u00b3)": "11.872", "Atoms per unit cell": "5.0", "Electrical conductivity (\u03a9\u207b\u00b9 cm\u207b\u00b9)": "2030.0", "Power Factor (W/(K\u00b2m))": "0.00137", "S\u00b2 (\u03bcV/K)\u00b2": "6760.0", "Electronic fraction of thermal conductivity (\u03f0\u2091/\u03f0)": "0.364"}, {"doi": "10.1103/PhysRevB.80.115103", "Electrical resistivity (\u03a9cm)": "0.587", "Seebeck coefficient (\u03bcCV/K)": "295.0", "ZT": "0.00444", "formula": "Cu1Rh1O2", "comment": "", "synthesis": "solid state reaction , air", "form": "polycrystalline", "temperature": "300", "author": "Maignan 2009", "Structure": "ICSD #29214, 300K", "marker": "{'radius': 0.9, 'lineColor': 'rgba(26,191,191,.8)', 'fillColor': 'rgba(26,191,191,0)'}", "Thermal conductivity (W/mK)": "", "Average atomic mass (g/mol)": "49.61", "Scarcity (wt fraction/abundance)": "518600000.0", "HHI (production)": "2265.0", "HHI (reserves)": "4717.0", "Unit cell volume (\u212b\u00b3)": "140.56", "Average atomic volume (\u212b\u00b3)": "11.713", "Atoms per unit cell": "12.0", "Electrical conductivity (\u03a9\u207b\u00b9 cm\u207b\u00b9)": "1.704", "Power Factor (W/(K\u00b2m))": "1.48e-05", "S\u00b2 (\u03bcV/K)\u00b2": "86900.0", "Electronic fraction of thermal conductivity (\u03f0\u2091/\u03f0)": ""}, {"doi": "10.1103/PhysRevB.80.115103", "Electrical resistivity (\u03a9cm)": "0.131", "Seebeck coefficient (\u03bcCV/K)": "261.0", "ZT": "0.02", "formula": "Cu1Rh0.99Mg0.01O2", "comment": "", "synthesis": "solid state reaction , air", "form": "polycrystalline", "temperature": "300", "author": "Maignan 2009", "Structure": "ICSD #29214, 300K", "marker": "{'radius': 0.9, 'lineColor': 'rgba(26,191,191,.8)', 'fillColor': 'rgba(26,191,191,0)'}", "Thermal conductivity (W/mK)": "", "Average atomic mass (g/mol)": "49.42", "Scarcity (wt fraction/abundance)": "515400000.0", "HHI (production)": "2263.0", "HHI (reserves)": "4695.0", "Unit cell volume (\u212b\u00b3)": "140.56", "Average atomic volume (\u212b\u00b3)": "11.713", "Atoms per unit cell": "12.0", "Electrical conductivity (\u03a9\u207b\u00b9 cm\u207b\u00b9)": "7.61", "Power Factor (W/(K\u00b2m))": "5.18e-05", "S\u00b2 (\u03bcV/K)\u00b2": "68100.0", "Electronic fraction of thermal conductivity (\u03f0\u2091/\u03f0)": ""}, {"doi": "10.1103/PhysRevB.80.115103", "Electrical resistivity (\u03a9cm)": "0.011", "Seebeck coefficient (\u03bcCV/K)": "174.0", "ZT": "0.08", "formula": "Cu1Rh0.96Mg0.04O2", "comment": "", "synthesis": "solid state reaction , air", "form": "polycrystalline", "temperature": "300", "author": "Maignan 2009", "Structure": "ICSD #29214, 300K", "marker": "{'radius': 0.9, 'lineColor': 'rgba(26,191,191,.8)', 'fillColor': 'rgba(26,191,191,0)'}", "Thermal conductivity (W/mK)": "", "Average atomic mass (g/mol)": "48.83", "Scarcity (wt fraction/abundance)": "505800000.0", "HHI (production)": "2259.0", "HHI (reserves)": "4627.0", "Unit cell volume (\u212b\u00b3)": "140.56", "Average atomic volume (\u212b\u00b3)": "11.713", "Atoms per unit cell": "12.0", "Electrical conductivity (\u03a9\u207b\u00b9 cm\u207b\u00b9)": "90.9", "Power Factor (W/(K\u00b2m))": "0.000277", "S\u00b2 (\u03bcV/K)\u00b2": "30400.0", "Electronic fraction of thermal conductivity (\u03f0\u2091/\u03f0)": ""}, {"doi": "10.1103/PhysRevB.80.115103", "Electrical resistivity (\u03a9cm)": "0.00164", "Seebeck coefficient (\u03bcCV/K)": "100.0", "ZT": "0.18", "formula": "Cu1Rh0.9Mg0.1O2", "comment": "", "synthesis": "solid state reaction , air", "form": "polycrystalline", "temperature": "300", "author": "Maignan 2009", "Structure": "ICSD #29214, 300K", "marker": "{'radius': 0.5454927439, 'lineColor': 'rgba(26,191,191,.8)', 'fillColor': 'rgba(26,191,191,0)'}", "Thermal conductivity (W/mK)": "", "Average atomic mass (g/mol)": "47.65", "Scarcity (wt fraction/abundance)": "485900000.0", "HHI (production)": "2250.0", "HHI (reserves)": "4486.0", "Unit cell volume (\u212b\u00b3)": "140.56", "Average atomic volume (\u212b\u00b3)": "11.713", "Atoms per unit cell": "12.0", "Electrical conductivity (\u03a9\u207b\u00b9 cm\u207b\u00b9)": "610.0", "Power Factor (W/(K\u00b2m))": "0.000606", "S\u00b2 (\u03bcV/K)\u00b2": "9940.0", "Electronic fraction of thermal conductivity (\u03f0\u2091/\u03f0)": ""}, {"doi": "10.1039/c0ee00517g", "Electrical resistivity (\u03a9cm)": "1.199", "Seebeck coefficient (\u03bcCV/K)": "165.0", "ZT": "0.000681", "formula": "Ca3Al1Sb3", "comment": "*seebeck extrapolated from 333 K", "synthesis": "solid state reaction, Ar", "form": "polycrystalline", "temperature": "300", "author": "Zevalkink 2011", "Structure": "ICSD #36363, 300K", "marker": "{'radius': 0.9, 'lineColor': 'rgba(255,80,0,.8)', 'fillColor': 'rgba(255,80,0,0)'}", "Thermal conductivity (W/mK)": "1.45", "Average atomic mass (g/mol)": "73.21", "Scarcity (wt fraction/abundance)": "3564000.0", "HHI (production)": "6623.0", "HHI (reserves)": "2841.0", "Unit cell volume (\u212b\u00b3)": "822.88", "Average atomic volume (\u212b\u00b3)": "29.389", "Atoms per unit cell": "28.0", "Electrical conductivity (\u03a9\u207b\u00b9 cm\u207b\u00b9)": "0.834", "Power Factor (W/(K\u00b2m))": "2.27e-06", "S\u00b2 (\u03bcV/K)\u00b2": "27200.0", "Electronic fraction of thermal conductivity (\u03f0\u2091/\u03f0)": "0.000421"}, {"doi": "10.1039/c0ee00517g", "Electrical resistivity (\u03a9cm)": "0.098", "Seebeck coefficient (\u03bcCV/K)": "90.0", "ZT": "0.00248", "formula": "Ca2.97Na0.03Al1Sb3", "comment": "*seebeck extrapolated from 333 K", "synthesis": "solid state reaction, Ar", "form": "polycrystalline", "temperature": "300", "author": "Zevalkink 2011", "Structure": "ICSD #36363, 300K", "marker": "{'radius': 0.9, 'lineColor': 'rgba(255,80,0,.8)', 'fillColor': 'rgba(255,80,0,0)'}", "Thermal conductivity (W/mK)": "1.67", "Average atomic mass (g/mol)": "73.14", "Scarcity (wt fraction/abundance)": "3567000.0", "HHI (production)": "6622.0", "HHI (reserves)": "2841.0", "Unit cell volume (\u212b\u00b3)": "822.88", "Average atomic volume (\u212b\u00b3)": "29.389", "Atoms per unit cell": "28.0", "Electrical conductivity (\u03a9\u207b\u00b9 cm\u207b\u00b9)": "10.2", "Power Factor (W/(K\u00b2m))": "8.26e-06", "S\u00b2 (\u03bcV/K)\u00b2": "8100.0", "Electronic fraction of thermal conductivity (\u03f0\u2091/\u03f0)": "0.00447"}, {"doi": "10.1039/c0ee00517g", "Electrical resistivity (\u03a9cm)": "0.059", "Seebeck coefficient (\u03bcCV/K)": "82.0", "ZT": "0.00338", "formula": "Ca2.94Na0.06Al1Sb3", "comment": "*seebeck extrapolated from 333 K", "synthesis": "solid state reaction, Ar", "form": "polycrystalline", "temperature": "300", "author": "Zevalkink 2011", "Structure": "ICSD #36363, 300K", "marker": "{'radius': 0.9, 'lineColor': 'rgba(255,80,0,.8)', 'fillColor': 'rgba(255,80,0,0)'}", "Thermal conductivity (W/mK)": "1.65", "Average atomic mass (g/mol)": "73.07", "Scarcity (wt fraction/abundance)": "3571000.0", "HHI (production)": "6621.0", "HHI (reserves)": "2841.0", "Unit cell volume (\u212b\u00b3)": "822.88", "Average atomic volume (\u212b\u00b3)": "29.389", "Atoms per unit cell": "28.0", "Electrical conductivity (\u03a9\u207b\u00b9 cm\u207b\u00b9)": "17.0", "Power Factor (W/(K\u00b2m))": "1.13e-05", "S\u00b2 (\u03bcV/K)\u00b2": "6640.0", "Electronic fraction of thermal conductivity (\u03f0\u2091/\u03f0)": "0.00753"}, {"doi": "10.1039/c0ee00517g", "Electrical resistivity (\u03a9cm)": "0.028", "Seebeck coefficient (\u03bcCV/K)": "113.0", "ZT": "0.01", "formula": "Ca2.85Na0.15Al1Sb3", "comment": "*seebeck extrapolated from 333 K", "synthesis": "solid state reaction, Ar", "form": "polycrystalline", "temperature": "300", "author": "Zevalkink 2011", "Structure": "ICSD #36363, 300K", "marker": "{'radius': 0.9, 'lineColor': 'rgba(255,80,0,.8)', 'fillColor': 'rgba(255,80,0,0)'}", "Thermal conductivity (W/mK)": "1.59", "Average atomic mass (g/mol)": "72.85", "Scarcity (wt fraction/abundance)": "3582000.0", "HHI (production)": "6618.0", "HHI (reserves)": "2841.0", "Unit cell volume (\u212b\u00b3)": "822.88", "Average atomic volume (\u212b\u00b3)": "29.389", "Atoms per unit cell": "28.0", "Electrical conductivity (\u03a9\u207b\u00b9 cm\u207b\u00b9)": "36.4", "Power Factor (W/(K\u00b2m))": "4.61e-05", "S\u00b2 (\u03bcV/K)\u00b2": "12700.0", "Electronic fraction of thermal conductivity (\u03f0\u2091/\u03f0)": "0.017"}, {"doi": "10.1016/j.jallcom.2005.04.060", "Electrical resistivity (\u03a9cm)": "0.048", "Seebeck coefficient (\u03bcCV/K)": "-191.0", "ZT": "0.02", "formula": "Fe0.998Co0.002Si2", "comment": "*extrapolated from 315 K", "synthesis": "arc-melted, Ar", "form": "polycrystalline", "temperature": "300", "author": "Ito 2006", "Structure": "ICSD #9119, 300K", "marker": "{'radius': 0.9, 'lineColor': 'rgba(170,204,0,.8)', 'fillColor': 'rgba(170,204,0,0)'}", "Thermal conductivity (W/mK)": "5.69", "Average atomic mass (g/mol)": "37.34", "Scarcity (wt fraction/abundance)": "48.87", "HHI (production)": "3570.0", "HHI (reserves)": "1187.0", "Unit cell volume (\u212b\u00b3)": "601.91", "Average atomic volume (\u212b\u00b3)": "12.54", "Atoms per unit cell": "48.0", "Electrical conductivity (\u03a9\u207b\u00b9 cm\u207b\u00b9)": "21.1", "Power Factor (W/(K\u00b2m))": "7.68e-05", "S\u00b2 (\u03bcV/K)\u00b2": "36500.0", "Electronic fraction of thermal conductivity (\u03f0\u2091/\u03f0)": "0.00271"}, {"doi": "10.1016/j.jallcom.2005.04.060", "Electrical resistivity (\u03a9cm)": "0.128", "Seebeck coefficient (\u03bcCV/K)": "-318.0", "ZT": "0.02", "formula": "Fe0.978Co0.00196Si1.96Y0.04O0.06", "comment": "*extrapolated from 315 K", "synthesis": "arc-melted, Ar", "form": "polycrystalline", "temperature": "300", "author": "Ito 2006", "Structure": "ICSD #9119, 300K", "marker": "{'radius': 0.9, 'lineColor': 'rgba(170,204,0,.8)', 'fillColor': 'rgba(170,204,0,0)'}", "Thermal conductivity (W/mK)": "4.59", "Average atomic mass (g/mol)": "37.6", "Scarcity (wt fraction/abundance)": "1051.0", "HHI (production)": "3739.0", "HHI (reserves)": "1227.0", "Unit cell volume (\u212b\u00b3)": "601.91", "Average atomic volume (\u212b\u00b3)": "12.54", "Atoms per unit cell": "48.0", "Electrical conductivity (\u03a9\u207b\u00b9 cm\u207b\u00b9)": "7.843", "Power Factor (W/(K\u00b2m))": "7.93e-05", "S\u00b2 (\u03bcV/K)\u00b2": "101000.0", "Electronic fraction of thermal conductivity (\u03f0\u2091/\u03f0)": "0.00125"}, {"doi": "10.1016/j.jallcom.2005.04.060", "Electrical resistivity (\u03a9cm)": "0.27", "Seebeck coefficient (\u03bcCV/K)": "-226.0", "ZT": "0.00568", "formula": "Fe0.978Co0.00196Si1.96Y0.12O0.18", "comment": "*extrapolated from 315 K", "synthesis": "arc-melted, Ar", "form": "polycrystalline", "temperature": "300", "author": "Ito 2006", "Structure": "ICSD #9119, 300K", "marker": "{'radius': 0.9, 'lineColor': 'rgba(170,204,0,.8)', 'fillColor': 'rgba(170,204,0,0)'}", "Thermal conductivity (W/mK)": "2.86", "Average atomic mass (g/mol)": "38.06", "Scarcity (wt fraction/abundance)": "2834.0", "HHI (production)": "4040.0", "HHI (reserves)": "1297.0", "Unit cell volume (\u212b\u00b3)": "601.91", "Average atomic volume (\u212b\u00b3)": "12.54", "Atoms per unit cell": "48.0", "Electrical conductivity (\u03a9\u207b\u00b9 cm\u207b\u00b9)": "3.704", "Power Factor (W/(K\u00b2m))": "1.89e-05", "S\u00b2 (\u03bcV/K)\u00b2": "51100.0", "Electronic fraction of thermal conductivity (\u03f0\u2091/\u03f0)": "0.000948"}, {"doi": "10.1002/adfm.201000970", "Electrical resistivity (\u03a9cm)": "0.457", "Seebeck coefficient (\u03bcCV/K)": "470.0", "ZT": "0.01", "formula": "Ca5Al2Sb6", "comment": "", "synthesis": "solid state reaction, Ar", "form": "polycrystalline", "temperature": "300", "author": "Toberer 2010", "Structure": "ICSD #183853, 300K", "marker": "{'radius': 0.9, 'lineColor': 'rgba(255,80,0,.8)', 'fillColor': 'rgba(255,80,0,0)'}", "Thermal conductivity (W/mK)": "1.54", "Average atomic mass (g/mol)": "75.76", "Scarcity (wt fraction/abundance)": "3709000.0", "HHI (production)": "6736.0", "HHI (reserves)": "2896.0", "Unit cell volume (\u212b\u00b3)": "770.68", "Average atomic volume (\u212b\u00b3)": "29.642", "Atoms per unit cell": "26.0", "Electrical conductivity (\u03a9\u207b\u00b9 cm\u207b\u00b9)": "2.188", "Power Factor (W/(K\u00b2m))": "4.83e-05", "S\u00b2 (\u03bcV/K)\u00b2": "221000.0", "Electronic fraction of thermal conductivity (\u03f0\u2091/\u03f0)": "0.00104"}, {"doi": "10.1002/adfm.201000970", "Electrical resistivity (\u03a9cm)": "0.033", "Seebeck coefficient (\u03bcCV/K)": "193.0", "ZT": "0.03", "formula": "Ca4.95Na0.05Al2Sb6", "comment": "", "synthesis": "solid state reaction, Ar", "form": "polycrystalline", "temperature": "300", "author": "Toberer 2010", "Structure": "ICSD #183853, 300K", "marker": "{'radius': 0.9, 'lineColor': 'rgba(255,80,0,.8)', 'fillColor': 'rgba(255,80,0,0)'}", "Thermal conductivity (W/mK)": "1.49", "Average atomic mass (g/mol)": "75.7", "Scarcity (wt fraction/abundance)": "3712000.0", "HHI (production)": "6735.0", "HHI (reserves)": "2896.0", "Unit cell volume (\u212b\u00b3)": "770.68", "Average atomic volume (\u212b\u00b3)": "29.642", "Atoms per unit cell": "26.0", "Electrical conductivity (\u03a9\u207b\u00b9 cm\u207b\u00b9)": "30.1", "Power Factor (W/(K\u00b2m))": "0.000112", "S\u00b2 (\u03bcV/K)\u00b2": "37200.0", "Electronic fraction of thermal conductivity (\u03f0\u2091/\u03f0)": "0.015"}, {"doi": "10.1002/adfm.201000970", "Electrical resistivity (\u03a9cm)": "0.00506", "Seebeck coefficient (\u03bcCV/K)": "143.0", "ZT": "0.12", "formula": "Ca4.75Na0.25Al2Sb6", "comment": "", "synthesis": "solid state reaction, Ar", "form": "polycrystalline", "temperature": "300", "author": "Toberer 2010", "Structure": "ICSD #183853, 300K", "marker": "{'radius': 0.3621929051, 'lineColor': 'rgba(255,80,0,.8)', 'fillColor': 'rgba(255,80,0,0)'}", "Thermal conductivity (W/mK)": "1.45", "Average atomic mass (g/mol)": "75.43", "Scarcity (wt fraction/abundance)": "3725000.0", "HHI (production)": "6732.0", "HHI (reserves)": "2896.0", "Unit cell volume (\u212b\u00b3)": "770.68", "Average atomic volume (\u212b\u00b3)": "29.642", "Atoms per unit cell": "26.0", "Electrical conductivity (\u03a9\u207b\u00b9 cm\u207b\u00b9)": "198.0", "Power Factor (W/(K\u00b2m))": "0.000402", "S\u00b2 (\u03bcV/K)\u00b2": "20400.0", "Electronic fraction of thermal conductivity (\u03f0\u2091/\u03f0)": "0.1"}, {"doi": "10.1016/S0925-8388(01)01804-7", "Electrical resistivity (\u03a9cm)": "0.888", "Seebeck coefficient (\u03bcCV/K)": "-413.0", "ZT": "0.00577", "formula": "Fe1.98Ti0.02O3", "comment": "Unit Cell = (Fe1.831 Ti0.169) O3", "synthesis": "solid state reaction, air", "form": "polycrystalline", "temperature": "300", "author": "Muta 2002", "Structure": "ICSD #168009, 293K", "marker": "{'radius': 0.9, 'lineColor': 'rgba(26,191,191,.8)', 'fillColor': 'rgba(26,191,191,0)'}", "Thermal conductivity (W/mK)": "", "Average atomic mass (g/mol)": "31.91", "Scarcity (wt fraction/abundance)": "13.87", "HHI (production)": "1837.0", "HHI (reserves)": "1111.0", "Unit cell volume (\u212b\u00b3)": "101.11", "Average atomic volume (\u212b\u00b3)": "10.111", "Atoms per unit cell": "10.0", "Electrical conductivity (\u03a9\u207b\u00b9 cm\u207b\u00b9)": "11300.0", "Power Factor (W/(K\u00b2m))": "1.92e-05", "S\u00b2 (\u03bcV/K)\u00b2": "171000.0", "Electronic fraction of thermal conductivity (\u03f0\u2091/\u03f0)": ""}, {"doi": "10.1016/S0925-8388(01)01804-7", "Electrical resistivity (\u03a9cm)": "0.376", "Seebeck coefficient (\u03bcCV/K)": "-366.0", "ZT": "0.01", "formula": "Fe1.96Ti0.04O3", "comment": "", "synthesis": "solid state reaction, air", "form": "polycrystalline", "temperature": "300", "author": "Muta 2002", "Structure": "ICSD #168009, 293K", "marker": "{'radius': 0.9, 'lineColor': 'rgba(26,191,191,.8)', 'fillColor': 'rgba(26,191,191,0)'}", "Thermal conductivity (W/mK)": "7.82", "Average atomic mass (g/mol)": "31.87", "Scarcity (wt fraction/abundance)": "14.74", "HHI (production)": "1829.0", "HHI (reserves)": "1112.0", "Unit cell volume (\u212b\u00b3)": "101.11", "Average atomic volume (\u212b\u00b3)": "10.111", "Atoms per unit cell": "10.0", "Electrical conductivity (\u03a9\u207b\u00b9 cm\u207b\u00b9)": "26600.0", "Power Factor (W/(K\u00b2m))": "3.57e-05", "S\u00b2 (\u03bcV/K)\u00b2": "134000.0", "Electronic fraction of thermal conductivity (\u03f0\u2091/\u03f0)": "2.487"}, {"doi": "10.1016/S0925-8388(01)01804-7", "Electrical resistivity (\u03a9cm)": "0.412", "Seebeck coefficient (\u03bcCV/K)": "-335.0", "ZT": "0.00818", "formula": "Fe1.94Ti0.06O3", "comment": "", "synthesis": "solid state reaction, air", "form": "polycrystalline", "temperature": "300", "author": "Muta 2002", "Structure": "ICSD #168009, 293K", "marker": "{'radius': 0.9, 'lineColor': 'rgba(26,191,191,.8)', 'fillColor': 'rgba(26,191,191,0)'}", "Thermal conductivity (W/mK)": "6.39", "Average atomic mass (g/mol)": "31.84", "Scarcity (wt fraction/abundance)": "15.62", "HHI (production)": "1820.0", "HHI (reserves)": "1113.0", "Unit cell volume (\u212b\u00b3)": "101.11", "Average atomic volume (\u212b\u00b3)": "10.111", "Atoms per unit cell": "10.0", "Electrical conductivity (\u03a9\u207b\u00b9 cm\u207b\u00b9)": "24300.0", "Power Factor (W/(K\u00b2m))": "2.73e-05", "S\u00b2 (\u03bcV/K)\u00b2": "112000.0", "Electronic fraction of thermal conductivity (\u03f0\u2091/\u03f0)": "2.784"}, {"doi": "10.1016/S0925-8388(01)01804-7", "Electrical resistivity (\u03a9cm)": "1.0", "Seebeck coefficient (\u03bcCV/K)": "-428.0", "ZT": "0.00549", "formula": "Fe1.98Sn0.02O3", "comment": "Unit Cell = Fe1.874 Sn0.096 O3", "synthesis": "solid state reaction, air", "form": "polycrystalline", "temperature": "300", "author": "Muta 2002", "Structure": "ICSD #84729, 300K", "marker": "{'radius': 0.9, 'lineColor': 'rgba(26,191,191,.8)', 'fillColor': 'rgba(26,191,191,0)'}", "Thermal conductivity (W/mK)": "", "Average atomic mass (g/mol)": "32.19", "Scarcity (wt fraction/abundance)": "6569.0", "HHI (production)": "1853.0", "HHI (reserves)": "1117.0", "Unit cell volume (\u212b\u00b3)": "303.23", "Average atomic volume (\u212b\u00b3)": "10.108", "Atoms per unit cell": "30.0", "Electrical conductivity (\u03a9\u207b\u00b9 cm\u207b\u00b9)": "10000.0", "Power Factor (W/(K\u00b2m))": "1.83e-05", "S\u00b2 (\u03bcV/K)\u00b2": "183000.0", "Electronic fraction of thermal conductivity (\u03f0\u2091/\u03f0)": ""}, {"doi": "10.1016/S0925-8388(01)01804-7", "Electrical resistivity (\u03a9cm)": "0.467", "Seebeck coefficient (\u03bcCV/K)": "-364.0", "ZT": "0.00853", "formula": "Fe1.96Sn0.04O3", "comment": "", "synthesis": "solid state reaction, air", "form": "polycrystalline", "temperature": "300", "author": "Muta 2002", "Structure": "ICSD #84729, 300K", "marker": "{'radius': 0.9, 'lineColor': 'rgba(26,191,191,.8)', 'fillColor': 'rgba(26,191,191,0)'}", "Thermal conductivity (W/mK)": "6.84", "Average atomic mass (g/mol)": "32.44", "Scarcity (wt fraction/abundance)": "13020.0", "HHI (production)": "1860.0", "HHI (reserves)": "1122.0", "Unit cell volume (\u212b\u00b3)": "303.23", "Average atomic volume (\u212b\u00b3)": "10.108", "Atoms per unit cell": "30.0", "Electrical conductivity (\u03a9\u207b\u00b9 cm\u207b\u00b9)": "21400.0", "Power Factor (W/(K\u00b2m))": "2.84e-05", "S\u00b2 (\u03bcV/K)\u00b2": "133000.0", "Electronic fraction of thermal conductivity (\u03f0\u2091/\u03f0)": "2.289"}, {"doi": "10.1016/j.jssc.2011.02.027", "Electrical resistivity (\u03a9cm)": "0.000588", "Seebeck coefficient (\u03bcCV/K)": "-27.0", "ZT": "0.04", "formula": "Ba7Sr1Al16Si30", "comment": "", "synthesis": "flux (Al), dynamic vacuum", "form": "polycrystalline", "temperature": "300", "author": "Roudebush 2011", "Structure": "ICSD #380509, 90K", "marker": "{'radius': 0.9, 'lineColor': 'rgba(156,83,0,.8)', 'fillColor': 'rgba(156,83,0,0)'}", "Thermal conductivity (W/mK)": "2.31", "Average atomic mass (g/mol)": "43.02", "Scarcity (wt fraction/abundance)": "1088.0", "HHI (production)": "3387.0", "HHI (reserves)": "1633.0", "Unit cell volume (\u212b\u00b3)": "1193.0", "Average atomic volume (\u212b\u00b3)": "21.691", "Atoms per unit cell": "55.0", "Electrical conductivity (\u03a9\u207b\u00b9 cm\u207b\u00b9)": "1700.0", "Power Factor (W/(K\u00b2m))": "0.00012", "S\u00b2 (\u03bcV/K)\u00b2": "703.0", "Electronic fraction of thermal conductivity (\u03f0\u2091/\u03f0)": "0.539"}, {"doi": "10.1002/chin.200318015", "Electrical resistivity (\u03a9cm)": "2.919", "Seebeck coefficient (\u03bcCV/K)": "-752.0", "ZT": "0.00582", "formula": "Nd2Cu1O4", "comment": "*Seebeck extrapolated from 700K, kappa extrapolated from 850 K", "synthesis": "solid state reaction, air", "form": "polycrystalline", "temperature": "300", "author": "Kurosaki 2003", "Structure": "ICSD #261375, 298K", "marker": "{'radius': 0.9, 'lineColor': 'rgba(26,191,191,.8)', 'fillColor': 'rgba(26,191,191,0)'}", "Thermal conductivity (W/mK)": "29.6", "Average atomic mass (g/mol)": "59.43", "Scarcity (wt fraction/abundance)": "21000.0", "HHI (production)": "6889.0", "HHI (reserves)": "2479.0", "Unit cell volume (\u212b\u00b3)": "189.28", "Average atomic volume (\u212b\u00b3)": "13.52", "Atoms per unit cell": "14.0", "Electrical conductivity (\u03a9\u207b\u00b9 cm\u207b\u00b9)": "0.343", "Power Factor (W/(K\u00b2m))": "1.94e-05", "S\u00b2 (\u03bcV/K)\u00b2": "566000.0", "Electronic fraction of thermal conductivity (\u03f0\u2091/\u03f0)": "8.47e-06"}, {"doi": "10.1002/chin.200318015", "Electrical resistivity (\u03a9cm)": "0.059", "Seebeck coefficient (\u03bcCV/K)": "-249.0", "ZT": "0.03", "formula": "Nd2Cu0.98Ni0.02O4", "comment": "", "synthesis": "solid state reaction, air", "form": "polycrystalline", "temperature": "300", "author": "Kurosaki 2003", "Structure": "ICSD #261375, 298K", "marker": "{'radius': 0.9, 'lineColor': 'rgba(26,191,191,.8)', 'fillColor': 'rgba(26,191,191,0)'}", "Thermal conductivity (W/mK)": "9.811", "Average atomic mass (g/mol)": "59.42", "Scarcity (wt fraction/abundance)": "20980.0", "HHI (production)": "6888.0", "HHI (reserves)": "2480.0", "Unit cell volume (\u212b\u00b3)": "189.28", "Average atomic volume (\u212b\u00b3)": "13.52", "Atoms per unit cell": "14.0", "Electrical conductivity (\u03a9\u207b\u00b9 cm\u207b\u00b9)": "16.8", "Power Factor (W/(K\u00b2m))": "0.000105", "S\u00b2 (\u03bcV/K)\u00b2": "62200.0", "Electronic fraction of thermal conductivity (\u03f0\u2091/\u03f0)": "0.00126"}, {"doi": "10.1002/chin.200318015", "Electrical resistivity (\u03a9cm)": "0.19", "Seebeck coefficient (\u03bcCV/K)": "-343.0", "ZT": "0.02", "formula": "Nd2Cu0.98Zn0.02O4", "comment": "*Seebeck extrapolated from 700K, kappa extrapolated from 850 K", "synthesis": "solid state reaction, air", "form": "polycrystalline", "temperature": "300", "author": "Kurosaki 2003", "Structure": "ICSD #261375, 298K", "marker": "{'radius': 0.9, 'lineColor': 'rgba(26,191,191,.8)', 'fillColor': 'rgba(26,191,191,0)'}", "Thermal conductivity (W/mK)": "17.1", "Average atomic mass (g/mol)": "59.44", "Scarcity (wt fraction/abundance)": "21000.0", "HHI (production)": "6888.0", "HHI (reserves)": "2481.0", "Unit cell volume (\u212b\u00b3)": "189.28", "Average atomic volume (\u212b\u00b3)": "13.52", "Atoms per unit cell": "14.0", "Electrical conductivity (\u03a9\u207b\u00b9 cm\u207b\u00b9)": "5.269", "Power Factor (W/(K\u00b2m))": "6.21e-05", "S\u00b2 (\u03bcV/K)\u00b2": "118000.0", "Electronic fraction of thermal conductivity (\u03f0\u2091/\u03f0)": "0.000226"}, {"doi": "10.1103/PhysRevB.81.125205", "Electrical resistivity (\u03a9cm)": "0.00053", "Seebeck coefficient (\u03bcCV/K)": "-45.0", "ZT": "0.11", "formula": "La3Te3.8Sb0.2", "comment": "", "synthesis": "solid state reaction, Ar", "form": "polycrystalline", "temperature": "300", "author": "May 2010", "Structure": "ICSD #642048, 300K", "marker": "{'radius': 0.3438679245, 'lineColor': 'rgba(2,102,7,.8)', 'fillColor': 'rgba(2,102,7,0)'}", "Thermal conductivity (W/mK)": "2.402", "Average atomic mass (g/mol)": "132.28", "Scarcity (wt fraction/abundance)": "523800000.0", "HHI (production)": "5987.0", "HHI (reserves)": "4082.0", "Unit cell volume (\u212b\u00b3)": "893.06", "Average atomic volume (\u212b\u00b3)": "31.895", "Atoms per unit cell": "28.0", "Electrical conductivity (\u03a9\u207b\u00b9 cm\u207b\u00b9)": "1890.0", "Power Factor (W/(K\u00b2m))": "0.000382", "S\u00b2 (\u03bcV/K)\u00b2": "2020.0", "Electronic fraction of thermal conductivity (\u03f0\u2091/\u03f0)": "0.575"}, {"doi": "10.1103/PhysRevB.81.125205", "Electrical resistivity (\u03a9cm)": "0.0011", "Seebeck coefficient (\u03bcCV/K)": "-53.0", "ZT": "0.08", "formula": "La3Te3.65Sb0.35", "comment": "", "synthesis": "solid state reaction, Ar", "form": "polycrystalline", "temperature": "300", "author": "May 2010", "Structure": "ICSD #642048, 300K", "marker": "{'radius': 0.9, 'lineColor': 'rgba(2,102,7,.8)', 'fillColor': 'rgba(2,102,7,0)'}", "Thermal conductivity (W/mK)": "2.05", "Average atomic mass (g/mol)": "132.15", "Scarcity (wt fraction/abundance)": "503700000.0", "HHI (production)": "6089.0", "HHI (reserves)": "4051.0", "Unit cell volume (\u212b\u00b3)": "893.06", "Average atomic volume (\u212b\u00b3)": "31.895", "Atoms per unit cell": "28.0", "Electrical conductivity (\u03a9\u207b\u00b9 cm\u207b\u00b9)": "909.0", "Power Factor (W/(K\u00b2m))": "0.000255", "S\u00b2 (\u03bcV/K)\u00b2": "2810.0", "Electronic fraction of thermal conductivity (\u03f0\u2091/\u03f0)": "0.325"}, {"doi": "10.1103/PhysRevB.81.125205", "Electrical resistivity (\u03a9cm)": "0.018", "Seebeck coefficient (\u03bcCV/K)": "-91.0", "ZT": "0.01", "formula": "La3Te3.35Sb0.65", "comment": "", "synthesis": "solid state reaction, Ar", "form": "polycrystalline", "temperature": "300", "author": "May 2010", "Structure": "ICSD #642048, 300K", "marker": "{'radius': 0.9, 'lineColor': 'rgba(2,102,7,.8)', 'fillColor': 'rgba(2,102,7,0)'}", "Thermal conductivity (W/mK)": "1.47", "Average atomic mass (g/mol)": "131.9", "Scarcity (wt fraction/abundance)": "463400000.0", "HHI (production)": "6293.0", "HHI (reserves)": "3990.0", "Unit cell volume (\u212b\u00b3)": "893.06", "Average atomic volume (\u212b\u00b3)": "31.895", "Atoms per unit cell": "28.0", "Electrical conductivity (\u03a9\u207b\u00b9 cm\u207b\u00b9)": "55.6", "Power Factor (W/(K\u00b2m))": "4.6e-05", "S\u00b2 (\u03bcV/K)\u00b2": "8280.0", "Electronic fraction of thermal conductivity (\u03f0\u2091/\u03f0)": "0.028"}, {"doi": "10.1103/PhysRevB.81.125205", "Electrical resistivity (\u03a9cm)": "0.0071", "Seebeck coefficient (\u03bcCV/K)": "-71.0", "ZT": "0.02", "formula": "La3Te3.35Bi0.65", "comment": "", "synthesis": "solid state reaction, Ar", "form": "polycrystalline", "temperature": "300", "author": "May 2010", "Structure": "ICSD #642048, 300K", "marker": "{'radius': 0.9, 'lineColor': 'rgba(2,102,7,.8)', 'fillColor': 'rgba(2,102,7,0)'}", "Thermal conductivity (W/mK)": "1.967", "Average atomic mass (g/mol)": "140.0", "Scarcity (wt fraction/abundance)": "444300000.0", "HHI (production)": "6025.0", "HHI (reserves)": "4313.0", "Unit cell volume (\u212b\u00b3)": "893.06", "Average atomic volume (\u212b\u00b3)": "31.895", "Atoms per unit cell": "28.0", "Electrical conductivity (\u03a9\u207b\u00b9 cm\u207b\u00b9)": "141.0", "Power Factor (W/(K\u00b2m))": "7.1e-05", "S\u00b2 (\u03bcV/K)\u00b2": "5040.0", "Electronic fraction of thermal conductivity (\u03f0\u2091/\u03f0)": "0.052"}, {"doi": "10.1103/PhysRevB.81.125205", "Electrical resistivity (\u03a9cm)": "0.00061", "Seebeck coefficient (\u03bcCV/K)": "-41.0", "ZT": "0.08", "formula": "La2.99Te4", "comment": "*kappa extrapolated from  375 K", "synthesis": "solid state reaction, Ar", "form": "polycrystalline", "temperature": "300", "author": "May 2010", "Structure": "ICSD #642048, 300K", "marker": "{'radius': 0.9, 'lineColor': 'rgba(2,102,7,.8)', 'fillColor': 'rgba(2,102,7,0)'}", "Thermal conductivity (W/mK)": "2.46", "Average atomic mass (g/mol)": "132.44", "Scarcity (wt fraction/abundance)": "551400000.0", "HHI (production)": "5846.0", "HHI (reserves)": "4124.0", "Unit cell volume (\u212b\u00b3)": "893.06", "Average atomic volume (\u212b\u00b3)": "31.895", "Atoms per unit cell": "28.0", "Electrical conductivity (\u03a9\u207b\u00b9 cm\u207b\u00b9)": "1640.0", "Power Factor (W/(K\u00b2m))": "0.000274", "S\u00b2 (\u03bcV/K)\u00b2": "1670.0", "Electronic fraction of thermal conductivity (\u03f0\u2091/\u03f0)": "0.488"}, {"doi": "10.1103/PhysRevB.81.125205", "Electrical resistivity (\u03a9cm)": "0.0027", "Seebeck coefficient (\u03bcCV/K)": "-41.0", "ZT": "0.02", "formula": "La2.74Te4", "comment": "*kappa extrapolated from  375 K", "synthesis": "solid state reaction, Ar", "form": "polycrystalline", "temperature": "300", "author": "May 2010", "Structure": "ICSD #642048, 300K", "marker": "{'radius': 0.9, 'lineColor': 'rgba(2,102,7,.8)', 'fillColor': 'rgba(2,102,7,0)'}", "Thermal conductivity (W/mK)": "1.24", "Average atomic mass (g/mol)": "132.2", "Scarcity (wt fraction/abundance)": "572900000.0", "HHI (production)": "5704.0", "HHI (reserves)": "4163.0", "Unit cell volume (\u212b\u00b3)": "893.06", "Average atomic volume (\u212b\u00b3)": "31.895", "Atoms per unit cell": "28.0", "Electrical conductivity (\u03a9\u207b\u00b9 cm\u207b\u00b9)": "370.0", "Power Factor (W/(K\u00b2m))": "6.23e-05", "S\u00b2 (\u03bcV/K)\u00b2": "1680.0", "Electronic fraction of thermal conductivity (\u03f0\u2091/\u03f0)": "0.219"}, {"doi": "10.1021/nl202439h", "Electrical resistivity (\u03a9cm)": "0.297", "Seebeck coefficient (\u03bcCV/K)": "-210.0", "ZT": "0.00446", "formula": "Zn0.9975Al0.0025O1", "comment": "", "synthesis": "microwave solvothermal, air", "form": "polycrystalline", "temperature": "300", "author": "Jood 2011", "Structure": "ICSD #26170, 295K", "marker": "{'radius': 0.9, 'lineColor': 'rgba(3,63,140,.8)', 'fillColor': 'rgba(3,63,140,0)'}", "Thermal conductivity (W/mK)": "2.78", "Average atomic mass (g/mol)": "40.64", "Scarcity (wt fraction/abundance)": "10770.0", "HHI (production)": "1363.0", "HHI (reserves)": "1620.0", "Unit cell volume (\u212b\u00b3)": "47.62", "Average atomic volume (\u212b\u00b3)": "11.905", "Atoms per unit cell": "4.0", "Electrical conductivity (\u03a9\u207b\u00b9 cm\u207b\u00b9)": "3.37", "Power Factor (W/(K\u00b2m))": "1.49e-05", "S\u00b2 (\u03bcV/K)\u00b2": "44100.0", "Electronic fraction of thermal conductivity (\u03f0\u2091/\u03f0)": "0.000887"}, {"doi": "10.1063/1.3291563", "Electrical resistivity (\u03a9cm)": "0.00283", "Seebeck coefficient (\u03bcCV/K)": "-92.0", "ZT": "0.09", "formula": "Sr0.61Ba0.39Nb2O6", "comment": "*kappa from Choy 1992 polycrystalline samples used, values parallel to c axis", "synthesis": "Czochralski method, anneal PO<sub>2</sub> 10<sup>-14</sup>", "form": "single crystal", "temperature": "300", "author": "Lee 2010", "Structure": "ICSD #96013, 300K", "marker": "{'radius': 0.9, 'lineColor': 'rgba(26,191,191,.8)', 'fillColor': 'rgba(26,191,191,0)'}", "Thermal conductivity (W/mK)": "1.667", "Average atomic mass (g/mol)": "43.2", "Scarcity (wt fraction/abundance)": "26540.0", "HHI (production)": "5182.0", "HHI (reserves)": "5061.0", "Unit cell volume (\u212b\u00b3)": "610.4", "Average atomic volume (\u212b\u00b3)": "13.564", "Atoms per unit cell": "45.0", "Electrical conductivity (\u03a9\u207b\u00b9 cm\u207b\u00b9)": "354.0", "Power Factor (W/(K\u00b2m))": "0.000302", "S\u00b2 (\u03bcV/K)\u00b2": "8540.0", "Electronic fraction of thermal conductivity (\u03f0\u2091/\u03f0)": "0.155"}, {"doi": "10.1063/1.3291563", "Electrical resistivity (\u03a9cm)": "0.105", "Seebeck coefficient (\u03bcCV/K)": "-186.0", "ZT": "0.00988", "formula": "Sr0.61Ba0.39Nb2O6", "comment": "*kappa from Choy 1992 polycrystalline samples used, values parallel to c axis", "synthesis": "Czochralski method, anneal PO<sub>2</sub> 10<sup>-14</sup>", "form": "single crystal", "temperature": "300", "author": "Lee 2010", "Structure": "ICSD #96013, 300K", "marker": "{'radius': 0.9, 'lineColor': 'rgba(26,191,191,.8)', 'fillColor': 'rgba(26,191,191,0)'}", "Thermal conductivity (W/mK)": "1.667", "Average atomic mass (g/mol)": "43.2", "Scarcity (wt fraction/abundance)": "26540.0", "HHI (production)": "5182.0", "HHI (reserves)": "5061.0", "Unit cell volume (\u212b\u00b3)": "610.4", "Average atomic volume (\u212b\u00b3)": "13.564", "Atoms per unit cell": "45.0", "Electrical conductivity (\u03a9\u207b\u00b9 cm\u207b\u00b9)": "9.522", "Power Factor (W/(K\u00b2m))": "3.29e-05", "S\u00b2 (\u03bcV/K)\u00b2": "34600.0", "Electronic fraction of thermal conductivity (\u03f0\u2091/\u03f0)": "0.00418"}, {"doi": "10.1557/jmr.2010.78", "Electrical resistivity (\u03a9cm)": "0.062", "Seebeck coefficient (\u03bcCV/K)": "-220.0", "ZT": "0.02", "formula": "Sr0.61Ba0.39Nb2O6", "comment": "*kappa from Choy 1992 polycrystalline samples used, values parallel to c axis", "synthesis": "templated grain growth, air, anneal PO<sub>2</sub> 10<sup>-14</sup>", "form": "polycrystalline", "temperature": "300", "author": "Lee 2011", "Structure": "ICSD #96013, 300K", "marker": "{'radius': 0.9, 'lineColor': 'rgba(26,191,191,.8)', 'fillColor': 'rgba(26,191,191,0)'}", "Thermal conductivity (W/mK)": "1.667", "Average atomic mass (g/mol)": "43.2", "Scarcity (wt fraction/abundance)": "26540.0", "HHI (production)": "5182.0", "HHI (reserves)": "5061.0", "Unit cell volume (\u212b\u00b3)": "610.4", "Average atomic volume (\u212b\u00b3)": "13.564", "Atoms per unit cell": "45.0", "Electrical conductivity (\u03a9\u207b\u00b9
