Repository: MasterAI-EAM/Darwin

# Darwin: A Tailored GPT for the Scientific Domain 🇦🇺
**Organization: [University of New South Wales（UNSW) AI4Science](https://www.masterai.com.au) & [GreenDynamics AI](https://www.greendynamics.com.au)**

Darwin is an open-source project dedicated to pretrain and fine-tune the LLaMA model on scientific literature and datasets. Specifically designed for the scientific domain with an emphasis on materials science, chemistry, and physics, Darwin integrates structured and unstructured scientific knowledge to enhance the efficacy of language models in scientific research.

File: dataset/Experimental thermoelectric properties 2013/MRL_all_raw_data.json (part 8 of 27)
cm\u207b\u00b9)": "16.2", "Power Factor (W/(K\u00b2m))": "7.82e-05", "S\u00b2 (\u03bcV/K)\u00b2": "48400.0", "Electronic fraction of thermal conductivity (\u03f0\u2091/\u03f0)": "0.0071"}, {"doi": "10.1111/j.1551-2916.2012.05169.x", "Electrical resistivity (\u03a9cm)": "0.00114", "Seebeck coefficient (\u03bcCV/K)": "-19.0", "ZT": "0.0095", "formula": "Sr4.5Nb4.5O15.5", "comment": "", "synthesis": "floating zone method, Ar", "form": "single crystal", "temperature": "300", "author": "Sakai 2012", "Structure": "ICSD #48207, 300K", "marker": "{'radius': 0.9, 'lineColor': 'rgba(26,191,191,.8)', 'fillColor': 'rgba(26,191,191,0)'}", "Thermal conductivity (W/mK)": "2.45", "Average atomic mass (g/mol)": "43.28", "Scarcity (wt fraction/abundance)": "22330.0", "HHI (production)": "5032.0", "HHI (reserves)": "4699.0", "Unit cell volume (\u212b\u00b3)": "735.99", "Average atomic volume (\u212b\u00b3)": "14.154", "Atoms per unit cell": "52.0", "Electrical conductivity (\u03a9\u207b\u00b9 cm\u207b\u00b9)": "877.0", "Power Factor (W/(K\u00b2m))": "3.17e-05", "S\u00b2 (\u03bcV/K)\u00b2": "361.0", "Electronic fraction of thermal conductivity (\u03f0\u2091/\u03f0)": "0.262"}, {"doi": "10.1111/j.1551-2916.2012.05169.x", "Electrical resistivity (\u03a9cm)": "0.005", "Seebeck coefficient (\u03bcCV/K)": "-107.0", "ZT": "0.07", "formula": "Sr1.6La0.4Nb2O7", "comment": "", "synthesis": "floating zone method, Ar", "form": "single", "temperature": "300", "author": "Sakai 2012", "Structure": "ICSD #187, 300K", "marker": "{'radius': 0.9, 'lineColor': 'rgba(26,191,191,.8)', 'fillColor': 'rgba(26,191,191,0)'}", "Thermal conductivity (W/mK)": "1.8", "Average atomic mass (g/mol)": "44.87", "Scarcity (wt fraction/abundance)": "24210.0", "HHI (production)": "5577.0", "HHI (reserves)": "4628.0", "Unit cell volume (\u212b\u00b3)": "597.36", "Average atomic volume (\u212b\u00b3)": "13.576", "Atoms per unit cell": "44.0", "Electrical conductivity (\u03a9\u207b\u00b9 cm\u207b\u00b9)": "200.0", "Power Factor (W/(K\u00b2m))": "0.000229", "S\u00b2 (\u03bcV/K)\u00b2": "11400.0", "Electronic fraction of thermal conductivity (\u03f0\u2091/\u03f0)": "0.081"}, {"doi": "10.1021/nl8026795", "Electrical resistivity (\u03a9cm)": "0.00118", "Seebeck coefficient (\u03bcCV/K)": "121.0", "ZT": "0.37", "formula": "Si0.8Ge0.2", "comment": "", "synthesis": "ball milling, hot-pressed nanopowders", "form": "polycrystalline", "temperature": "300", "author": "Joshi 2008", "Structure": "ICSD #53910, 300K", "marker": "{'radius': 1.1136635004, 'lineColor': 'rgba(51,51,51,.8)', 'fillColor': 'rgba(51,51,51,0)'}", "Thermal conductivity (W/mK)": "2.449", "Average atomic mass (g/mol)": "37.0", "Scarcity (wt fraction/abundance)": "270800.0", "HHI (production)": "4928.0", "HHI (reserves)": "1351.0", "Unit cell volume (\u212b\u00b3)": "169.78", "Average atomic volume (\u212b\u00b3)": "21.222", "Atoms per unit cell": "8.0", "Electrical conductivity (\u03a9\u207b\u00b9 cm\u207b\u00b9)": "849.0", "Power Factor (W/(K\u00b2m))": "0.00124", "S\u00b2 (\u03bcV/K)\u00b2": "14600.0", "Electronic fraction of thermal conductivity (\u03f0\u2091/\u03f0)": "0.254"}, {"doi": "10.1038/nature11439", "Electrical resistivity (\u03a9cm)": "0.000679", "Seebeck coefficient (\u03bcCV/K)": "81.0", "ZT": "0.29", "formula": "Pb0.96Sr0.4Te1Na0.2", "comment": "", "synthesis": "sparks plasma sintering", "form": "polycrystalline", "temperature": "300", "author": "Biswas 2012", "Structure": "ICSD #63099, 298K", "marker": "{'radius': 0.86979177, 'lineColor': 'rgba(2,102,7,.8)', 'fillColor': 'rgba(2,102,7,0)'}", "Thermal conductivity (W/mK)": "2.85", "Average atomic mass (g/mol)": "143.03", "Scarcity (wt fraction/abundance)": "348500000.0", "HHI (production)": "2897.0", "HHI (reserves)": "2980.0", "Unit cell volume (\u212b\u00b3)": "269.84", "Average atomic volume (\u212b\u00b3)": "33.73", "Atoms per unit cell": "8.0", "Electrical conductivity (\u03a9\u207b\u00b9 cm\u207b\u00b9)": "1470.0", "Power Factor (W/(K\u00b2m))": "0.000966", "S\u00b2 (\u03bcV/K)\u00b2": "6560.0", "Electronic fraction of thermal conductivity (\u03f0\u2091/\u03f0)": "0.378"}, {"doi": "10.1038/nature11439", "Electrical resistivity (\u03a9cm)": "0.00041", "Seebeck coefficient (\u03bcCV/K)": "68.0", "ZT": "0.34", "formula": "Pb0.98Sr0.2Te1Na0.1", "comment": "", "synthesis": "melting", "form": "polycrystalline", "temperature": "300", "author": "Biswas 2012", "Structure": "ICSD #63099, 298K", "marker": "{'radius': 1.01626272, 'lineColor': 'rgba(2,102,7,.8)', 'fillColor': 'rgba(2,102,7,0)'}", "Thermal conductivity (W/mK)": "3.065", "Average atomic mass (g/mol)": "153.72", "Scarcity (wt fraction/abundance)": "364100000.0", "HHI (production)": "2843.0", "HHI (reserves)": "2981.0", "Unit cell volume (\u212b\u00b3)": "269.84", "Average atomic volume (\u212b\u00b3)": "33.73", "Atoms per unit cell": "8.0", "Electrical conductivity (\u03a9\u207b\u00b9 cm\u207b\u00b9)": "2440.0", "Power Factor (W/(K\u00b2m))": "0.00113", "S\u00b2 (\u03bcV/K)\u00b2": "4620.0", "Electronic fraction of thermal conductivity (\u03f0\u2091/\u03f0)": "0.583"}, {"doi": "10.1038/nature11439", "Electrical resistivity (\u03a9cm)": "0.000417", "Seebeck coefficient (\u03bcCV/K)": "64.0", "ZT": "0.29", "formula": "Pb0.98Te1Na0.2", "comment": "", "synthesis": "melting", "form": "polycrystalline", "temperature": "300", "author": "Biswas 2012", "Structure": "ICSD #63099, 298K", "marker": "{'radius': 0.88436736, 'lineColor': 'rgba(2,102,7,.8)', 'fillColor': 'rgba(2,102,7,0)'}", "Thermal conductivity (W/mK)": "4.29", "Average atomic mass (g/mol)": "153.79", "Scarcity (wt fraction/abundance)": "380700000.0", "HHI (production)": "2761.0", "HHI (reserves)": "2963.0", "Unit cell volume (\u212b\u00b3)": "269.84", "Average atomic volume (\u212b\u00b3)": "33.73", "Atoms per unit cell": "8.0", "Electrical conductivity (\u03a9\u207b\u00b9 cm\u207b\u00b9)": "2400.0", "Power Factor (W/(K\u00b2m))": "0.000983", "S\u00b2 (\u03bcV/K)\u00b2": "4100.0", "Electronic fraction of thermal conductivity (\u03f0\u2091/\u03f0)": "0.409"}, {"doi": "http://www.jmst.org/EN/Y2009/V25/I04/0535", "Electrical resistivity (\u03a9cm)": "50.0", "Seebeck coefficient (\u03bcCV/K)": "-463.0", "ZT": "0.000171", "formula": "Ca1Mn1O3", "comment": "", "synthesis": "Solid state reaction", "form": "polycrystalline", "temperature": "400", "author": "Lan 2009", "Structure": "ICSD #35218, 300K", "marker": "{'radius': 0.9, 'lineColor': 'rgba(179,16,12,.8)', 'fillColor': 'rgba(179,16,12,0)'}", "Thermal conductivity (W/mK)": "", "Average atomic mass (g/mol)": "28.6", "Scarcity (wt fraction/abundance)": "398.0", "HHI (production)": "1861.0", "HHI (reserves)": "1276.0", "Unit cell volume (\u212b\u00b3)": "206.97", "Average atomic volume (\u212b\u00b3)": "10.348", "Atoms per unit cell": "20.0", "Electrical conductivity (\u03a9\u207b\u00b9 cm\u207b\u00b9)": "0.02", "Power Factor (W/(K\u00b2m))": "4.29e-07", "S\u00b2 (\u03bcV/K)\u00b2": "214000.0", "Electronic fraction of thermal conductivity (\u03f0\u2091/\u03f0)": ""}, {"doi": "http://www.jmst.org/EN/Y2009/V25/I04/0535", "Electrical resistivity (\u03a9cm)": "0.046", "Seebeck coefficient (\u03bcCV/K)": "-202.0", "ZT": "0.04", "formula": "Ca0.98La0.02Mn1O3", "comment": "", "synthesis": "Solid state reaction", "form": "polycrystalline", "temperature": "400", "author": "Lan 2009", "Structure": "ICSD #82210, 300K", "marker": "{'radius': 0.9, 'lineColor': 'rgba(179,16,12,.8)', 'fillColor': 'rgba(179,16,12,0)'}", "Thermal conductivity (W/mK)": "", "Average atomic mass (g/mol)": "29.0", "Scarcity (wt fraction/abundance)": "917.3", "HHI (production)": "1996.0", "HHI (reserves)": "1310.0", "Unit cell volume (\u212b\u00b3)": "207.74", "Average atomic volume (\u212b\u00b3)": "10.387", "Atoms per unit cell": "20.0", "Electrical conductivity (\u03a9\u207b\u00b9 cm\u207b\u00b9)": "21.7", "Power Factor (W/(K\u00b2m))": "8.82e-05", "S\u00b2 (\u03bcV/K)\u00b2": "40700.0", "Electronic fraction of thermal conductivity (\u03f0\u2091/\u03f0)": ""}, {"doi": "http://www.jmst.org/EN/Y2009/V25/I04/0535", "Electrical resistivity (\u03a9cm)": "0.015", "Seebeck coefficient (\u03bcCV/K)": "-124.0", "ZT": "0.04", "formula": "Ca0.96La0.04Mn1O3", "comment": "", "synthesis": "Solid state reaction", "form": "polycrystalline", "temperature": "400", "author": "Lan 2009", "Structure": "ICSD #82209, 300K", "marker": "{'radius': 0.9, 'lineColor': 'rgba(179,16,12,.8)', 'fillColor': 'rgba(179,16,12,0)'}", "Thermal conductivity (W/mK)": "", "Average atomic mass (g/mol)": "29.39", "Scarcity (wt fraction/abundance)": "1423.0", "HHI (production)": "2128.0", "HHI (reserves)": "1343.0", "Unit cell volume (\u212b\u00b3)": "208.49", "Average atomic volume (\u212b\u00b3)": "10.424", "Atoms per unit cell": "20.0", "Electrical conductivity (\u03a9\u207b\u00b9 cm\u207b\u00b9)": "65.6", "Power Factor (W/(K\u00b2m))": "0.0001", "S\u00b2 (\u03bcV/K)\u00b2": "15300.0", "Electronic fraction of thermal conductivity (\u03f0\u2091/\u03f0)": ""}, {"doi": "http://www.jmst.org/EN/Y2009/V25/I04/0535", "Electrical resistivity (\u03a9cm)": "0.012", "Seebeck coefficient (\u03bcCV/K)": "-104.0", "ZT": "0.04", "formula": "Ca0.94La0.06Mn1O3", "comment": "", "synthesis": "Solid state reaction", "form": "polycrystalline", "temperature": "400", "author": "Lan 2009", "Structure": "ICSD #82208, 300K", "marker": "{'radius': 0.9, 'lineColor': 'rgba(179,16,12,.8)', 'fillColor': 'rgba(179,16,12,0)'}", "Thermal conductivity (W/mK)": "", "Average atomic mass (g/mol)": "29.79", "Scarcity (wt fraction/abundance)": "1915.0", "HHI (production)": "2255.0", "HHI (reserves)": "1376.0", "Unit cell volume (\u212b\u00b3)": "209.24", "Average atomic volume (\u212b\u00b3)": "10.462", "Atoms per unit cell": "20.0", "Electrical conductivity (\u03a9\u207b\u00b9 cm\u207b\u00b9)": "82.2", "Power Factor (W/(K\u00b2m))": "8.84e-05", "S\u00b2 (\u03bcV/K)\u00b2": "10800.0", "Electronic fraction of thermal conductivity (\u03f0\u2091/\u03f0)": ""}, {"doi": "http://www.jmst.org/EN/Y2009/V25/I04/0535", "Electrical resistivity (\u03a9cm)": "0.00997", "Seebeck coefficient (\u03bcCV/K)": "-83.0", "ZT": "0.03", "formula": "Ca0.92La0.08Mn1O3", "comment": "", "synthesis": "Solid state reaction", "form": "polycrystalline", "temperature": "400", "author": "Lan 2009", "Structure": "ICSD #82207, 300K", "marker": "{'radius': 0.9, 'lineColor': 'rgba(179,16,12,.8)', 'fillColor': 'rgba(179,16,12,0)'}", "Thermal conductivity (W/mK)": "", "Average atomic mass (g/mol)": "30.18", "Scarcity (wt fraction/abundance)": "2394.0", "HHI (production)": "2380.0", "HHI (reserves)": "1407.0", "Unit cell volume (\u212b\u00b3)": "209.93", "Average atomic volume (\u212b\u00b3)": "10.497", "Atoms per unit cell": "20.0", "Electrical conductivity (\u03a9\u207b\u00b9 cm\u207b\u00b9)": "100.0", "Power Factor (W/(K\u00b2m))": "6.95e-05", "S\u00b2 (\u03bcV/K)\u00b2": "6930.0", "Electronic fraction of thermal conductivity (\u03f0\u2091/\u03f0)": ""}, {"doi": "10.1143/JJAP.38.L1336", "Electrical resistivity (\u03a9cm)": "28.9", "Seebeck coefficient (\u03bcCV/K)": "295.0", "ZT": "0.000121", "formula": "Li0.0024Ni0.9976O1", "comment": "Data at 460 K", "synthesis": "Solid state reaction", "form": "polycrystalline", "temperature": "400", "author": "Shin 1999", "Structure": "ICSD #9866, 300K", "marker": "{'radius': 0.9, 'lineColor': 'rgba(26,191,191,.8)', 'fillColor': 'rgba(26,191,191,0)'}", "Thermal conductivity (W/mK)": "16.172", "Average atomic mass (g/mol)": "37.28", "Scarcity (wt fraction/abundance)": "6484.0", "HHI (production)": "883.7", "HHI (reserves)": "1270.0", "Unit cell volume (\u212b\u00b3)": "72.93", "Average atomic volume (\u212b\u00b3)": "9.116", "Atoms per unit cell": "8.0", "Electrical conductivity (\u03a9\u207b\u00b9 cm\u207b\u00b9)": "0.035", "Power Factor (W/(K\u00b2m))": "3.01e-07", "S\u00b2 (\u03bcV/K)\u00b2": "87000.0", "Electronic fraction of thermal conductivity (\u03f0\u2091/\u03f0)": "2.09e-06"}, {"doi": "10.1143/JJAP.38.L1336", "Electrical resistivity (\u03a9cm)": "5.086", "Seebeck coefficient (\u03bcCV/K)": "249.0", "ZT": "0.000489", "formula": "Li0.0066Ni0.9944O1", "comment": "Data at 460 K", "synthesis": "Solid state reaction", "form": "polycrystalline", "temperature": "400", "author": "Shin 1999", "Structure": "ICSD #9866, 300K", "marker": "{'radius': 0.9, 'lineColor': 'rgba(26,191,191,.8)', 'fillColor': 'rgba(26,191,191,0)'}", "Thermal conductivity (W/mK)": "8.328", "Average atomic mass (g/mol)": "37.19", "Scarcity (wt fraction/abundance)": "6498.0", "HHI (production)": "884.2", "HHI (reserves)": "1270.0", "Unit cell volume (\u212b\u00b3)": "72.93", "Average atomic volume (\u212b\u00b3)": "9.116", "Atoms per unit cell": "8.0", "Electrical conductivity (\u03a9\u207b\u00b9 cm\u207b\u00b9)": "0.197", "Power Factor (W/(K\u00b2m))": "1.22e-06", "S\u00b2 (\u03bcV/K)\u00b2": "62200.0", "Electronic fraction of thermal conductivity (\u03f0\u2091/\u03f0)": "2.3e-05"}, {"doi": "10.1143/JJAP.38.L1336", "Electrical resistivity (\u03a9cm)": "0.064", "Seebeck coefficient (\u03bcCV/K)": "117.0", "ZT": "0.00851", "formula": "Li0.0184Ni0.9816O1", "comment": "Data at 460 K", "synthesis": "Solid state reaction", "form": "polycrystalline", "temperature": "400", "author": "Shin 1999", "Structure": "ICSD #9866, 300K", "marker": "{'radius': 0.9, 'lineColor': 'rgba(26,191,191,.8)', 'fillColor': 'rgba(26,191,191,0)'}", "Thermal conductivity (W/mK)": "", "Average atomic mass (g/mol)": "36.87", "Scarcity (wt fraction/abundance)": "6533.0", "HHI (production)": "885.3", "HHI (reserves)": "1271.0", "Unit cell volume (\u212b\u00b3)": "72.93", "Average atomic volume (\u212b\u00b3)": "9.116", "Atoms per unit cell": "8.0", "Electrical conductivity (\u03a9\u207b\u00b9 cm\u207b\u00b9)": "15.6", "Power Factor (W/(K\u00b2m))": "2.13e-05", "S\u00b2 (\u03bcV/K)\u00b2": "13700.0", "Electronic fraction of thermal conductivity (\u03f0\u2091/\u03f0)": ""}, {"doi": "10.1143/JJAP.38.L1336", "Electrical resistivity (\u03a9cm)": "0.012", "Seebeck coefficient (\u03bcCV/K)": "103.0", "ZT": "0.03", "formula": "Li0.0242Ni0.9758O1", "comment": "Data at 460 K", "synthesis": "Solid state reaction", "form": "polycrystalline", "temperature": "400", "author": "Shin 1999", "Structure": "ICSD #9866, 300K", "marker": "{'radius': 0.9, 'lineColor': 'rgba(26,191,191,.8)', 'fillColor': 'rgba(26,191,191,0)'}", "Thermal conductivity (W/mK)": "3.751", "Average atomic mass (g/mol)": "36.72", "Scarcity (wt fraction/abundance)": "6552.0", "HHI (production)": "885.9", "HHI (reserves)": "1272.0", "Unit cell volume (\u212b\u00b3)": "72.93", "Average atomic volume (\u212b\u00b3)": "9.116", "Atoms per unit cell": "8.0", "Electrical conductivity (\u03a9\u207b\u00b9 cm\u207b\u00b9)": "81.0", "Power Factor (W/(K\u00b2m))": "8.53e-05", "S\u00b2 (\u03bcV/K)\u00b2": "10500.0", "Electronic fraction of thermal conductivity (\u03f0\u2091/\u03f0)": "0.021"}, {"doi": "10.1016/j.jallcom.2009.08.012", "Electrical resistivity (\u03a9cm)": "2.925", "Seebeck coefficient (\u03bcCV/K)": "-549.0", "ZT": "0.00412", "formula": "Ca1Mn1O3", "comment": "", "synthesis": "Solid state reaction", "form": "polycrystalline", "temperature": "400", "author": "Park 2009", "Structure": "ICSD #35218, 300K", "marker": "{'radius': 0.9, 'lineColor': 'rgba(179,16,12,.8)', 'fillColor': 'rgba(179,16,12,0)'}", "Thermal conductivity (W/mK)": "3.306", "Average atomic mass (g/mol)": "28.6", "Scarcity (wt fraction/abundance)": "398.0", "HHI (production)": "1861.0", "HHI (reserves)": "1276.0", "Unit cell volume (\u212b\u00b3)": "206.97", "Average atomic volume (\u212b\u00b3)": "10.348", "Atoms per unit cell": "20.0", "Electrical conductivity (\u03a9\u207b\u00b9 cm\u207b\u00b9)": "0.342", "Power Factor (W/(K\u00b2m))": "1.03e-05", "S\u00b2 (\u03bcV/K)\u00b2": "302000.0", "Electronic fraction of thermal conductivity (\u03f0\u2091/\u03f0)": "0.000101"}, {"doi": "10.1016/j.jallcom.2009.08.012", "Electrical resistivity (\u03a9cm)": "0.022", "Seebeck coefficient (\u03bcCV/K)": "-119.0", "ZT": "0.03", "formula": "Ca0.98Bi0.02Mn0.98Nb0.02O3", "comment": "", "synthesis": "Solid state reaction", "form": "polycrystalline", "temperature": "400", "author": "Park 2009", "Structure": "ICSD #35218, 300K", "marker": "{'radius': 0.9, 'lineColor': 'rgba(179,16,12,.8)', 'fillColor': 'rgba(179,16,12,0)'}", "Thermal conductivity (W/mK)": "2.275", "Average atomic mass (g/mol)": "29.43", "Scarcity (wt fraction/abundance)": "1672000.0", "HHI (production)": "2034.0", "HHI (reserves)": "1500.0", "Unit cell volume (\u212b\u00b3)": "206.97", "Average atomic volume (\u212b\u00b3)": "10.348", "Atoms per unit cell": "20.0", "Electrical conductivity (\u03a9\u207b\u00b9 cm\u207b\u00b9)": "46.4", "Power Factor (W/(K\u00b2m))": "6.6e-05", "S\u00b2 (\u03bcV/K)\u00b2": "14200.0", "Electronic fraction of thermal conductivity (\u03f0\u2091/\u03f0)": "0.02"}, {"doi": "10.1016/j.jallcom.2009.08.012", "Electrical resistivity (\u03a9cm)": "0.00982", "Seebeck coefficient (\u03bcCV/K)": "-114.0", "ZT": "0.05", "formula": "Ca0.96Bi0.04Mn0.96Nb0.04O3", "comment": "", "synthesis": "Solid state reaction", "form": "polycrystalline", "temperature": "400", "author": "Park 2009", "Structure": "ICSD #35218, 300K", "marker": "{'radius': 0.9, 'lineColor': 'rgba(179,16,12,.8)', 'fillColor': 'rgba(179,16,12,0)'}", "Thermal conductivity (W/mK)": "2.16", "Average atomic mass (g/mol)": "30.26", "Scarcity (wt fraction/abundance)": "3252000.0", "HHI (production)": "2198.0", "HHI (reserves)": "1711.0", "Unit cell volume (\u212b\u00b3)": "206.97", "Average atomic volume (\u212b\u00b3)": "10.348", "Atoms per unit cell": "20.0", "Electrical conductivity (\u03a9\u207b\u00b9 cm\u207b\u00b9)": "102.0", "Power Factor (W/(K\u00b2m))": "0.000133", "S\u00b2 (\u03bcV/K)\u00b2": "13000.0", "Electronic fraction of thermal conductivity (\u03f0\u2091/\u03f0)": "0.046"}, {"doi": "10.1016/j.jallcom.2009.08.012", "Electrical resistivity (\u03a9cm)": "0.00726", "Seebeck coefficient (\u03bcCV/K)": "-72.0", "ZT": "0.03", "formula": "Ca0.9Bi0.1Mn0.9Nb0.1O3", "comment": "", "synthesis": "Solid state reaction", "form": "polycrystalline", "temperature": "400", "author": "Park 2009", "Structure": "ICSD #35218, 300K", "marker": "{'radius': 0.9, 'lineColor': 'rgba(179,16,12,.8)', 'fillColor': 'rgba(179,16,12,0)'}", "Thermal conductivity (W/mK)": "", "Average atomic mass (g/mol)": "32.74", "Scarcity (wt fraction/abundance)": "7513000.0", "HHI (production)": "2638.0", "HHI (reserves)": "2282.0", "Unit cell volume (\u212b\u00b3)": "206.97", "Average atomic volume (\u212b\u00b3)": "10.348", "Atoms per unit cell": "20.0", "Electrical conductivity (\u03a9\u207b\u00b9 cm\u207b\u00b9)": "138.0", "Power Factor (W/(K\u00b2m))": "7.23e-05", "S\u00b2 (\u03bcV/K)\u00b2": "5250.0", "Electronic fraction of thermal conductivity (\u03f0\u2091/\u03f0)": ""}, {"doi": "10.1557/jmr.2011.140", "Electrical resistivity (\u03a9cm)": "0.022", "Seebeck coefficient (\u03bcCV/K)": "-204.0", "ZT": "0.08", "formula": "Ca1Mn0.98Nb0.02O3", "comment": "", "synthesis": "Ultrasonic Spray Pyrolysis", "form": "polycrystalline", "temperature": "400", "author": "Populoh 2011", "Structure": "ICSD #166044, 298K", "marker": "{'radius': 0.9, 'lineColor': 'rgba(179,16,12,.8)', 'fillColor': 'rgba(179,16,12,0)'}", "Thermal conductivity (W/mK)": "2.075", "Average atomic mass (g/mol)": "28.75", "Scarcity (wt fraction/abundance)": "1087.0", "HHI (production)": "1950.0", "HHI (reserves)": "1369.0", "Unit cell volume (\u212b\u00b3)": "208.21", "Average atomic volume (\u212b\u00b3)": "10.41", "Atoms per unit cell": "20.0", "Electrical conductivity (\u03a9\u207b\u00b9 cm\u207b\u00b9)": "46.4", "Power Factor (W/(K\u00b2m))": "0.000193", "S\u00b2 (\u03bcV/K)\u00b2": "41600.0", "Electronic fraction of thermal conductivity (\u03f0\u2091/\u03f0)": "0.022"}, {"doi": "10.1016/S0025-5408(02)00997-2", "Electrical resistivity (\u03a9cm)": "0.018", "Seebeck coefficient (\u03bcCV/K)": "-154.0", "ZT": "0.05", "formula": "Ca1Mn0.98Ru0.02O3", "comment": "Seebeck extrapolated from 500 K", "synthesis": "Solid state reaction", "form": "polycrystalline", "temperature": "400", "author": "Zhou 2003", "Structure": "ICSD #166044, 298K", "marker": "{'radius': 0.9, 'lineColor': 'rgba(179,16,12,.8)', 'fillColor': 'rgba(179,16,12,0)'}", "Thermal conductivity (W/mK)": "", "Average atomic mass (g/mol)": "28.79", "Scarcity (wt fraction/abundance)": "14040000.0", "HHI (production)": "1883.0", "HHI (reserves)": "1366.0", "Unit cell volume (\u212b\u00b3)": "208.21", "Average atomic volume (\u212b\u00b3)": "10.41", "Atoms per unit cell": "20.0", "Electrical conductivity (\u03a9\u207b\u00b9 cm\u207b\u00b9)": "54.4", "Power Factor (W/(K\u00b2m))": "0.000129", "S\u00b2 (\u03bcV/K)\u00b2": "23600.0", "Electronic fraction of thermal conductivity (\u03f0\u2091/\u03f0)": ""}, {"doi": "10.1016/S0025-5408(02)00997-2", "Electrical resistivity (\u03a9cm)": "0.00752", "Seebeck coefficient (\u03bcCV/K)": "-120.0", "ZT": "0.08", "formula": "Ca1Mn0.96Ru0.04O3", "comment": "", "synthesis": "Solid state reaction", "form": "polycrystalline", "temperature": "400", "author": "Zhou 2003", "Structure": "ICSD #166044, 298K", "marker": "{'radius': 0.9, 'lineColor': 'rgba(179,16,12,.8)', 'fillColor': 'rgba(179,16,12,0)'}", "Thermal conductivity (W/mK)": "3.758", "Average atomic mass (g/mol)": "28.97", "Scarcity (wt fraction/abundance)": "27910000.0", "HHI (production)": "1904.0", "HHI (reserves)": "1456.0", "Unit cell volume (\u212b\u00b3)": "208.21", "Average atomic volume (\u212b\u00b3)": "10.41", "Atoms per unit cell": "20.0", "Electrical conductivity (\u03a9\u207b\u00b9 cm\u207b\u00b9)": "133.0", "Power Factor (W/(K\u00b2m))": "0.000191", "S\u00b2 (\u03bcV/K)\u00b2": "14400.0", "Electronic fraction of thermal conductivity (\u03f0\u2091/\u03f0)": "0.035"}, {"doi": "10.1016/S0025-5408(02)00997-2", "Electrical resistivity (\u03a9cm)": "0.0066", "Seebeck coefficient (\u03bcCV/K)": "-102.0", "ZT": "0.06", "formula": "Ca1Mn0.94Ru0.06O3", "comment": "", "synthesis": "Solid state reaction", "form": "polycrystalline", "temperature": "400", "author": "Zhou 2003", "Structure": "ICSD #166044, 298K", "marker": "{'radius': 0.9, 'lineColor': 'rgba(179,16,12,.8)', 'fillColor': 'rgba(179,16,12,0)'}", "Thermal conductivity (W/mK)": "", "Average atomic mass (g/mol)": "29.16", "Scarcity (wt fraction/abundance)": "41600000.0", "HHI (production)": "1925.0", "HHI (reserves)": "1544.0", "Unit cell volume (\u212b\u00b3)": "208.21", "Average atomic volume (\u212b\u00b3)": "10.41", "Atoms per unit cell": "20.0", "Electrical conductivity (\u03a9\u207b\u00b9 cm\u207b\u00b9)": "151.0", "Power Factor (W/(K\u00b2m))": "0.000156", "S\u00b2 (\u03bcV/K)\u00b2": "10300.0", "Electronic fraction of thermal conductivity (\u03f0\u2091/\u03f0)": ""}, {"doi": "10.1016/S0025-5408(02)00997-2", "Electrical resistivity (\u03a9cm)": "0.00396", "Seebeck coefficient (\u03bcCV/K)": "-61.0", "ZT": "0.04", "formula": "Ca1Mn0.9Ru0.1O3", "comment": "", "synthesis": "Solid state reaction", "form": "polycrystalline", "temperature": "400", "author": "Zhou 2003", "Structure": "ICSD #165698, 293K", "marker": "{'radius': 0.9, 'lineColor': 'rgba(179,16,12,.8)', 'fillColor': 'rgba(179,16,12,0)'}", "Thermal conductivity (W/mK)": "", "Average atomic mass (g/mol)": "29.53", "Scarcity (wt fraction/abundance)": "68460000.0", "HHI (production)": "1966.0", "HHI (reserves)": "1717.0", "Unit cell volume (\u212b\u00b3)": "210.36", "Average atomic volume (\u212b\u00b3)": "10.518", "Atoms per unit cell": "20.0", "Electrical conductivity (\u03a9\u207b\u00b9 cm\u207b\u00b9)": "253.0", "Power Factor (W/(K\u00b2m))": "9.27e-05", "S\u00b2 (\u03bcV/K)\u00b2": "3670.0", "Electronic fraction of thermal conductivity (\u03f0\u2091/\u03f0)": ""}, {"doi": "10.1016/S0025-5408(02)00997-2", "Electrical resistivity (\u03a9cm)": "0.00311", "Seebeck coefficient (\u03bcCV/K)": "-36.0", "ZT": "0.02", "formula": "Ca1Mn0.82Ru0.18O3", "comment": "", "synthesis": "Solid state reaction", "form": "polycrystalline", "temperature": "400", "author": "Zhou 2003", "Structure": "ICSD #165698, 293K", "marker": "{'radius': 0.9, 'lineColor': 'rgba(179,16,12,.8)', 'fillColor': 'rgba(179,16,12,0)'}", "Thermal conductivity (W/mK)": "", "Average atomic mass (g/mol)": "30.26", "Scarcity (wt fraction/abundance)": "120200000.0", "HHI (production)": "2045.0", "HHI (reserves)": "2051.0", "Unit cell volume (\u212b\u00b3)": "210.36", "Average atomic volume (\u212b\u00b3)": "10.518", "Atoms per unit cell": "20.0", "Electrical conductivity (\u03a9\u207b\u00b9 cm\u207b\u00b9)": "322.0", "Power Factor (W/(K\u00b2m))": "4.1e-05", "S\u00b2 (\u03bcV/K)\u00b2": "1270.0", "Electronic fraction of thermal conductivity (\u03f0\u2091/\u03f0)": ""}, {"doi": "10.1111/j.1551-2916.2010.03673.x", "Electrical resistivity (\u03a9cm)": "0.028", "Seebeck coefficient (\u03bcCV/K)": "-215.0", "ZT": "0.07", "formula": "Ca1Gd0.98Mn0.02O3", "comment": "", "synthesis": "Co-precipitation", "form": "polycrystalline", "temperature": "400", "author": "Lan 2010", "Structure": "ICSD #165698, 293K", "marker": "{'radius': 0.9, 'lineColor': 'rgba(179,16,12,.8)', 'fillColor': 'rgba(179,16,12,0)'}", "Thermal conductivity (W/mK)": "", "Average atomic mass (g/mol)": "48.66", "Scarcity (wt fraction/abundance)": "111100.0", "HHI (production)": "6744.0", "HHI (reserves)": "2336.0", "Unit cell volume (\u212b\u00b3)": "210.36", "Average atomic volume (\u212b\u00b3)": "10.518", "Atoms per unit cell": "20.0", "Electrical conductivity (\u03a9\u207b\u00b9 cm\u207b\u00b9)": "36.3", "Power Factor (W/(K\u00b2m))": "0.000168", "S\u00b2 (\u03bcV/K)\u00b2": "46400.0", "Electronic fraction of thermal conductivity (\u03f0\u2091/\u03f0)": ""}, {"doi": "10.1111/j.1551-2916.2010.03673.x", "Electrical resistivity (\u03a9cm)": "0.013", "Seebeck coefficient (\u03bcCV/K)": "-164.0", "ZT": "0.08", "formula": "Ca1Gd0.96Mn0.04O3", "comment": "", "synthesis": "Co-precipitation", "form": "polycrystalline", "temperature": "400", "author": "Lan 2010", "Structure": "ICSD #165698, 293K", "marker": "{'radius': 0.9, 'lineColor': 'rgba(179,16,12,.8)', 'fillColor': 'rgba(179,16,12,0)'}", "Thermal conductivity (W/mK)": "1.615", "Average atomic mass (g/mol)": "48.25", "Scarcity (wt fraction/abundance)": "109800.0", "HHI (production)": "6685.0", "HHI (reserves)": "2323.0", "Unit cell volume (\u212b\u00b3)": "210.36", "Average atomic volume (\u212b\u00b3)": "10.518", "Atoms per unit cell": "20.0", "Electrical conductivity (\u03a9\u207b\u00b9 cm\u207b\u00b9)": "77.7", "Power Factor (W/(K\u00b2m))": "0.000208", "S\u00b2 (\u03bcV/K)\u00b2": "26700.0", "Electronic fraction of thermal conductivity (\u03f0\u2091/\u03f0)": "0.047"}, {"doi": "10.1111/j.1551-2916.2010.03673.x", "Electrical resistivity (\u03a9cm)": "0.011", "Seebeck coefficient (\u03bcCV/K)": "-119.0", "ZT": "0.05", "formula": "Ca1Gd0.94Mn0.06O3", "comment": "", "synthesis": "Co-precipitation", "form": "polycrystalline", "temperature": "400", "author": "Lan 2010", "Structure": "ICSD #165698, 293K", "marker": "{'radius': 0.9, 'lineColor': 'rgba(179,16,12,.8)', 'fillColor': 'rgba(179,16,12,0)'}", "Thermal conductivity (W/mK)": "2.57", "Average atomic mass (g/mol)": "47.84", "Scarcity (wt fraction/abundance)": "108400.0", "HHI (production)": "6625.0", "HHI (reserves)": "2310.0", "Unit cell volume (\u212b\u00b3)": "210.36", "Average atomic volume (\u212b\u00b3)": "10.518", "Atoms per unit cell": "20.0", "Electrical conductivity (\u03a9\u207b\u00b9 cm\u207b\u00b9)": "88.1", "Power Factor (W/(K\u00b2m))": "0.000124", "S\u00b2 (\u03bcV/K)\u00b2": "14000.0", "Electronic fraction of thermal conductivity (\u03f0\u2091/\u03f0)": "0.033"}, {"doi": "10.1016/S0167-577X(01)00317-2", "Electrical resistivity (\u03a9cm)": "0.00176", "Seebeck coefficient (\u03bcCV/K)": "23.0", "ZT": "0.01", "formula": "Nd1.4Bi0.6Ru2O7", "comment": "", "synthesis": "Solid state reaction", "form": "polycrystalline", "temperature": "400", "author": "Zhou 2001", "Structure": "ICSD #78129, 300K", "marker": "{'radius': 0.9, 'lineColor': 'rgba(26,191,191,.8)', 'fillColor': 'rgba(26,191,191,0)'}", "Thermal conductivity (W/mK)": "", "Average atomic mass (g/mol)": "58.31", "Scarcity (wt fraction/abundance)": "326600000.0", "HHI (production)": "5126.0", "HHI (reserves)": "4765.0", "Unit cell volume (\u212b\u00b3)": "1102.66", "Average atomic volume (\u212b\u00b3)": "12.53", "Atoms per unit cell": "88.0", "Electrical conductivity (\u03a9\u207b\u00b9 cm\u207b\u00b9)": "569.0", "Power Factor (W/(K\u00b2m))": "3.03e-05", "S\u00b2 (\u03bcV/K)\u00b2": "533.0", "Electronic fraction of thermal conductivity (\u03f0\u2091/\u03f0)": ""}, {"doi": "10.1016/S0167-577X(01)00317-2", "Electrical resistivity (\u03a9cm)": "0.00117", "Seebeck coefficient (\u03bcCV/K)": "21.0", "ZT": "0.02", "formula": "Nd1Bi1Ru2O7", "comment": "", "synthesis": "Solid state reaction", "form": "polycrystalline", "temperature": "400", "author": "Zhou 2001", "Structure": "ICSD #78127, 300K", "marker": "{'radius': 0.9, 'lineColor': 'rgba(26,191,191,.8)', 'fillColor': 'rgba(26,191,191,0)'}", "Thermal conductivity (W/mK)": "", "Average atomic mass (g/mol)": "60.67", "Scarcity (wt fraction/abundance)": "321300000.0", "HHI (production)": "4772.0", "HHI (reserves)": "5060.0", "Unit cell volume (\u212b\u00b3)": "1098.72", "Average atomic volume (\u212b\u00b3)": "12.485", "Atoms per unit cell": "88.0", "Electrical conductivity (\u03a9\u207b\u00b9 cm\u207b\u00b9)": "854.0", "Power Factor (W/(K\u00b2m))": "3.83e-05", "S\u00b2 (\u03bcV/K)\u00b2": "448.0", "Electronic fraction of thermal conductivity (\u03f0\u2091/\u03f0)": ""}, {"doi": "10.1016/S0167-577X(01)00317-2", "Electrical resistivity (\u03a9cm)": "0.00322", "Seebeck coefficient (\u03bcCV/K)": "18.0", "ZT": "0.0039", "formula": "Yb1.4Bi0.6Ru2O7", "comment": "", "synthesis": "Solid state reaction", "form": "polycrystalline", "temperature": "400", "author": "Zhou 2001", "Structure": "ICSD #78127, 300K", "marker": "{'radius': 0.9, 'lineColor': 'rgba(26,191,191,.8)', 'fillColor': 'rgba(26,191,191,0)'}", "Thermal conductivity (W/mK)": "", "Average atomic mass (g/mol)": "61.98", "Scarcity (wt fraction/abundance)": "307400000.0", "HHI (production)": "5384.0", "HHI (reserves)": "4668.0", "Unit cell volume (\u212b\u00b3)": "1098.72", "Average atomic volume (\u212b\u00b3)": "12.485", "Atoms per unit cell": "88.0", "Electrical conductivity (\u03a9\u207b\u00b9 cm\u207b\u00b9)": "311.0", "Power Factor (W/(K\u00b2m))": "9.75e-06", "S\u00b2 (\u03bcV/K)\u00b2": "314.0", "Electronic fraction of thermal conductivity (\u03f0\u2091/\u03f0)": ""}, {"doi": "10.1016/S0167-577X(01)00317-2", "Electrical resistivity (\u03a9cm)": "0.00169", "Seebeck coefficient (\u03bcCV/K)": "19.0", "ZT": "0.0088", "formula": "Yb1Bi1Ru2O7", "comment": "", "synthesis": "Solid state reaction", "form": "polycrystalline", "temperature": "400", "author": "Zhou 2001", "Structure": "ICSD #78127, 300K", "marker": "{'radius': 0.9, 'lineColor': 'rgba(26,191,191,.8)', 'fillColor': 'rgba(26,191,191,0)'}", "Thermal conductivity (W/mK)": "", "Average atomic mass (g/mol)": "63.29", "Scarcity (wt fraction/abundance)": "308100000.0", "HHI (production)": "4966.0", "HHI (reserves)": "4980.0", "Unit cell volume (\u212b\u00b3)": "1098.72", "Average atomic volume (\u212b\u00b3)": "12.485", "Atoms per unit cell": "88.0", "Electrical conductivity (\u03a9\u207b\u00b9 cm\u207b\u00b9)": "591.0", "Power Factor (W/(K\u00b2m))": "2.2e-05", "S\u00b2 (\u03bcV/K)\u00b2": "372.0", "Electronic fraction of thermal conductivity (\u03f0\u2091/\u03f0)": ""}, {"doi": "10.1016/S0038-1098(03)00080-2", "Electrical resistivity (\u03a9cm)": "0.000491", "Seebeck coefficient (\u03bcCV/K)": "-2.0", "ZT": "0.000218", "formula": "Bi2Ru2O7", "comment": "Extrapolated from 478 K", "synthesis": "Solid state reaction", "form": "polycrystalline", "temperature": "400", "author": "Yasukawa 2003", "Structure": "ICSD #73787, 300K", "marker": "{'radius': 0.9, 'lineColor': 'rgba(26,191,191,.8)', 'fillColor': 'rgba(26,191,191,0)'}", "Thermal conductivity (W/mK)": "", "Average atomic mass (g/mol)": "66.55", "Scarcity (wt fraction/abundance)": "309700000.0", "HHI (production)": "3994.0", "HHI (reserves)": "5707.0", "Unit cell volume (\u212b\u00b3)": "1090.63", "Average atomic volume (\u212b\u00b3)": "12.394", "Atoms per unit cell": "88.0", "Electrical conductivity (\u03a9\u207b\u00b9 cm\u207b\u00b9)": "1880.0", "Power Factor (W/(K\u00b2m))": "5.46e-07", "S\u00b2 (\u03bcV/K)\u00b2": "2.681", "Electronic fraction of thermal conductivity (\u03f0\u2091/\u03f0)": ""}, {"doi": "10.1016/S0038-1098(03)00080-2", "Electrical resistivity (\u03a9cm)": "0.00101", "Seebeck coefficient (\u03bcCV/K)": "21.0", "ZT": "0.02", "formula": "Y0.5Bi1.5Ru2O7", "comment": "Extrapolated from 478 K", "synthesis": "Solid state reaction", "form": "polycrystalline", "temperature": "400", "author": "Yasukawa 2003", "Structure": "ICSD #73790, 300K", "marker": "{'radius': 0.9, 'lineColor': 'rgba(26,191,191,.8)', 'fillColor': 'rgba(26,191,191,0)'}", "Thermal conductivity (W/mK)": "", "Average atomic mass (g/mol)": "61.1", "Scarcity (wt fraction/abundance)": "328200000.0", "HHI (production)": "4178.0", "HHI (reserves)": "5460.0", "Unit cell volume (\u212b\u00b3)": "1079.79", "Average atomic volume (\u212b\u00b3)": "12.27", "Atoms per unit cell": "88.0", "Electrical conductivity (\u03a9\u207b\u00b9 cm\u207b\u00b9)": "969.0", "Power Factor (W/(K\u00b2m))": "4.55e-05", "S\u00b2 (\u03bcV/K)\u00b2": "461.0", "Electronic fraction of thermal conductivity (\u03f0\u2091/\u03f0)": ""}, {"doi": "10.1016/S0038-1098(03)00080-2", "Electrical resistivity (\u03a9cm)": "0.002", "Seebeck coefficient (\u03bcCV/K)": "15.0", "ZT": "0.00478", "formula": "Y1Bi1Ru2O7", "comment": "Extrapolated from 478 K", "synthesis": "Solid state reaction", "form": "polycrystalline", "temperature": "400", "author": "Yasukawa 2003", "Structure": "ICSD #73793, 300K", "marker": "{'radius': 0.9, 'lineColor': 'rgba(26,191,191,.8)', 'fillColor': 'rgba(26,191,191,0)'}", "Thermal conductivity (W/mK)": "", "Average atomic mass (g/mol)": "55.64", "Scarcity (wt fraction/abundance)": "350400000.0", "HHI (production)": "4398.0", "HHI (reserves)": "5165.0", "Unit cell volume (\u212b\u00b3)": "1069.75", "Average atomic volume (\u212b\u00b3)": "12.156", "Atoms per unit cell": "88.0", "Electrical conductivity (\u03a9\u207b\u00b9 cm\u207b\u00b9)": "502.0", "Power Factor (W/(K\u00b2m))": "1.2e-05", "S\u00b2 (\u03bcV/K)\u00b2": "238.0", "Electronic fraction of thermal conductivity (\u03f0\u2091/\u03f0)": ""}, {"doi": "10.1016/S0038-1098(03)00080-2", "Electrical resistivity (\u03a9cm)": "5.732", "Seebeck coefficient (\u03bcCV/K)": "270.0", "ZT": "0.000509", "formula": "Y2Ru2O7", "comment": "Extrapolated from 478 K", "synthesis": "Solid state reaction", "form": "polycrystalline", "temperature": "400", "author": "Yasukawa 2003", "Structure": "ICSD #73799, 300K", "marker": "{'radius': 0.9, 'lineColor': 'rgba(26,191,191,.8)', 'fillColor': 'rgba(26,191,191,0)'}", "Thermal conductivity (W/mK)": "", "Average atomic mass (g/mol)": "44.72", "Scarcity (wt fraction/abundance)": "410900000.0", "HHI (production)": "4999.0", "HHI (reserves)": "4357.0", "Unit cell volume (\u212b\u00b3)": "1040.8", "Average atomic volume (\u212b\u00b3)": "11.827", "Atoms per unit cell": "88.0", "Electrical conductivity (\u03a9\u207b\u00b9 cm\u207b\u00b9)": "0.173", "Power Factor (W/(K\u00b2m))": "1.27e-06", "S\u00b2 (\u03bcV/K)\u00b2": "72900.0", "Electronic fraction of thermal conductivity (\u03f0\u2091/\u03f0)": ""}, {"doi": "10.1063/1.2362922", "Electrical resistivity (\u03a9cm)": "0.012", "Seebeck coefficient (\u03bcCV/K)": "-90.0", "ZT": "0.03", "formula": "Ca0.9Nd0.1Mn1O3", "comment": "", "synthesis": "Solid state reaction", "form": "polycrystalline", "temperature": "400", "author": "Flahaut 2006", "Structure": "ICSD #164747, 293K", "marker": "{'radius': 0.9, 'lineColor': 'rgba(179,16,12,.8)', 'fillColor': 'rgba(179,16,12,0)'}", "Thermal conductivity (W/mK)": "2.413", "Average atomic mass (g/mol)": "30.69", "Scarcity (wt fraction/abundance)": "2894.0", "HHI (production)": "2525.0", "HHI (reserves)": "1444.0", "Unit cell volume (\u212b\u00b3)": "210.93", "Average atomic volume (\u212b\u00b3)": "10.546", "Atoms per unit cell": "20.0", "Electrical conductivity (\u03a9\u207b\u00b9 cm\u207b\u00b9)": "83.8", "Power Factor (W/(K\u00b2m))": "6.83e-05", "S\u00b2 (\u03bcV/K)\u00b2": "8150.0", "Electronic fraction of thermal conductivity (\u03f0\u2091/\u03f0)": "0.034"}, {"doi": "10.1063/1.2362922", "Electrical resistivity (\u03a9cm)": "0.011", "Seebeck coefficient (\u03bcCV/K)": "-90.0", "ZT": "0.03", "formula": "Ca0.9Tb0.1Mn1O3", "comment": "", "synthesis": "Solid state reaction", "form": "polycrystalline", "temperature": "400", "author": "Flahaut 2006", "Structure": "ICSD #164751, 293K", "marker": "{'radius': 0.9, 'lineColor': 'rgba(179,16,12,.8)', 'fillColor': 'rgba(179,16,12,0)'}", "Thermal conductivity (W/mK)": "1.587", "Average atomic mass (g/mol)": "30.98", "Scarcity (wt fraction/abundance)": "96250.0", "HHI (production)": "2591.0", "HHI (reserves)": "1460.0", "Unit cell volume (\u212b\u00b3)": "209.02", "Average atomic volume (\u212b\u00b3)": "10.451", "Atoms per unit cell": "20.0", "Electrical conductivity (\u03a9\u207b\u00b9 cm\u207b\u00b9)": "93.0", "Power Factor (W/(K\u00b2m))": "7.58e-05", "S\u00b2 (\u03bcV/K)\u00b2": "8150.0", "Electronic fraction of thermal conductivity (\u03f0\u2091/\u03f0)": "0.057"}, {"doi": "10.1063/1.2362922", "Electrical resistivity (\u03a9cm)": "0.00698", "Seebeck coefficient (\u03bcCV/K)": "-90.0", "ZT": "0.05", "formula": "Ca0.9Ho0.1Mn1O3", "comment": "", "synthesis": "Solid state reaction", "form": "polycrystalline", "temperature": "400", "author": "Flahaut 2006", "Structure": "ICSD #164753, 293K", "marker": "{'radius': 0.9, 'lineColor': 'rgba(179,16,12,.8)', 'fillColor': 'rgba(179,16,12,0)'}", "Thermal conductivity (W/mK)": "2.068", "Average atomic mass (g/mol)": "31.1", "Scarcity (wt fraction/abundance)": "85220.0", "HHI (production)": "2618.0", "HHI (reserves)": "1467.0", "Unit cell volume (\u212b\u00b3)": "208.44", "Average atomic volume (\u212b\u00b3)": "10.422", "Atoms per unit cell": "20.0", "Electrical conductivity (\u03a9\u207b\u00b9 cm\u207b\u00b9)": "143.0", "Power Factor (W/(K\u00b2m))": "0.000117", "S\u00b2 (\u03bcV/K)\u00b2": "8150.0", "Electronic fraction of thermal conductivity (\u03f0\u2091/\u03f0)": "0.068"}, {"doi": "10.1063/1.2362922", "Electrical resistivity (\u03a9cm)": "0.00406", "Seebeck coefficient (\u03bcCV/K)": "-90.0", "ZT": "0.08", "formula": "Ca0.9Yb0.1Mn1O3", "comment": "", "synthesis": "Solid state reaction", "form": "polycrystalline", "temperature": "400", "author": "Flahaut 2006", "Structure": "ICSD #164755, 293K", "marker": "{'radius': 0.9, 'lineColor': 'rgba(179,16,12,.8)', 'fillColor': 'rgba(179,16,12,0)'}", "Thermal conductivity (W/mK)": "1.639", "Average atomic mass (g/mol)": "31.26", "Scarcity (wt fraction/abundance)": "37270.0", "HHI (production)": "2653.0", "HHI (reserves)": "1475.0", "Unit cell volume (\u212b\u00b3)": "207.52", "Average atomic volume (\u212b\u00b3)": "10.376", "Atoms per unit cell": "20.0", "Electrical conductivity (\u03a9\u207b\u00b9 cm\u207b\u00b9)": "247.0", "Power Factor (W/(K\u00b2m))": "0.000201", "S\u00b2 (\u03bcV/K)\u00b2": "8150.0", "Electronic fraction of thermal conductivity (\u03f0\u2091/\u03f0)": "0.147"}, {"doi": "10.1063/1.2362922", "Electrical resistivity (\u03a9cm)": "0.461", "Seebeck coefficient (\u03bcCV/K)": "-600.0", "ZT": "0.03", "formula": "Ca1Mn1O3", "comment": "", "synthesis": "Solid state reaction", "form": "polycrystalline", "temperature": "400", "author": "Flahaut 2006", "Structure": "ICSD #35218, 300K", "marker": "{'radius': 0.9, 'lineColor': 'rgba(179,16,12,.8)', 'fillColor': 'rgba(179,16,12,0)'}", "Thermal conductivity (W/mK)": "2.973", "Average atomic mass (g/mol)": "28.6", "Scarcity (wt fraction/abundance)": "398.0", "HHI (production)": "1861.0", "HHI (reserves)": "1276.0", "Unit cell volume (\u212b\u00b3)": "206.97",
