Repository: MasterAI-EAM/Darwin

# Darwin: A Tailored GPT for the Scientific Domain 🇦🇺
**Organization: [University of New South Wales（UNSW) AI4Science](https://www.masterai.com.au) & [GreenDynamics AI](https://www.greendynamics.com.au)**

Darwin is an open-source project dedicated to pretrain and fine-tune the LLaMA model on scientific literature and datasets. Specifically designed for the scientific domain with an emphasis on materials science, chemistry, and physics, Darwin integrates structured and unstructured scientific knowledge to enhance the efficacy of language models in scientific research.

File: dataset/Experimental thermoelectric properties 2013/MRL_all_raw_data.json (part 9 of 27)
"Average atomic volume (\u212b\u00b3)": "10.348", "Atoms per unit cell": "20.0", "Electrical conductivity (\u03a9\u207b\u00b9 cm\u207b\u00b9)": "2.169", "Power Factor (W/(K\u00b2m))": "7.81e-05", "S\u00b2 (\u03bcV/K)\u00b2": "360000.0", "Electronic fraction of thermal conductivity (\u03f0\u2091/\u03f0)": "0.000712"}, {"doi": "10.1016/0022-4596(91)90248-G", "Electrical resistivity (\u03a9cm)": "0.00639", "Seebeck coefficient (\u03bcCV/K)": "-94.0", "ZT": "0.06", "formula": "Ca0.9Tb0.1Mn1O3", "comment": "", "synthesis": "Solid state reaction", "form": "polycrystalline", "temperature": "400", "author": "Kobayashi 1991", "Structure": "ICSD #69824, 300K", "marker": "{'radius': 0.9, 'lineColor': 'rgba(179,16,12,.8)', 'fillColor': 'rgba(179,16,12,0)'}", "Thermal conductivity (W/mK)": "1.571", "Average atomic mass (g/mol)": "30.98", "Scarcity (wt fraction/abundance)": "96250.0", "HHI (production)": "2591.0", "HHI (reserves)": "1460.0", "Unit cell volume (\u212b\u00b3)": "209.58", "Average atomic volume (\u212b\u00b3)": "10.479", "Atoms per unit cell": "20.0", "Electrical conductivity (\u03a9\u207b\u00b9 cm\u207b\u00b9)": "157.0", "Power Factor (W/(K\u00b2m))": "0.000138", "S\u00b2 (\u03bcV/K)\u00b2": "8800.0", "Electronic fraction of thermal conductivity (\u03f0\u2091/\u03f0)": "0.097"}, {"doi": "10.1016/0022-4596(91)90248-G", "Electrical resistivity (\u03a9cm)": "0.0055", "Seebeck coefficient (\u03bcCV/K)": "-44.0", "ZT": "0.01", "formula": "Ca0.7Tb0.3Mn1O3", "comment": "", "synthesis": "Solid state reaction", "form": "polycrystalline", "temperature": "400", "author": "Kobayashi 1991", "Structure": "ICSD #69826, 300K", "marker": "{'radius': 0.9, 'lineColor': 'rgba(179,16,12,.8)', 'fillColor': 'rgba(179,16,12,0)'}", "Thermal conductivity (W/mK)": "1.466", "Average atomic mass (g/mol)": "35.73", "Scarcity (wt fraction/abundance)": "249700.0", "HHI (production)": "3759.0", "HHI (reserves)": "1755.0", "Unit cell volume (\u212b\u00b3)": "213.15", "Average atomic volume (\u212b\u00b3)": "10.658", "Atoms per unit cell": "20.0", "Electrical conductivity (\u03a9\u207b\u00b9 cm\u207b\u00b9)": "182.0", "Power Factor (W/(K\u00b2m))": "3.58e-05", "S\u00b2 (\u03bcV/K)\u00b2": "1970.0", "Electronic fraction of thermal conductivity (\u03f0\u2091/\u03f0)": "0.121"}, {"doi": "10.1016/0022-4596(91)90248-G", "Electrical resistivity (\u03a9cm)": "0.0074", "Seebeck coefficient (\u03bcCV/K)": "-82.0", "ZT": "0.04", "formula": "Ca0.9Ho0.1Mn1O3", "comment": "", "synthesis": "Solid state reaction", "form": "polycrystalline", "temperature": "400", "author": "Kobayashi 1991", "Structure": "ICSD #160306, 300K", "marker": "{'radius': 0.9, 'lineColor': 'rgba(179,16,12,.8)', 'fillColor': 'rgba(179,16,12,0)'}", "Thermal conductivity (W/mK)": "1.546", "Average atomic mass (g/mol)": "31.1", "Scarcity (wt fraction/abundance)": "85220.0", "HHI (production)": "2618.0", "HHI (reserves)": "1467.0", "Unit cell volume (\u212b\u00b3)": "209.04", "Average atomic volume (\u212b\u00b3)": "10.452", "Atoms per unit cell": "20.0", "Electrical conductivity (\u03a9\u207b\u00b9 cm\u207b\u00b9)": "135.0", "Power Factor (W/(K\u00b2m))": "9.04e-05", "S\u00b2 (\u03bcV/K)\u00b2": "6690.0", "Electronic fraction of thermal conductivity (\u03f0\u2091/\u03f0)": "0.085"}, {"doi": "10.1016/0022-4596(91)90248-G", "Electrical resistivity (\u03a9cm)": "0.0044", "Seebeck coefficient (\u03bcCV/K)": "-45.0", "ZT": "0.02", "formula": "Ca0.7Ho0.3Mn1O3", "comment": "", "synthesis": "Solid state reaction", "form": "polycrystalline", "temperature": "400", "author": "Kobayashi 1991", "Structure": "ICSD #160308, 300K", "marker": "{'radius': 0.9, 'lineColor': 'rgba(179,16,12,.8)', 'fillColor': 'rgba(179,16,12,0)'}", "Thermal conductivity (W/mK)": "1.524", "Average atomic mass (g/mol)": "36.09", "Scarcity (wt fraction/abundance)": "219600.0", "HHI (production)": "3816.0", "HHI (reserves)": "1769.0", "Unit cell volume (\u212b\u00b3)": "212.3", "Average atomic volume (\u212b\u00b3)": "10.615", "Atoms per unit cell": "20.0", "Electrical conductivity (\u03a9\u207b\u00b9 cm\u207b\u00b9)": "228.0", "Power Factor (W/(K\u00b2m))": "4.62e-05", "S\u00b2 (\u03bcV/K)\u00b2": "2030.0", "Electronic fraction of thermal conductivity (\u03f0\u2091/\u03f0)": "0.146"}, {"doi": "10.1016/0022-4596(91)90248-G", "Electrical resistivity (\u03a9cm)": "0.00478", "Seebeck coefficient (\u03bcCV/K)": "-82.0", "ZT": "0.06", "formula": "Ca0.9Y0.1Mn1O3", "comment": "", "synthesis": "Solid state reaction", "form": "polycrystalline", "temperature": "400", "author": "Kobayashi 1991", "Structure": "ICSD #160308, 300K", "marker": "{'radius': 0.9, 'lineColor': 'rgba(179,16,12,.8)', 'fillColor': 'rgba(179,16,12,0)'}", "Thermal conductivity (W/mK)": "1.482", "Average atomic mass (g/mol)": "29.58", "Scarcity (wt fraction/abundance)": "2323.0", "HHI (production)": "2287.0", "HHI (reserves)": "1352.0", "Unit cell volume (\u212b\u00b3)": "212.3", "Average atomic volume (\u212b\u00b3)": "10.615", "Atoms per unit cell": "20.0", "Electrical conductivity (\u03a9\u207b\u00b9 cm\u207b\u00b9)": "209.0", "Power Factor (W/(K\u00b2m))": "0.00014", "S\u00b2 (\u03bcV/K)\u00b2": "6680.0", "Electronic fraction of thermal conductivity (\u03f0\u2091/\u03f0)": "0.138"}, {"doi": "10.1016/0022-4596(91)90248-G", "Electrical resistivity (\u03a9cm)": "0.00649", "Seebeck coefficient (\u03bcCV/K)": "-42.0", "ZT": "0.01", "formula": "Ca0.7Y0.3Mn1O3", "comment": "", "synthesis": "Solid state reaction", "form": "polycrystalline", "temperature": "400", "author": "Kobayashi 1991", "Structure": "ICSD #97601, 300K", "marker": "{'radius': 0.9, 'lineColor': 'rgba(179,16,12,.8)', 'fillColor': 'rgba(179,16,12,0)'}", "Thermal conductivity (W/mK)": "1.467", "Average atomic mass (g/mol)": "31.53", "Scarcity (wt fraction/abundance)": "5816.0", "HHI (production)": "3058.0", "HHI (reserves)": "1490.0", "Unit cell volume (\u212b\u00b3)": "219.83", "Average atomic volume (\u212b\u00b3)": "10.992", "Atoms per unit cell": "20.0", "Electrical conductivity (\u03a9\u207b\u00b9 cm\u207b\u00b9)": "154.0", "Power Factor (W/(K\u00b2m))": "2.67e-05", "S\u00b2 (\u03bcV/K)\u00b2": "1730.0", "Electronic fraction of thermal conductivity (\u03f0\u2091/\u03f0)": "0.102"}, {"doi": "10.1023/A:1018515223271", "Electrical resistivity (\u03a9cm)": "0.000509", "Seebeck coefficient (\u03bcCV/K)": "-32.0", "ZT": "0.08", "formula": "Ba1Pb1O3", "comment": "", "synthesis": "Solid state reaction (under oxygen)", "form": "polycrystalline", "temperature": "400", "author": "Yasukawa 1997", "Structure": "ICSD #94312, 300K", "marker": "{'radius': 0.9, 'lineColor': 'rgba(26,191,191,.8)', 'fillColor': 'rgba(26,191,191,0)'}", "Thermal conductivity (W/mK)": "4.156", "Average atomic mass (g/mol)": "78.5", "Scarcity (wt fraction/abundance)": "44820.0", "HHI (production)": "2535.0", "HHI (reserves)": "1822.0", "Unit cell volume (\u212b\u00b3)": "311.43", "Average atomic volume (\u212b\u00b3)": "15.572", "Atoms per unit cell": "20.0", "Electrical conductivity (\u03a9\u207b\u00b9 cm\u207b\u00b9)": "1960.0", "Power Factor (W/(K\u00b2m))": "0.000201", "S\u00b2 (\u03bcV/K)\u00b2": "1020.0", "Electronic fraction of thermal conductivity (\u03f0\u2091/\u03f0)": "0.461"}, {"doi": "10.1023/A:1018515223271", "Electrical resistivity (\u03a9cm)": "0.000476", "Seebeck coefficient (\u03bcCV/K)": "-30.0", "ZT": "0.08", "formula": "Ba0.8Sr0.2Pb1O3", "comment": "", "synthesis": "Solid state reaction (under oxygen)", "form": "polycrystalline", "temperature": "400", "author": "Yasukawa 1997", "Structure": "ICSD #94312, 300K", "marker": "{'radius': 0.9, 'lineColor': 'rgba(26,191,191,.8)', 'fillColor': 'rgba(26,191,191,0)'}", "Thermal conductivity (W/mK)": "3.306", "Average atomic mass (g/mol)": "76.52", "Scarcity (wt fraction/abundance)": "45940.0", "HHI (production)": "2579.0", "HHI (reserves)": "1839.0", "Unit cell volume (\u212b\u00b3)": "311.43", "Average atomic volume (\u212b\u00b3)": "15.572", "Atoms per unit cell": "20.0", "Electrical conductivity (\u03a9\u207b\u00b9 cm\u207b\u00b9)": "2100.0", "Power Factor (W/(K\u00b2m))": "0.000193", "S\u00b2 (\u03bcV/K)\u00b2": "917.0", "Electronic fraction of thermal conductivity (\u03f0\u2091/\u03f0)": "0.62"}, {"doi": "10.1023/A:1018515223271", "Electrical resistivity (\u03a9cm)": "0.00127", "Seebeck coefficient (\u03bcCV/K)": "-51.0", "ZT": "0.08", "formula": "Ba0.6Sr0.4Pb1O3", "comment": "", "synthesis": "Solid state reaction (under oxygen)", "form": "polycrystalline", "temperature": "400", "author": "Yasukawa 1997", "Structure": "ICSD #151609, 300K", "marker": "{'radius': 0.9, 'lineColor': 'rgba(26,191,191,.8)', 'fillColor': 'rgba(26,191,191,0)'}", "Thermal conductivity (W/mK)": "2.364", "Average atomic mass (g/mol)": "74.53", "Scarcity (wt fraction/abundance)": "47120.0", "HHI (production)": "2625.0", "HHI (reserves)": "1856.0", "Unit cell volume (\u212b\u00b3)": "301.96", "Average atomic volume (\u212b\u00b3)": "15.098", "Atoms per unit cell": "20.0", "Electrical conductivity (\u03a9\u207b\u00b9 cm\u207b\u00b9)": "786.0", "Power Factor (W/(K\u00b2m))": "0.000207", "S\u00b2 (\u03bcV/K)\u00b2": "2640.0", "Electronic fraction of thermal conductivity (\u03f0\u2091/\u03f0)": "0.325"}, {"doi": "10.1023/A:1018515223271", "Electrical resistivity (\u03a9cm)": "0.00395", "Seebeck coefficient (\u03bcCV/K)": "-96.0", "ZT": "0.09", "formula": "Ba0.4Sr0.6Pb1O3", "comment": "", "synthesis": "Solid state reaction (under oxygen)", "form": "polycrystalline", "temperature": "400", "author": "Yasukawa 1997", "Structure": "ICSD #151609, 300K", "marker": "{'radius': 0.9, 'lineColor': 'rgba(26,191,191,.8)', 'fillColor': 'rgba(26,191,191,0)'}", "Thermal conductivity (W/mK)": "2.133", "Average atomic mass (g/mol)": "72.54", "Scarcity (wt fraction/abundance)": "48360.0", "HHI (production)": "2674.0", "HHI (reserves)": "1874.0", "Unit cell volume (\u212b\u00b3)": "301.96", "Average atomic volume (\u212b\u00b3)": "15.098", "Atoms per unit cell": "20.0", "Electrical conductivity (\u03a9\u207b\u00b9 cm\u207b\u00b9)": "253.0", "Power Factor (W/(K\u00b2m))": "0.000235", "S\u00b2 (\u03bcV/K)\u00b2": "9300.0", "Electronic fraction of thermal conductivity (\u03f0\u2091/\u03f0)": "0.116"}, {"doi": "10.1557/PROC-793-S3.3", "Electrical resistivity (\u03a9cm)": "0.00284", "Seebeck coefficient (\u03bcCV/K)": "-20.0", "ZT": "0.00556", "formula": "La1Ni1O3", "comment": "", "synthesis": "Evaporate nitrates (1173 K, air)", "form": "polycrystalline", "temperature": "400", "author": "Funahashi 2003", "Structure": "ICSD #84933, 300K", "marker": "{'radius': 0.9, 'lineColor': 'rgba(26,191,191,.8)', 'fillColor': 'rgba(26,191,191,0)'}", "Thermal conductivity (W/mK)": "", "Average atomic mass (g/mol)": "49.12", "Scarcity (wt fraction/abundance)": "17470.0", "HHI (production)": "5693.0", "HHI (reserves)": "2221.0", "Unit cell volume (\u212b\u00b3)": "339.43", "Average atomic volume (\u212b\u00b3)": "11.314", "Atoms per unit cell": "30.0", "Electrical conductivity (\u03a9\u207b\u00b9 cm\u207b\u00b9)": "352.0", "Power Factor (W/(K\u00b2m))": "1.39e-05", "S\u00b2 (\u03bcV/K)\u00b2": "395.0", "Electronic fraction of thermal conductivity (\u03f0\u2091/\u03f0)": ""}, {"doi": "10.1557/PROC-793-S3.3", "Electrical resistivity (\u03a9cm)": "0.00267", "Seebeck coefficient (\u03bcCV/K)": "-21.0", "ZT": "0.00657", "formula": "La0.9Bi0.1Ni1O3", "comment": "", "synthesis": "Evaporate nitrates (1173 K, air)", "form": "polycrystalline", "temperature": "400", "author": "Funahashi 2003", "Structure": "ICSD #84933, 300K", "marker": "{'radius': 0.9, 'lineColor': 'rgba(26,191,191,.8)', 'fillColor': 'rgba(26,191,191,0)'}", "Thermal conductivity (W/mK)": "", "Average atomic mass (g/mol)": "50.52", "Scarcity (wt fraction/abundance)": "4882000.0", "HHI (production)": "5452.0", "HHI (reserves)": "2483.0", "Unit cell volume (\u212b\u00b3)": "339.43", "Average atomic volume (\u212b\u00b3)": "11.314", "Atoms per unit cell": "30.0", "Electrical conductivity (\u03a9\u207b\u00b9 cm\u207b\u00b9)": "374.0", "Power Factor (W/(K\u00b2m))": "1.64e-05", "S\u00b2 (\u03bcV/K)\u00b2": "439.0", "Electronic fraction of thermal conductivity (\u03f0\u2091/\u03f0)": ""}, {"doi": "10.1109/ICT.2007.4569450", "Electrical resistivity (\u03a9cm)": "0.00604", "Seebeck coefficient (\u03bcCV/K)": "-139.0", "ZT": "0.13", "formula": "Ca0.96Sm0.04Mn1O3", "comment": "", "synthesis": "Co-precipitation", "form": "polycrystalline", "temperature": "400", "author": "Sanmathi 2007", "Structure": "ICSD #164748, 293K", "marker": "{'radius': 0.3866212881, 'lineColor': 'rgba(26,191,191,.8)', 'fillColor': 'rgba(26,191,191,0)'}", "Thermal conductivity (W/mK)": "", "Average atomic mass (g/mol)": "29.48", "Scarcity (wt fraction/abundance)": "6638.0", "HHI (production)": "2150.0", "HHI (reserves)": "1349.0", "Unit cell volume (\u212b\u00b3)": "210.39", "Average atomic volume (\u212b\u00b3)": "10.519", "Atoms per unit cell": "20.0", "Electrical conductivity (\u03a9\u207b\u00b9 cm\u207b\u00b9)": "166.0", "Power Factor (W/(K\u00b2m))": "0.000322", "S\u00b2 (\u03bcV/K)\u00b2": "19400.0", "Electronic fraction of thermal conductivity (\u03f0\u2091/\u03f0)": ""}, {"doi": "10.1201/9781420049718.ch22", "Electrical resistivity (\u03a9cm)": "0.00085", "Seebeck coefficient (\u03bcCV/K)": "122.0", "ZT": "0.7", "formula": "Ag0.15Sb0.15Te1.15Ge0.85", "comment": "", "synthesis": "melted", "form": "single crystal", "temperature": "400", "author": "Skrabek 1995", "Structure": "ICSD #2084, 300K", "marker": "{'radius': 2.1072486816, 'lineColor': 'rgba(2,102,7,.8)', 'fillColor': 'rgba(2,102,7,0)'}", "Thermal conductivity (W/mK)": "1.531", "Average atomic mass (g/mol)": "105.62", "Scarcity (wt fraction/abundance)": "605500000.0", "HHI (production)": "3762.0", "HHI (reserves)": "3810.0", "Unit cell volume (\u212b\u00b3)": "479.59", "Average atomic volume (\u212b\u00b3)": "31.973", "Atoms per unit cell": "15.0", "Electrical conductivity (\u03a9\u207b\u00b9 cm\u207b\u00b9)": "1180.0", "Power Factor (W/(K\u00b2m))": "0.00176", "S\u00b2 (\u03bcV/K)\u00b2": "14900.0", "Electronic fraction of thermal conductivity (\u03f0\u2091/\u03f0)": "0.75"}, {"doi": "10.1021/cm052055b", "Electrical resistivity (\u03a9cm)": "0.00677", "Seebeck coefficient (\u03bcCV/K)": "-296.0", "ZT": "0.52", "formula": "In0.05Co4Sb12", "comment": "", "synthesis": "Solid state reaction", "form": "polycrystalline", "temperature": "400", "author": "He 2006", "Structure": "ICSD #171715, 300K", "marker": "{'radius': 1.5474985707, 'lineColor': 'rgba(153,153,153,.8)', 'fillColor': 'rgba(153,153,153,0)'}", "Thermal conductivity (W/mK)": "1.738", "Average atomic mass (g/mol)": "106.08", "Scarcity (wt fraction/abundance)": "4312000.0", "HHI (production)": "7219.0", "HHI (reserves)": "3308.0", "Unit cell volume (\u212b\u00b3)": "739.646", "Average atomic volume (\u212b\u00b3)": "23.042", "Atoms per unit cell": "32.1", "Electrical conductivity (\u03a9\u207b\u00b9 cm\u207b\u00b9)": "148.0", "Power Factor (W/(K\u00b2m))": "0.00129", "S\u00b2 (\u03bcV/K)\u00b2": "87400.0", "Electronic fraction of thermal conductivity (\u03f0\u2091/\u03f0)": "0.083"}, {"doi": "10.1021/cm052055b", "Electrical resistivity (\u03a9cm)": "0.0034", "Seebeck coefficient (\u03bcCV/K)": "-276.0", "ZT": "0.9", "formula": "In0.1Co4Sb12", "comment": "", "synthesis": "Solid state reaction", "form": "polycrystalline", "temperature": "400", "author": "He 2006", "Structure": "ICSD #171715, 300K", "marker": "{'radius': 2.6897519256, 'lineColor': 'rgba(153,153,153,.8)', 'fillColor': 'rgba(153,153,153,0)'}", "Thermal conductivity (W/mK)": "1.909", "Average atomic mass (g/mol)": "106.11", "Scarcity (wt fraction/abundance)": "4314000.0", "HHI (production)": "7205.0", "HHI (reserves)": "3304.0", "Unit cell volume (\u212b\u00b3)": "741.144", "Average atomic volume (\u212b\u00b3)": "23.017", "Atoms per unit cell": "32.2", "Electrical conductivity (\u03a9\u207b\u00b9 cm\u207b\u00b9)": "294.0", "Power Factor (W/(K\u00b2m))": "0.00224", "S\u00b2 (\u03bcV/K)\u00b2": "76300.0", "Electronic fraction of thermal conductivity (\u03f0\u2091/\u03f0)": "0.15"}, {"doi": "10.1021/cm052055b", "Electrical resistivity (\u03a9cm)": "0.00213", "Seebeck coefficient (\u03bcCV/K)": "-266.0", "ZT": "1.33", "formula": "In0.15Co4Sb12", "comment": "", "synthesis": "Solid state reaction", "form": "polycrystalline", "temperature": "400", "author": "He 2006", "Structure": "ICSD #171715, 300K", "marker": "{'radius': 4.0003270672, 'lineColor': 'rgba(153,153,153,.8)', 'fillColor': 'rgba(153,153,153,0)'}", "Thermal conductivity (W/mK)": "1.995", "Average atomic mass (g/mol)": "106.13", "Scarcity (wt fraction/abundance)": "4316000.0", "HHI (production)": "7192.0", "HHI (reserves)": "3300.0", "Unit cell volume (\u212b\u00b3)": "741.39", "Average atomic volume (\u212b\u00b3)": "22.953", "Atoms per unit cell": "32.3", "Electrical conductivity (\u03a9\u207b\u00b9 cm\u207b\u00b9)": "470.0", "Power Factor (W/(K\u00b2m))": "0.00333", "S\u00b2 (\u03bcV/K)\u00b2": "70900.0", "Electronic fraction of thermal conductivity (\u03f0\u2091/\u03f0)": "0.23"}, {"doi": "10.1021/cm052055b", "Electrical resistivity (\u03a9cm)": "0.00175", "Seebeck coefficient (\u03bcCV/K)": "-248.0", "ZT": "1.41", "formula": "In0.2Co4Sb12", "comment": "", "synthesis": "Solid state reaction", "form": "polycrystalline", "temperature": "400", "author": "He 2006", "Structure": "ICSD #171715, 300K", "marker": "{'radius': 4.2282451272, 'lineColor': 'rgba(153,153,153,.8)', 'fillColor': 'rgba(153,153,153,0)'}", "Thermal conductivity (W/mK)": "2.08", "Average atomic mass (g/mol)": "106.16", "Scarcity (wt fraction/abundance)": "4318000.0", "HHI (production)": "7180.0", "HHI (reserves)": "3295.0", "Unit cell volume (\u212b\u00b3)": "742.742", "Average atomic volume (\u212b\u00b3)": "22.924", "Atoms per unit cell": "32.4", "Electrical conductivity (\u03a9\u207b\u00b9 cm\u207b\u00b9)": "572.0", "Power Factor (W/(K\u00b2m))": "0.00352", "S\u00b2 (\u03bcV/K)\u00b2": "61600.0", "Electronic fraction of thermal conductivity (\u03f0\u2091/\u03f0)": "0.268"}, {"doi": "10.1021/cm052055b", "Electrical resistivity (\u03a9cm)": "0.00134", "Seebeck coefficient (\u03bcCV/K)": "-248.0", "ZT": "1.83", "formula": "In0.25Co4Sb12", "comment": "", "synthesis": "Solid state reaction", "form": "polycrystalline", "temperature": "400", "author": "He 2006", "Structure": "ICSD #171715, 300K", "marker": "{'radius': 5.4994004013, 'lineColor': 'rgba(153,153,153,.8)', 'fillColor': 'rgba(153,153,153,0)'}", "Thermal conductivity (W/mK)": "2.265", "Average atomic mass (g/mol)": "106.19", "Scarcity (wt fraction/abundance)": "4320000.0", "HHI (production)": "7167.0", "HHI (reserves)": "3291.0", "Unit cell volume (\u212b\u00b3)": "742.89", "Average atomic volume (\u212b\u00b3)": "22.858", "Atoms per unit cell": "32.5", "Electrical conductivity (\u03a9\u207b\u00b9 cm\u207b\u00b9)": "746.0", "Power Factor (W/(K\u00b2m))": "0.00458", "S\u00b2 (\u03bcV/K)\u00b2": "61500.0", "Electronic fraction of thermal conductivity (\u03f0\u2091/\u03f0)": "0.321"}, {"doi": "10.1021/cm052055b", "Electrical resistivity (\u03a9cm)": "0.00179", "Seebeck coefficient (\u03bcCV/K)": "-247.0", "ZT": "1.36", "formula": "In0.3Co4Sb12", "comment": "", "synthesis": "Solid state reaction", "form": "polycrystalline", "temperature": "400", "author": "He 2006", "Structure": "ICSD #171715, 300K", "marker": "{'radius': 4.0924345481, 'lineColor': 'rgba(153,153,153,.8)', 'fillColor': 'rgba(153,153,153,0)'}", "Thermal conductivity (W/mK)": "2.159", "Average atomic mass (g/mol)": "106.21", "Scarcity (wt fraction/abundance)": "4322000.0", "HHI (production)": "7154.0", "HHI (reserves)": "3287.0", "Unit cell volume (\u212b\u00b3)": "742.89", "Average atomic volume (\u212b\u00b3)": "22.788", "Atoms per unit cell": "32.6", "Electrical conductivity (\u03a9\u207b\u00b9 cm\u207b\u00b9)": "558.0", "Power Factor (W/(K\u00b2m))": "0.00341", "S\u00b2 (\u03bcV/K)\u00b2": "61200.0", "Electronic fraction of thermal conductivity (\u03f0\u2091/\u03f0)": "0.252"}, {"doi": "10.1557/jmr.2011.163", "Electrical resistivity (\u03a9cm)": "0.00129", "Seebeck coefficient (\u03bcCV/K)": "-214.0", "ZT": "1.43", "formula": "In0.2Co4Sb12", "comment": "", "synthesis": "Solid state reaction", "form": "polycrystalline", "temperature": "400", "author": "Biswas 2011", "Structure": "ICSD #171715, 300K", "marker": "{'radius': 4.2834911226, 'lineColor': 'rgba(153,153,153,.8)', 'fillColor': 'rgba(153,153,153,0)'}", "Thermal conductivity (W/mK)": "2.214", "Average atomic mass (g/mol)": "106.16", "Scarcity (wt fraction/abundance)": "4318000.0", "HHI (production)": "7180.0", "HHI (reserves)": "3295.0", "Unit cell volume (\u212b\u00b3)": "742.742", "Average atomic volume (\u212b\u00b3)": "22.924", "Atoms per unit cell": "32.4", "Electrical conductivity (\u03a9\u207b\u00b9 cm\u207b\u00b9)": "777.0", "Power Factor (W/(K\u00b2m))": "0.00357", "S\u00b2 (\u03bcV/K)\u00b2": "46000.0", "Electronic fraction of thermal conductivity (\u03f0\u2091/\u03f0)": "0.342"}, {"doi": "10.1038/nature09996", "Electrical resistivity (\u03a9cm)": "0.000569", "Seebeck coefficient (\u03bcCV/K)": "105.0", "ZT": "0.77", "formula": "Na0.02Pb1Te1", "comment": "", "synthesis": "melted", "form": "polycrystalline", "temperature": "400", "author": "Pei 2011", "Structure": "ICSD #63099, 298K", "marker": "{'radius': 2.3234127298, 'lineColor': 'rgba(2,102,7,.8)', 'fillColor': 'rgba(2,102,7,0)'}", "Thermal conductivity (W/mK)": "2.675", "Average atomic mass (g/mol)": "165.97", "Scarcity (wt fraction/abundance)": "380700000.0", "HHI (production)": "2781.0", "HHI (reserves)": "2979.0", "Unit cell volume (\u212b\u00b3)": "269.84", "Average atomic volume (\u212b\u00b3)": "33.73", "Atoms per unit cell": "8.0", "Electrical conductivity (\u03a9\u207b\u00b9 cm\u207b\u00b9)": "1760.0", "Power Factor (W/(K\u00b2m))": "0.00194", "S\u00b2 (\u03bcV/K)\u00b2": "11000.0", "Electronic fraction of thermal conductivity (\u03f0\u2091/\u03f0)": "0.641"}, {"doi": "10.1038/nature09996", "Electrical resistivity (\u03a9cm)": "0.000619", "Seebeck coefficient (\u03bcCV/K)": "98.0", "ZT": "0.62", "formula": "Na0.02Pb1Te0.85Se0.15", "comment": "", "synthesis": "melted", "form": "polycrystalline", "temperature": "400", "author": "Pei 2011", "Structure": "ICSD #63099, 298K", "marker": "{'radius': 1.8745033128, 'lineColor': 'rgba(2,102,7,.8)', 'fillColor': 'rgba(2,102,7,0)'}", "Thermal conductivity (W/mK)": "2.218", "Average atomic mass (g/mol)": "162.36", "Scarcity (wt fraction/abundance)": "331500000.0", "HHI (production)": "2754.0", "HHI (reserves)": "2827.0", "Unit cell volume (\u212b\u00b3)": "269.84", "Average atomic volume (\u212b\u00b3)": "33.73", "Atoms per unit cell": "8.0", "Electrical conductivity (\u03a9\u207b\u00b9 cm\u207b\u00b9)": "1620.0", "Power Factor (W/(K\u00b2m))": "0.00156", "S\u00b2 (\u03bcV/K)\u00b2": "9670.0", "Electronic fraction of thermal conductivity (\u03f0\u2091/\u03f0)": "0.711"}, {"doi": "10.1038/nature09996", "Electrical resistivity (\u03a9cm)": "0.000691", "Seebeck coefficient (\u03bcCV/K)": "90.0", "ZT": "0.47", "formula": "Na0.02Pb1Te0.75Se0.25", "comment": "", "synthesis": "melted", "form": "polycrystalline", "temperature": "400", "author": "Pei 2011", "Structure": "ICSD #63099, 298K", "marker": "{'radius': 1.3994083779, 'lineColor': 'rgba(2,102,7,.8)', 'fillColor': 'rgba(2,102,7,0)'}", "Thermal conductivity (W/mK)": "2.154", "Average atomic mass (g/mol)": "159.95", "Scarcity (wt fraction/abundance)": "297500000.0", "HHI (production)": "2736.0", "HHI (reserves)": "2721.0", "Unit cell volume (\u212b\u00b3)": "269.84", "Average atomic volume (\u212b\u00b3)": "33.73", "Atoms per unit cell": "8.0", "Electrical conductivity (\u03a9\u207b\u00b9 cm\u207b\u00b9)": "1450.0", "Power Factor (W/(K\u00b2m))": "0.00117", "S\u00b2 (\u03bcV/K)\u00b2": "8060.0", "Electronic fraction of thermal conductivity (\u03f0\u2091/\u03f0)": "0.656"}, {"doi": "10.1126/science.1159725", "Electrical resistivity (\u03a9cm)": "0.00355", "Seebeck coefficient (\u03bcCV/K)": "201.0", "ZT": "0.46", "formula": "Tl0.01Pb0.99Te1", "comment": "", "synthesis": "melted", "form": "polycrystalline", "temperature": "400", "author": "Heremans 2008", "Structure": "ICSD #63099, 298K", "marker": "{'radius': 1.3736453037, 'lineColor': 'rgba(2,102,7,.8)', 'fillColor': 'rgba(2,102,7,0)'}", "Thermal conductivity (W/mK)": "1.552", "Average atomic mass (g/mol)": "167.39", "Scarcity (wt fraction/abundance)": "381200000.0", "HHI (production)": "2806.0", "HHI (reserves)": "3012.0", "Unit cell volume (\u212b\u00b3)": "269.84", "Average atomic volume (\u212b\u00b3)": "33.73", "Atoms per unit cell": "8.0", "Electrical conductivity (\u03a9\u207b\u00b9 cm\u207b\u00b9)": "282.0", "Power Factor (W/(K\u00b2m))": "0.00114", "S\u00b2 (\u03bcV/K)\u00b2": "40600.0", "Electronic fraction of thermal conductivity (\u03f0\u2091/\u03f0)": "0.177"}, {"doi": "10.1126/science.1159725", "Electrical resistivity (\u03a9cm)": "0.00291", "Seebeck coefficient (\u03bcCV/K)": "195.0", "ZT": "0.52", "formula": "Tl0.02Pb0.98Te1", "comment": "", "synthesis": "melted", "form": "polycrystalline", "temperature": "400", "author": "Heremans 2008", "Structure": "ICSD #63099, 298K", "marker": "{'radius': 1.5719602502, 'lineColor': 'rgba(2,102,7,.8)', 'fillColor': 'rgba(2,102,7,0)'}", "Thermal conductivity (W/mK)": "1.656", "Average atomic mass (g/mol)": "167.37", "Scarcity (wt fraction/abundance)": "381300000.0", "HHI (production)": "2829.0", "HHI (reserves)": "3041.0", "Unit cell volume (\u212b\u00b3)": "269.84", "Average atomic volume (\u212b\u00b3)": "33.73", "Atoms per unit cell": "8.0", "Electrical conductivity (\u03a9\u207b\u00b9 cm\u207b\u00b9)": "344.0", "Power Factor (W/(K\u00b2m))": "0.00131", "S\u00b2 (\u03bcV/K)\u00b2": "38100.0", "Electronic fraction of thermal conductivity (\u03f0\u2091/\u03f0)": "0.203"}, {"doi": "www.mrl.ucsb.edu:8080/datamine/pc.jsp", "Electrical resistivity (\u03a9cm)": "0.00208", "Seebeck coefficient (\u03bcCV/K)": "192.0", "ZT": "0.71", "formula": "Si0.9Ge0.1", "comment": "", "synthesis": "", "form": "nanoparticles", "temperature": "400", "author": "Snedaker", "Structure": "ICSD #53910, 300K", "marker": "{'radius': 2.1267692308, 'lineColor': 'rgba(51,51,51,.8)', 'fillColor': 'rgba(51,51,51,0)'}", "Thermal conductivity (W/mK)": "", "Average atomic mass (g/mol)": "32.54", "Scarcity (wt fraction/abundance)": "153900.0", "HHI (production)": "4833.0", "HHI (reserves)": "1200.0", "Unit cell volume (\u212b\u00b3)": "169.78", "Average atomic volume (\u212b\u00b3)": "21.222", "Atoms per unit cell": "8.0", "Electrical conductivity (\u03a9\u207b\u00b9 cm\u207b\u00b9)": "481.0", "Power Factor (W/(K\u00b2m))": "0.00177", "S\u00b2 (\u03bcV/K)\u00b2": "36900.0", "Electronic fraction of thermal conductivity (\u03f0\u2091/\u03f0)": ""}, {"doi": "www.mrl.ucsb.edu:8080/datamine/pc.jsp", "Electrical resistivity (\u03a9cm)": "0.0017", "Seebeck coefficient (\u03bcCV/K)": "161.0", "ZT": "0.61", "formula": "Si0.8Ge0.2", "comment": "", "synthesis": "", "form": "nanoparticles", "temperature": "400", "author": "Snedaker", "Structure": "ICSD #53910, 300K", "marker": "{'radius': 1.8243519062, 'lineColor': 'rgba(51,51,51,.8)', 'fillColor': 'rgba(51,51,51,0)'}", "Thermal conductivity (W/mK)": "", "Average atomic mass (g/mol)": "37.0", "Scarcity (wt fraction/abundance)": "270800.0", "HHI (production)": "4928.0", "HHI (reserves)": "1351.0", "Unit cell volume (\u212b\u00b3)": "169.78", "Average atomic volume (\u212b\u00b3)": "21.222", "Atoms per unit cell": "8.0", "Electrical conductivity (\u03a9\u207b\u00b9 cm\u207b\u00b9)": "587.0", "Power Factor (W/(K\u00b2m))": "0.00152", "S\u00b2 (\u03bcV/K)\u00b2": "25900.0", "Electronic fraction of thermal conductivity (\u03f0\u2091/\u03f0)": ""}, {"doi": "10.1063/1.348408", "Electrical resistivity (\u03a9cm)": "0.00152", "Seebeck coefficient (\u03bcCV/K)": "151.0", "ZT": "0.6", "formula": "Si0.79936Ge0.19984B0.0008", "comment": "", "synthesis": "Vacuum hot pressed", "form": "polycrystalline", "temperature": "400", "author": "Vining 1991", "Structure": "ICSD #53910, 300K", "marker": "{'radius': 1.8105782086, 'lineColor': 'rgba(51,51,51,.8)', 'fillColor': 'rgba(51,51,51,0)'}", "Thermal conductivity (W/mK)": "4.145", "Average atomic mass (g/mol)": "36.98", "Scarcity (wt fraction/abundance)": "270800.0", "HHI (production)": "4927.0", "HHI (reserves)": "1352.0", "Unit cell volume (\u212b\u00b3)": "169.78", "Average atomic volume (\u212b\u00b3)": "21.222", "Atoms per unit cell": "8.0", "Electrical conductivity (\u03a9\u207b\u00b9 cm\u207b\u00b9)": "659.0", "Power Factor (W/(K\u00b2m))": "0.00151", "S\u00b2 (\u03bcV/K)\u00b2": "22900.0", "Electronic fraction of thermal conductivity (\u03f0\u2091/\u03f0)": "0.155"}, {"doi": "10.1063/1.348408", "Electrical resistivity (\u03a9cm)": "0.00134", "Seebeck coefficient (\u03bcCV/K)": "-150.0", "ZT": "0.67", "formula": "Si0.7956Ge0.1989P0.0055", "comment": "", "synthesis": "Vacuum hot pressed", "form": "polycrystalline", "temperature": "400", "author": "Vining 1991", "Structure": "ICSD #53910, 300K", "marker": "{'radius': 2.023124859, 'lineColor': 'rgba(51,51,51,.8)', 'fillColor': 'rgba(51,51,51,0)'}", "Thermal conductivity (W/mK)": "4.229", "Average atomic mass (g/mol)": "36.96", "Scarcity (wt fraction/abundance)": "269600.0", "HHI (production)": "4914.0", "HHI (reserves)": "1369.0", "Unit cell volume (\u212b\u00b3)": "169.78", "Average atomic volume (\u212b\u00b3)": "21.222", "Atoms per unit cell": "8.0", "Electrical conductivity (\u03a9\u207b\u00b9 cm\u207b\u00b9)": "749.0", "Power Factor (W/(K\u00b2m))": "0.00169", "S\u00b2 (\u03bcV/K)\u00b2": "22500.0", "Electronic fraction of thermal conductivity (\u03f0\u2091/\u03f0)": "0.173"}, {"doi": "10.1063/1.4765358", "Electrical resistivity (\u03a9cm)": "0.0051", "Seebeck coefficient (\u03bcCV/K)": "-245.0", "ZT": "0.47", "formula": "Ti1Ni1Sn1", "comment": "", "synthesis": "Magnetic levitation induction furnace", "form": "polycrystalline", "temperature": "400", "author": "Douglas 2012", "Structure": "ICSD #174568, 300K", "marker": "{'radius': 1.4123529412, 'lineColor': 'rgba(115,44,123,.8)', 'fillColor': 'rgba(115,44,123,0)'}", "Thermal conductivity (W/mK)": "6.72", "Average atomic mass (g/mol)": "75.09", "Scarcity (wt fraction/abundance)": "236400.0", "HHI (production)": "1861.0", "HHI (reserves)": "1579.0", "Unit cell volume (\u212b\u00b3)": "208.21", "Average atomic volume (\u212b\u00b3)": "17.351", "Atoms per unit cell": "12.0", "Electrical conductivity (\u03a9\u207b\u00b9 cm\u207b\u00b9)": "196.0", "Power Factor (W/(K\u00b2m))": "0.00118", "S\u00b2 (\u03bcV/K)\u00b2": "60000.0", "Electronic fraction of thermal conductivity (\u03f0\u2091/\u03f0)": "0.028"}, {"doi": "10.1063/1.1502190", "Electrical resistivity (\u03a9cm)": "0.00238", "Seebeck coefficient (\u03bcCV/K)": "120.0", "ZT": "0.24", "formula": "Bi2Sr2Co2O8", "comment": "", "synthesis": "Solid state reaction + extra", "form": "single crystal", "temperature": "400", "author": "Funahashi 2002", "Structure": "ICSD #none, 300K", "marker": "{'radius': 0.7254530799, 'lineColor': 'rgba(230,158,26,.8)', 'fillColor': 'rgba(230,158,26,0)'}", "Thermal conductivity (W/mK)": "2.125", "Average atomic mass (g/mol)": "59.93", "Scarcity (wt fraction/abundance)": "29310000.0", "HHI (production)": "4016.0", "HHI (reserves)": "4061.0", "Unit cell volume (\u212b\u00b3)": "380.53", "Average atomic volume (\u212b\u00b3)": "13.59", "Atoms per unit cell": "28.0", "Electrical conductivity (\u03a9\u207b\u00b9 cm\u207b\u00b9)": "420.0", "Power Factor (W/(K\u00b2m))": "0.000605", "S\u00b2 (\u03bcV/K)\u00b2": "14400.0", "Electronic fraction of thermal conductivity (\u03f0\u2091/\u03f0)": "0.193"}, {"doi": "10.1143/JJAP.39.L1127", "Electrical resistivity (\u03a9cm)": "0.00147", "Seebeck coefficient (\u03bcCV/K)": "142.0", "ZT": "0.55", "formula": "Ca2Co2O5", "comment": "", "synthesis": "melted", "form": "single crystal", "temperature": "400", "author": "Funahashi 2000", "Structure": "ICSD #55458, 300K", "marker": "{'radius': 1.6582469264, 'lineColor': 'rgba(230,158,26,.8)', 'fillColor': 'rgba(230,158,26,0)'}", "Thermal conductivity (W/mK)": "2.35", "Average atomic mass (g/mol)": "30.89", "Scarcity (wt fraction/abundance)": "15420.0", "HHI (production)": "2551.0", "HHI (reserves)": "1702.0", "Unit cell volume (\u212b\u00b3)": "236.38", "Average atomic volume (\u212b\u00b3)": "10.883", "Atoms per unit cell": "21.72", "Electrical conductivity (\u03a9\u207b\u00b9 cm\u207b\u00b9)": "682.0", "Power Factor (W/(K\u00b2m))": "0.00138", "S\u00b2 (\u03bcV/K)\u00b2": "20300.0", "Electronic fraction of thermal conductivity (\u03f0\u2091/\u03f0)": "0.283"}, {"doi": "www.mrl.ucsb.edu:8080/datamine/pc.jsp", "Electrical resistivity (\u03a9cm)": "0.00119", "Seebeck coefficient (\u03bcCV/K)": "-31.0", "ZT": "0.03", "formula": "W1O2.9", "comment": "", "synthesis": "Spark Plasma Sintering", "form": "polycrystalline", "temperature": "400", "author": "Kieslich", "Structure": "ICSD #24736, 300K", "marker": "{'radius': 0.9, 'lineColor': 'rgba(26,191,191,.8)', 'fillColor': 'rgba(26,191,191,0)'}", "Thermal conductivity (W/mK)": "3.176", "Average atomic mass (g/mol)": "59.04", "Scarcity (wt fraction/abundance)": "679600.0", "HHI (production)": "5675.0", "HHI (reserves)": "3532.0", "Unit cell volume (\u212b\u00b3)": "1066.2", "Average atomic volume (\u212b\u00b3)": "13.328", "Atoms per unit cell": "80.0", "Electrical conductivity (\u03a9\u207b\u00b9 cm\u207b\u00b9)": "840.0", "Power Factor (W/(K\u00b2m))": "8.28e-05", "S\u00b2 (\u03bcV/K)\u00b2": "987.0", "Electronic fraction of thermal conductivity (\u03f0\u2091/\u03f0)": "0.258"}, {"doi": "www.mrl.ucsb.edu:8080/datamine/pc.jsp", "Electrical resistivity (\u03a9cm)": "9.79e-05", "Seebeck coefficient (\u03bcCV/K)": "-25.0", "ZT": "0.26", "formula": "W1O2.722", "comment": "", "synthesis": "Spark Plasma Sintering", "form": "polycrystalline", "temperature": "400", "author": "Kieslich", "Structure": "ICSD #24731, 300K", "marker": "{'radius': 0.7792602976, 'lineColor': 'rgba(26,191,191,.8)', 'fillColor': 'rgba(26,191,191,0)'}", "Thermal conductivity (W/mK)": "7.817", "Average atomic mass (g/mol)": "61.09", "Scarcity (wt fraction/abundance)": "688100.0", "HHI (production)": "5740.0", "HHI (reserves)": "3570.0", "Unit cell volume (\u212b\u00b3)": "883.29", "Average atomic volume (\u212b\u00b3)": "12.268", "Atoms per unit cell": "72.0", "Electrical conductivity (\u03a9\u207b\u00b9 cm\u207b\u00b9)": "10200.0", "Power Factor (W/(K\u00b2m))": "0.000649", "S\u00b2 (\u03bcV/K)\u00b2": "635.0", "Electronic fraction of thermal conductivity (\u03f0\u2091/\u03f0)": "1.276"}, {"doi": "10.1103/PhysRevLett.69.2975", "Electrical resistivity (\u03a9cm)": "0.011", "Seebeck coefficient (\u03bcCV/K)": "140.0", "ZT": "0.07", "formula": "La1.95Sr0.05Cu1O4", "comment": "Seebeck extrapolated from Zhou1996PRB, DOI: 10.1103/PhysRevB.54.12488", "synthesis": "Solid state reaction (O2 atmosphere)", "form": "polycrystalline", "temperature": "400", "author": "Takagi 1992", "Structure": "ICSD #78632, 300K", "marker": "{'radius': 0.9, 'lineColor': 'rgba(26,191,191,.8)', 'fillColor': 'rgba(26,191,191,0)'}", "Thermal conductivity (W/mK)": "", "Average atomic mass (g/mol)": "57.54", "Scarcity (wt fraction/abundance)": "20920.0", "HHI (production)": "6746.0", "HHI (reserves)": "2457.0", "Unit cell volume (\u212b\u00b3)": "380.25", "Average atomic volume (\u212b\u00b3)": "13.58", "Atoms per unit cell": "28.0", "Electrical conductivity (\u03a9\u207b\u00b9 cm\u207b\u00b9)": "92.6", "Power Factor (W/(K\u00b2m))": "0.000182", "S\u00b2 (\u03bcV/K)\u00b2": "19600.0", "Electronic fraction of thermal conductivity (\u03f0\u2091/\u03f0)": ""}, {"doi": "10.1103/PhysRevLett.69.2975", "Electrical resistivity (\u03a9cm)": "0.00382", "Seebeck coefficient (\u03bcCV/K)": "50.0", "ZT": "0.03", "formula": "La1.9Sr0.1Cu1O4", "comment": "Seebeck estimated Zhou1996PRB, DOI: 10.1103/PhysRevB.54.12488", "synthesis": "Solid state reaction (O2 atmosphere)", "form": "polycrystalline", "temperature": "400", "author": "Takagi 1992", "Structure": "ICSD #78240, 295K", "marker": "{'radius': 0.9, 'lineColor': 'rgba(26,191,191,.8)', 'fillColor': 'rgba(26,191,191,0)'}", "Thermal conductivity (W/mK)": "", "Average atomic mass (g/mol)": "57.17", "Scarcity (wt fraction/abundance)": "20610.0", "HHI (production)": "6670.0", "HHI (reserves)": "2451.0", "Unit cell volume (\u212b\u00b3)": "378.4", "Average atomic volume (\u212b\u00b3)": "13.514", "Atoms per unit cell": "28.0", "Electrical conductivity (\u03a9\u207b\u00b9 cm\u207b\u00b9)": "262.0", "Power Factor (W/(K\u00b2m))": "6.55e-05", "S\u00b2 (\u03bcV/K)\u00b2": "2500.0", "Electronic fraction of thermal conductivity (\u03f0\u2091/\u03f0)": ""}, {"doi": "10.1103/PhysRevLett.69.2975", "Electrical resistivity (\u03a9cm)": "0.00149", "Seebeck coefficient (\u03bcCV/K)": "20.0", "ZT": "0.01", "formula": "La1.85Sr0.15Cu1O4", "comment": "Seebeck extrapolated from Zhou1996PRB, DOI: 10.1103/PhysRevB.54.12488", "synthesis": "Solid state reaction (O2 atmosphere)", "form": "polycrystalline", "temperature": "400", "author": "Takagi 1992", "Structure": "ICSD #62608, 300K", "marker": "{'radius': 0.9, 'lineColor': 'rgba(26,191,191,.8)', 'fillColor': 'rgba(26,191,191,0)'}", "Thermal conductivity (W/mK)": "", "Average atomic mass (g/mol)": "56.81", "Scarcity (wt fraction/abundance)": "20290.0", "HHI (production)": "6594.0", "HHI (reserves)": "2445.0", "Unit cell volume (\u212b\u00b3)": "190.07", "Average atomic volume (\u212b\u00b3)": "13.576", "Atoms per unit cell": "14.0", "Electrical conductivity (\u03a9\u207b\u00b9 cm\u207b\u00b9)": "672.0", "Power Factor (W/(K\u00b2m))": "2.69e-05", "S\u00b2 (\u03bcV/K)\u00b2": "400.0", "Electronic fraction of thermal conductivity (\u03f0\u2091/\u03f0)": ""}, {"doi": "10.1103/PhysRevLett.69.2975", "Electrical resistivity (\u03a9cm)": "0.000676", "Seebeck coefficient (\u03bcCV/K)": "0.0", "ZT": "5.92e-07", "formula": "La1.725Sr0.28Cu1O4", "comment": "Seebeck estimated Zhou1996PRB, DOI: 10.1103/PhysRevB.54.12488", "synthesis": "Solid state reaction (O2 atmosphere)", "form": "polycrystalline", "temperature": "400", "author": "Takagi 1992", "Structure": "ICSD #62608, 300K", "marker": "{'radius': 0.9, 'lineColor': 'rgba(26,191,191,.8)', 'fillColor': 'rgba(26,191,191,0)'}", "Thermal conductivity (W/mK)": "", "Average atomic mass (g/mol)": "55.92", "Scarcity (wt fraction/abundance)": "19470.0", "HHI (production)": "6396.0", "HHI (reserves)": "2431.0", "Unit cell volume (\u212b\u00b3)": "190.07", "Average atomic volume (\u212b\u00b3)": "13.576", "Atoms per unit cell": "14.0", "Electrical conductivity (\u03a9\u207b\u00b9 cm\u207b\u00b9)": "1480.0", "Power Factor (W/(K\u00b2m))": "1.48e-09", "S\u00b2 (\u03bcV/K)\u00b2": "0.01", "Electronic fraction of thermal conductivity (\u03f0\u2091/\u03f0)": ""}, {"doi": "www.mrl.ucsb.edu:8080/datamine/pc.jsp", "Electrical resistivity (\u03a9cm)": "0.016", "Seebeck coefficient (\u03bcCV/K)": "240.0", "ZT": "0.14", "formula": "Tl1Cr5Se8", "comment": "", "synthesis": "Solid state reaction", "form": "polycrystalline", "temperature": "400", "author": "Nunna 2012", "Structure": "ICSD #37123, 300K", "marker": "{'radius': 0.432, 'lineColor': 'rgba(2,102,7,.8)', 'fillColor': 'rgba(2,102,7,0)'}", "Thermal conductivity (W/mK)": "", "Average atomic mass (g/mol)": "78.29", "Scarcity (wt fraction/abundance)": "11800000.0", "HHI (production)": "3230.0", "HHI (reserves)": "3274.0", "Unit cell volume (\u212b\u00b3)": "581.29", "Average atomic volume (\u212b\u00b3)": "20.76", "Atoms per unit cell": "28.0", "Electrical conductivity (\u03a9\u207b\u00b9 cm\u207b\u00b9)": "62.5", "Power Factor (W/(K\u00b2m))": "0.00036", "S\u00b2 (\u03bcV/K)\u00b2": "57600.0", "Electronic fraction of thermal conductivity (\u03f0\u2091/\u03f0)": ""}, {"doi": "10.1039/c2jm16297k", "Electrical resistivity (\u03a9cm)": "85.3", "Seebeck coefficient (\u03bcCV/K)": "-147.0", "ZT": "1.01e-05", "formula": "Li1Mn2O4", "comment": "", "synthesis": "Solid state reaction (oxalates)", "form": "polycrystalline",
