Repository: MasterAI-EAM/Darwin

# Darwin: A Tailored GPT for the Scientific Domain 🇦🇺
**Organization: [University of New South Wales（UNSW) AI4Science](https://www.masterai.com.au) & [GreenDynamics AI](https://www.greendynamics.com.au)**

Darwin is an open-source project dedicated to pretrain and fine-tune the LLaMA model on scientific literature and datasets. Specifically designed for the scientific domain with an emphasis on materials science, chemistry, and physics, Darwin integrates structured and unstructured scientific knowledge to enhance the efficacy of language models in scientific research.

File: dataset/Experimental thermoelectric properties 2013/MRL_all_raw_data.json (part 10 of 27)
"temperature": "400", "author": "Sparks 2012", "Structure": "ICSD #89459, 300K", "marker": "{'radius': 0.9, 'lineColor': 'rgba(179,16,12,.8)', 'fillColor': 'rgba(179,16,12,0)'}", "Thermal conductivity (W/mK)": "", "Average atomic mass (g/mol)": "25.83", "Scarcity (wt fraction/abundance)": "2694.0", "HHI (production)": "1254.0", "HHI (reserves)": "1425.0", "Unit cell volume (\u212b\u00b3)": "555.64", "Average atomic volume (\u212b\u00b3)": "9.922", "Atoms per unit cell": "56.0", "Electrical conductivity (\u03a9\u207b\u00b9 cm\u207b\u00b9)": "0.012", "Power Factor (W/(K\u00b2m))": "2.53e-08", "S\u00b2 (\u03bcV/K)\u00b2": "21600.0", "Electronic fraction of thermal conductivity (\u03f0\u2091/\u03f0)": ""}, {"doi": "10.1007/s11664-009-0815-2", "Electrical resistivity (\u03a9cm)": "0.07", "Seebeck coefficient (\u03bcCV/K)": "299.0", "ZT": "0.05", "formula": "Cu1Fe0.9Cr0.1O2", "comment": "", "synthesis": "Solid state reaction", "form": "polycrystalline", "temperature": "400", "author": "Guilmeau 2009", "Structure": "ICSD #31918, 300K", "marker": "{'radius': 0.9, 'lineColor': 'rgba(26,191,191,.8)', 'fillColor': 'rgba(26,191,191,0)'}", "Thermal conductivity (W/mK)": "", "Average atomic mass (g/mol)": "37.75", "Scarcity (wt fraction/abundance)": "6756.0", "HHI (production)": "1683.0", "HHI (reserves)": "1344.0", "Unit cell volume (\u212b\u00b3)": "136.95", "Average atomic volume (\u212b\u00b3)": "11.412", "Atoms per unit cell": "12.0", "Electrical conductivity (\u03a9\u207b\u00b9 cm\u207b\u00b9)": "14.3", "Power Factor (W/(K\u00b2m))": "0.000128", "S\u00b2 (\u03bcV/K)\u00b2": "89400.0", "Electronic fraction of thermal conductivity (\u03f0\u2091/\u03f0)": ""}, {"doi": "10.1007/s11664-009-0815-2", "Electrical resistivity (\u03a9cm)": "0.00194", "Seebeck coefficient (\u03bcCV/K)": "115.0", "ZT": "0.27", "formula": "Cu1Rh0.9Mg0.1O2", "comment": "", "synthesis": "Solid state reaction", "form": "polycrystalline", "temperature": "400", "author": "Guilmeau 2009", "Structure": "ICSD #29214, 300K", "marker": "{'radius': 0.8209619074, 'lineColor': 'rgba(26,191,191,.8)', 'fillColor': 'rgba(26,191,191,0)'}", "Thermal conductivity (W/mK)": "", "Average atomic mass (g/mol)": "47.65", "Scarcity (wt fraction/abundance)": "485900000.0", "HHI (production)": "2250.0", "HHI (reserves)": "4486.0", "Unit cell volume (\u212b\u00b3)": "140.56", "Average atomic volume (\u212b\u00b3)": "11.713", "Atoms per unit cell": "12.0", "Electrical conductivity (\u03a9\u207b\u00b9 cm\u207b\u00b9)": "516.0", "Power Factor (W/(K\u00b2m))": "0.000684", "S\u00b2 (\u03bcV/K)\u00b2": "13300.0", "Electronic fraction of thermal conductivity (\u03f0\u2091/\u03f0)": ""}, {"doi": "10.1007/s11664-009-0815-2", "Electrical resistivity (\u03a9cm)": "0.119", "Seebeck coefficient (\u03bcCV/K)": "321.0", "ZT": "0.03", "formula": "Cu1Cr0.98Mg0.02O2", "comment": "", "synthesis": "Solid state reaction", "form": "polycrystalline", "temperature": "400", "author": "Guilmeau 2009", "Structure": "ICSD #157802, 300K", "marker": "{'radius': 0.9, 'lineColor': 'rgba(26,191,191,.8)', 'fillColor': 'rgba(26,191,191,0)'}", "Thermal conductivity (W/mK)": "", "Average atomic mass (g/mol)": "36.75", "Scarcity (wt fraction/abundance)": "8512.0", "HHI (production)": "1883.0", "HHI (reserves)": "2174.0", "Unit cell volume (\u212b\u00b3)": "131.12", "Average atomic volume (\u212b\u00b3)": "10.927", "Atoms per unit cell": "12.0", "Electrical conductivity (\u03a9\u207b\u00b9 cm\u207b\u00b9)": "8.396", "Power Factor (W/(K\u00b2m))": "8.67e-05", "S\u00b2 (\u03bcV/K)\u00b2": "103000.0", "Electronic fraction of thermal conductivity (\u03f0\u2091/\u03f0)": ""}, {"doi": "10.1007/s10854-011-0574-8", "Electrical resistivity (\u03a9cm)": "810.0", "Seebeck coefficient (\u03bcCV/K)": "108.0", "ZT": "5.72e-07", "formula": "W1O3", "comment": "", "synthesis": "Solid state reaction", "form": "polycrystalline", "temperature": "400", "author": "Dong 2012", "Structure": "ICSD #80053, 300K", "marker": "{'radius': 0.9, 'lineColor': 'rgba(26,191,191,.8)', 'fillColor': 'rgba(26,191,191,0)'}", "Thermal conductivity (W/mK)": "", "Average atomic mass (g/mol)": "57.96", "Scarcity (wt fraction/abundance)": "674900.0", "HHI (production)": "5639.0", "HHI (reserves)": "3511.0", "Unit cell volume (\u212b\u00b3)": "422.94", "Average atomic volume (\u212b\u00b3)": "13.217", "Atoms per unit cell": "32.0", "Electrical conductivity (\u03a9\u207b\u00b9 cm\u207b\u00b9)": "0.00123", "Power Factor (W/(K\u00b2m))": "1.43e-09", "S\u00b2 (\u03bcV/K)\u00b2": "11600.0", "Electronic fraction of thermal conductivity (\u03f0\u2091/\u03f0)": ""}, {"doi": "10.1007/s10854-011-0574-8", "Electrical resistivity (\u03a9cm)": "708.0", "Seebeck coefficient (\u03bcCV/K)": "97.0", "ZT": "5.32e-07", "formula": "W0.99O2.97Co0.02O0.03", "comment": "", "synthesis": "Solid state reaction", "form": "polycrystalline", "temperature": "400", "author": "Dong 2012", "Structure": "ICSD #80053, 300K", "marker": "{'radius': 0.9, 'lineColor': 'rgba(26,191,191,.8)', 'fillColor': 'rgba(26,191,191,0)'}", "Thermal conductivity (W/mK)": "", "Average atomic mass (g/mol)": "57.65", "Scarcity (wt fraction/abundance)": "670200.0", "HHI (production)": "5615.0", "HHI (reserves)": "3500.0", "Unit cell volume (\u212b\u00b3)": "422.94", "Average atomic volume (\u212b\u00b3)": "13.217", "Atoms per unit cell": "32.0", "Electrical conductivity (\u03a9\u207b\u00b9 cm\u207b\u00b9)": "0.00141", "Power Factor (W/(K\u00b2m))": "1.33e-09", "S\u00b2 (\u03bcV/K)\u00b2": "9420.0", "Electronic fraction of thermal conductivity (\u03f0\u2091/\u03f0)": ""}, {"doi": "10.1007/s10854-011-0574-8", "Electrical resistivity (\u03a9cm)": "99.4", "Seebeck coefficient (\u03bcCV/K)": "106.0", "ZT": "4.52e-06", "formula": "W0.95O2.95Co0.1O0.15", "comment": "", "synthesis": "Solid state reaction", "form": "polycrystalline", "temperature": "400", "author": "Dong 2012", "Structure": "ICSD #80053, 300K", "marker": "{'radius': 0.9, 'lineColor': 'rgba(26,191,191,.8)', 'fillColor': 'rgba(26,191,191,0)'}", "Thermal conductivity (W/mK)": "", "Average atomic mass (g/mol)": "55.45", "Scarcity (wt fraction/abundance)": "646800.0", "HHI (production)": "5484.0", "HHI (reserves)": "3437.0", "Unit cell volume (\u212b\u00b3)": "422.94", "Average atomic volume (\u212b\u00b3)": "13.217", "Atoms per unit cell": "32.0", "Electrical conductivity (\u03a9\u207b\u00b9 cm\u207b\u00b9)": "0.01", "Power Factor (W/(K\u00b2m))": "1.13e-08", "S\u00b2 (\u03bcV/K)\u00b2": "11200.0", "Electronic fraction of thermal conductivity (\u03f0\u2091/\u03f0)": ""}, {"doi": "10.1007/s10854-011-0574-8", "Electrical resistivity (\u03a9cm)": "176.0", "Seebeck coefficient (\u03bcCV/K)": "106.0", "ZT": "2.54e-06", "formula": "W0.9O2.7Co0.2O0.3", "comment": "", "synthesis": "Solid state reaction", "form": "polycrystalline", "temperature": "400", "author": "Dong 2012", "Structure": "ICSD #80053, 300K", "marker": "{'radius': 0.9, 'lineColor': 'rgba(26,191,191,.8)', 'fillColor': 'rgba(26,191,191,0)'}", "Thermal conductivity (W/mK)": "", "Average atomic mass (g/mol)": "54.94", "Scarcity (wt fraction/abundance)": "627100.0", "HHI (production)": "5394.0", "HHI (reserves)": "3402.0", "Unit cell volume (\u212b\u00b3)": "422.94", "Average atomic volume (\u212b\u00b3)": "13.217", "Atoms per unit cell": "32.0", "Electrical conductivity (\u03a9\u207b\u00b9 cm\u207b\u00b9)": "0.00569", "Power Factor (W/(K\u00b2m))": "6.34e-09", "S\u00b2 (\u03bcV/K)\u00b2": "11100.0", "Electronic fraction of thermal conductivity (\u03f0\u2091/\u03f0)": ""}, {"doi": "10.1109/ICT.2006.331291", "Electrical resistivity (\u03a9cm)": "0.242", "Seebeck coefficient (\u03bcCV/K)": "-587.0", "ZT": "0.06", "formula": "Ca1Mn1O3", "comment": "", "synthesis": "Solid state reaction", "form": "polycrystalline", "temperature": "400", "author": "Flahaut 2006", "Structure": "ICSD #35218, 300K", "marker": "{'radius': 0.9, 'lineColor': 'rgba(179,16,12,.8)', 'fillColor': 'rgba(179,16,12,0)'}", "Thermal conductivity (W/mK)": "3.067", "Average atomic mass (g/mol)": "28.6", "Scarcity (wt fraction/abundance)": "398.0", "HHI (production)": "1861.0", "HHI (reserves)": "1276.0", "Unit cell volume (\u212b\u00b3)": "206.97", "Average atomic volume (\u212b\u00b3)": "10.348", "Atoms per unit cell": "20.0", "Electrical conductivity (\u03a9\u207b\u00b9 cm\u207b\u00b9)": "4.138", "Power Factor (W/(K\u00b2m))": "0.000143", "S\u00b2 (\u03bcV/K)\u00b2": "345000.0", "Electronic fraction of thermal conductivity (\u03f0\u2091/\u03f0)": "0.00132"}, {"doi": "10.1109/ICT.2006.331291", "Electrical resistivity (\u03a9cm)": "0.011", "Seebeck coefficient (\u03bcCV/K)": "-125.0", "ZT": "0.06", "formula": "Ca1Yb0.05Mn0.95O3", "comment": "", "synthesis": "Solid state reaction", "form": "polycrystalline", "temperature": "400", "author": "Flahaut 2006", "Structure": "ICSD #35218, 300K", "marker": "{'radius': 0.9, 'lineColor': 'rgba(179,16,12,.8)', 'fillColor': 'rgba(179,16,12,0)'}", "Thermal conductivity (W/mK)": "1.472", "Average atomic mass (g/mol)": "29.78", "Scarcity (wt fraction/abundance)": "19730.0", "HHI (production)": "2309.0", "HHI (reserves)": "1374.0", "Unit cell volume (\u212b\u00b3)": "206.97", "Average atomic volume (\u212b\u00b3)": "10.348", "Atoms per unit cell": "20.0", "Electrical conductivity (\u03a9\u207b\u00b9 cm\u207b\u00b9)": "94.3", "Power Factor (W/(K\u00b2m))": "0.000147", "S\u00b2 (\u03bcV/K)\u00b2": "15600.0", "Electronic fraction of thermal conductivity (\u03f0\u2091/\u03f0)": "0.063"}, {"doi": "10.1109/ICT.2006.331291", "Electrical resistivity (\u03a9cm)": "0.00438", "Seebeck coefficient (\u03bcCV/K)": "-60.0", "ZT": "0.03", "formula": "Ca1Yb0.1Mn0.9O3", "comment": "", "synthesis": "Solid state reaction", "form": "polycrystalline", "temperature": "400", "author": "Flahaut 2006", "Structure": "ICSD #164755, 300K", "marker": "{'radius': 0.9, 'lineColor': 'rgba(179,16,12,.8)', 'fillColor': 'rgba(179,16,12,0)'}", "Thermal conductivity (W/mK)": "1.639", "Average atomic mass (g/mol)": "30.96", "Scarcity (wt fraction/abundance)": "37590.0", "HHI (production)": "2722.0", "HHI (reserves)": "1465.0", "Unit cell volume (\u212b\u00b3)": "207.52", "Average atomic volume (\u212b\u00b3)": "10.376", "Atoms per unit cell": "20.0", "Electrical conductivity (\u03a9\u207b\u00b9 cm\u207b\u00b9)": "228.0", "Power Factor (W/(K\u00b2m))": "8.24e-05", "S\u00b2 (\u03bcV/K)\u00b2": "3610.0", "Electronic fraction of thermal conductivity (\u03f0\u2091/\u03f0)": "0.136"}, {"doi": "10.1109/ICT.2006.331291", "Electrical resistivity (\u03a9cm)": "0.00359", "Seebeck coefficient (\u03bcCV/K)": "-49.0", "ZT": "0.03", "formula": "Ca1Yb0.15Mn0.85O3", "comment": "", "synthesis": "Solid state reaction", "form": "polycrystalline", "temperature": "400", "author": "Flahaut 2006", "Structure": "ICSD #164755, 300K", "marker": "{'radius': 0.9, 'lineColor': 'rgba(179,16,12,.8)', 'fillColor': 'rgba(179,16,12,0)'}", "Thermal conductivity (W/mK)": "1.571", "Average atomic mass (g/mol)": "32.15", "Scarcity (wt fraction/abundance)": "54140.0", "HHI (production)": "3105.0", "HHI (reserves)": "1549.0", "Unit cell volume (\u212b\u00b3)": "207.52", "Average atomic volume (\u212b\u00b3)": "10.376", "Atoms per unit cell": "20.0", "Electrical conductivity (\u03a9\u207b\u00b9 cm\u207b\u00b9)": "279.0", "Power Factor (W/(K\u00b2m))": "6.73e-05", "S\u00b2 (\u03bcV/K)\u00b2": "2420.0", "Electronic fraction of thermal conductivity (\u03f0\u2091/\u03f0)": "0.173"}, {"doi": "10.1109/ICT.2006.331291", "Electrical resistivity (\u03a9cm)": "0.012", "Seebeck coefficient (\u03bcCV/K)": "-20.0", "ZT": "0.00133", "formula": "Ca1Yb0.4Mn0.6O3", "comment": "", "synthesis": "Solid state reaction", "form": "polycrystalline", "temperature": "400", "author": "Flahaut 2006", "Structure": "ICSD #164755, 300K", "marker": "{'radius': 0.9, 'lineColor': 'rgba(179,16,12,.8)', 'fillColor': 'rgba(179,16,12,0)'}", "Thermal conductivity (W/mK)": "", "Average atomic mass (g/mol)": "38.05", "Scarcity (wt fraction/abundance)": "121500.0", "HHI (production)": "4663.0", "HHI (reserves)": "1891.0", "Unit cell volume (\u212b\u00b3)": "207.52", "Average atomic volume (\u212b\u00b3)": "10.376", "Atoms per unit cell": "20.0", "Electrical conductivity (\u03a9\u207b\u00b9 cm\u207b\u00b9)": "82.8", "Power Factor (W/(K\u00b2m))": "3.32e-06", "S\u00b2 (\u03bcV/K)\u00b2": "401.0", "Electronic fraction of thermal conductivity (\u03f0\u2091/\u03f0)": ""}, {"doi": "10.1016/j.ssc.2007.12.033", "Electrical resistivity (\u03a9cm)": "0.015", "Seebeck coefficient (\u03bcCV/K)": "-173.0", "ZT": "0.08", "formula": "In2O3", "comment": "Thermal conductivity error is +/- 10%", "synthesis": "solid state reaction", "form": "polycrystalline", "temperature": "400", "author": "Berardan 2008", "Structure": "ICSD #14388, 300K", "marker": "{'radius': 0.9, 'lineColor': 'rgba(3,63,140,.8)', 'fillColor': 'rgba(3,63,140,0)'}", "Thermal conductivity (W/mK)": "6.773", "Average atomic mass (g/mol)": "55.53", "Scarcity (wt fraction/abundance)": "4035000.0", "HHI (production)": "2843.0", "HHI (reserves)": "1741.0", "Unit cell volume (\u212b\u00b3)": "1035.51", "Average atomic volume (\u212b\u00b3)": "12.944", "Atoms per unit cell": "80.0", "Electrical conductivity (\u03a9\u207b\u00b9 cm\u207b\u00b9)": "66.9", "Power Factor (W/(K\u00b2m))": "0.0002", "S\u00b2 (\u03bcV/K)\u00b2": "29800.0", "Electronic fraction of thermal conductivity (\u03f0\u2091/\u03f0)": "0.00964"}, {"doi": "10.1016/j.ssc.2007.12.033", "Electrical resistivity (\u03a9cm)": "0.00235", "Seebeck coefficient (\u03bcCV/K)": "-106.0", "ZT": "0.19", "formula": "In1.998Ge0.002O3", "comment": "Thermal conductivity error is +/- 10%", "synthesis": "solid state reaction", "form": "polycrystalline", "temperature": "400", "author": "Berardan 2008", "Structure": "ICSD #14388, 300K", "marker": "{'radius': 0.5719846229, 'lineColor': 'rgba(3,63,140,.8)', 'fillColor': 'rgba(3,63,140,0)'}", "Thermal conductivity (W/mK)": "6.853", "Average atomic mass (g/mol)": "55.51", "Scarcity (wt fraction/abundance)": "4032000.0", "HHI (production)": "2844.0", "HHI (reserves)": "1741.0", "Unit cell volume (\u212b\u00b3)": "1035.51", "Average atomic volume (\u212b\u00b3)": "12.944", "Atoms per unit cell": "80.0", "Electrical conductivity (\u03a9\u207b\u00b9 cm\u207b\u00b9)": "426.0", "Power Factor (W/(K\u00b2m))": "0.000477", "S\u00b2 (\u03bcV/K)\u00b2": "11200.0", "Electronic fraction of thermal conductivity (\u03f0\u2091/\u03f0)": "0.061"}, {"doi": "10.1016/j.ssc.2007.12.033", "Electrical resistivity (\u03a9cm)": "0.000942", "Seebeck coefficient (\u03bcCV/K)": "-62.0", "ZT": "0.17", "formula": "In1.994Ge0.006O3", "comment": "Thermal conductivity error is +/- 10%", "synthesis": "solid state reaction", "form": "polycrystalline", "temperature": "400", "author": "Berardan 2008", "Structure": "ICSD #14388, 300K", "marker": "{'radius': 0.4970626911, 'lineColor': 'rgba(3,63,140,.8)', 'fillColor': 'rgba(3,63,140,0)'}", "Thermal conductivity (W/mK)": "7.207", "Average atomic mass (g/mol)": "55.48", "Scarcity (wt fraction/abundance)": "4027000.0", "HHI (production)": "2846.0", "HHI (reserves)": "1740.0", "Unit cell volume (\u212b\u00b3)": "1035.51", "Average atomic volume (\u212b\u00b3)": "12.944", "Atoms per unit cell": "80.0", "Electrical conductivity (\u03a9\u207b\u00b9 cm\u207b\u00b9)": "1060.0", "Power Factor (W/(K\u00b2m))": "0.000414", "S\u00b2 (\u03bcV/K)\u00b2": "3900.0", "Electronic fraction of thermal conductivity (\u03f0\u2091/\u03f0)": "0.144"}, {"doi": "10.1016/j.ssc.2007.12.033", "Electrical resistivity (\u03a9cm)": "0.000818", "Seebeck coefficient (\u03bcCV/K)": "-57.0", "ZT": "0.16", "formula": "In1.985Ge0.015O3", "comment": "Thermal conductivity error is +/- 10%", "synthesis": "solid state reaction", "form": "polycrystalline", "temperature": "400", "author": "Berardan 2008", "Structure": "ICSD #14388, 300K", "marker": "{'radius': 0.4698995123, 'lineColor': 'rgba(3,63,140,.8)', 'fillColor': 'rgba(3,63,140,0)'}", "Thermal conductivity (W/mK)": "7.048", "Average atomic mass (g/mol)": "55.4", "Scarcity (wt fraction/abundance)": "4016000.0", "HHI (production)": "2850.0", "HHI (reserves)": "1740.0", "Unit cell volume (\u212b\u00b3)": "1035.51", "Average atomic volume (\u212b\u00b3)": "12.944", "Atoms per unit cell": "80.0", "Electrical conductivity (\u03a9\u207b\u00b9 cm\u207b\u00b9)": "1220.0", "Power Factor (W/(K\u00b2m))": "0.000392", "S\u00b2 (\u03bcV/K)\u00b2": "3200.0", "Electronic fraction of thermal conductivity (\u03f0\u2091/\u03f0)": "0.169"}, {"doi": "10.1016/j.ssc.2007.12.033", "Electrical resistivity (\u03a9cm)": "0.000995", "Seebeck coefficient (\u03bcCV/K)": "-61.0", "ZT": "0.15", "formula": "In1.94Ge0.06O3", "comment": "", "synthesis": "solid state reaction", "form": "polycrystalline", "temperature": "400", "author": "Berardan 2008", "Structure": "ICSD #14388, 300K", "marker": "{'radius': 0.4429728301, 'lineColor': 'rgba(3,63,140,.8)', 'fillColor': 'rgba(3,63,140,0)'}", "Thermal conductivity (W/mK)": "6.604", "Average atomic mass (g/mol)": "55.02", "Scarcity (wt fraction/abundance)": "3961000.0", "HHI (production)": "2869.0", "HHI (reserves)": "1737.0", "Unit cell volume (\u212b\u00b3)": "1035.51", "Average atomic volume (\u212b\u00b3)": "12.944", "Atoms per unit cell": "80.0", "Electrical conductivity (\u03a9\u207b\u00b9 cm\u207b\u00b9)": "1000.0", "Power Factor (W/(K\u00b2m))": "0.000369", "S\u00b2 (\u03bcV/K)\u00b2": "3670.0", "Electronic fraction of thermal conductivity (\u03f0\u2091/\u03f0)": "0.148"}, {"doi": "10.1016/j.ssc.2007.12.033", "Electrical resistivity (\u03a9cm)": "0.00143", "Seebeck coefficient (\u03bcCV/K)": "-66.0", "ZT": "0.12", "formula": "In1.9Ge0.1O3", "comment": "Thermal conductivity error is +/- 10%", "synthesis": "solid state reaction", "form": "polycrystalline", "temperature": "400", "author": "Berardan 2008", "Structure": "ICSD #14388, 300K", "marker": "{'radius': 0.3596533132, 'lineColor': 'rgba(3,63,140,.8)', 'fillColor': 'rgba(3,63,140,0)'}", "Thermal conductivity (W/mK)": "5.091", "Average atomic mass (g/mol)": "54.68", "Scarcity (wt fraction/abundance)": "3910000.0", "HHI (production)": "2887.0", "HHI (reserves)": "1734.0", "Unit cell volume (\u212b\u00b3)": "1035.51", "Average atomic volume (\u212b\u00b3)": "12.944", "Atoms per unit cell": "80.0", "Electrical conductivity (\u03a9\u207b\u00b9 cm\u207b\u00b9)": "697.0", "Power Factor (W/(K\u00b2m))": "0.0003", "S\u00b2 (\u03bcV/K)\u00b2": "4300.0", "Electronic fraction of thermal conductivity (\u03f0\u2091/\u03f0)": "0.134"}, {"doi": "10.1016/j.ssc.2007.12.033", "Electrical resistivity (\u03a9cm)": "0.0028", "Seebeck coefficient (\u03bcCV/K)": "-64.0", "ZT": "0.06", "formula": "In1.8Ge0.2O3", "comment": "Thermal conductivity error is +/- 10%", "synthesis": "solid state reaction", "form": "polycrystalline", "temperature": "400", "author": "Berardan 2008", "Structure": "ICSD #14388, 300K", "marker": "{'radius': 0.9, 'lineColor': 'rgba(3,63,140,.8)', 'fillColor': 'rgba(3,63,140,0)'}", "Thermal conductivity (W/mK)": "2.611", "Average atomic mass (g/mol)": "53.84", "Scarcity (wt fraction/abundance)": "3782000.0", "HHI (production)": "2932.0", "HHI (reserves)": "1727.0", "Unit cell volume (\u212b\u00b3)": "1035.51", "Average atomic volume (\u212b\u00b3)": "12.944", "Atoms per unit cell": "80.0", "Electrical conductivity (\u03a9\u207b\u00b9 cm\u207b\u00b9)": "358.0", "Power Factor (W/(K\u00b2m))": "0.000147", "S\u00b2 (\u03bcV/K)\u00b2": "4100.0", "Electronic fraction of thermal conductivity (\u03f0\u2091/\u03f0)": "0.134"}, {"doi": "10.1016/j.jssc.2008.08.078", "Electrical resistivity (\u03a9cm)": "0.384", "Seebeck coefficient (\u03bcCV/K)": "140.0", "ZT": "0.00205", "formula": "La1Co1O3", "comment": "", "synthesis": "solid state reaction", "form": "polycrystalline", "temperature": "400", "author": "Iwasaki 2008", "Structure": "ICSD #247225, 293K", "marker": "{'radius': 0.9, 'lineColor': 'rgba(230,158,26,.8)', 'fillColor': 'rgba(230,158,26,0)'}", "Thermal conductivity (W/mK)": "", "Average atomic mass (g/mol)": "49.17", "Scarcity (wt fraction/abundance)": "24200.0", "HHI (production)": "6184.0", "HHI (reserves)": "2502.0", "Unit cell volume (\u212b\u00b3)": "222.73", "Average atomic volume (\u212b\u00b3)": "11.136", "Atoms per unit cell": "20.0", "Electrical conductivity (\u03a9\u207b\u00b9 cm\u207b\u00b9)": "2.605", "Power Factor (W/(K\u00b2m))": "5.13e-06", "S\u00b2 (\u03bcV/K)\u00b2": "19700.0", "Electronic fraction of thermal conductivity (\u03f0\u2091/\u03f0)": ""}, {"doi": "10.1016/j.jssc.2008.08.078", "Electrical resistivity (\u03a9cm)": "0.074", "Seebeck coefficient (\u03bcCV/K)": "304.0", "ZT": "0.05", "formula": "La0.99Sr0.01Co1O3", "comment": "", "synthesis": "solid state reaction", "form": "polycrystalline", "temperature": "400", "author": "Iwasaki 2008", "Structure": "ICSD #247225, 293K", "marker": "{'radius': 0.9, 'lineColor': 'rgba(230,158,26,.8)', 'fillColor': 'rgba(230,158,26,0)'}", "Thermal conductivity (W/mK)": "", "Average atomic mass (g/mol)": "49.06", "Scarcity (wt fraction/abundance)": "24100.0", "HHI (production)": "6158.0", "HHI (reserves)": "2500.0", "Unit cell volume (\u212b\u00b3)": "222.73", "Average atomic volume (\u212b\u00b3)": "11.136", "Atoms per unit cell": "20.0", "Electrical conductivity (\u03a9\u207b\u00b9 cm\u207b\u00b9)": "13.5", "Power Factor (W/(K\u00b2m))": "0.000125", "S\u00b2 (\u03bcV/K)\u00b2": "92400.0", "Electronic fraction of thermal conductivity (\u03f0\u2091/\u03f0)": ""}, {"doi": "10.1016/j.jssc.2008.08.078", "Electrical resistivity (\u03a9cm)": "0.034", "Seebeck coefficient (\u03bcCV/K)": "244.0", "ZT": "0.07", "formula": "La0.98Sr0.02Co1O3", "comment": "", "synthesis": "solid state reaction", "form": "polycrystalline", "temperature": "400", "author": "Iwasaki 2008", "Structure": "ICSD #247225, 293K", "marker": "{'radius': 0.9, 'lineColor': 'rgba(230,158,26,.8)', 'fillColor': 'rgba(230,158,26,0)'}", "Thermal conductivity (W/mK)": "", "Average atomic mass (g/mol)": "48.96", "Scarcity (wt fraction/abundance)": "24010.0", "HHI (production)": "6132.0", "HHI (reserves)": "2499.0", "Unit cell volume (\u212b\u00b3)": "222.73", "Average atomic volume (\u212b\u00b3)": "11.136", "Atoms per unit cell": "20.0", "Electrical conductivity (\u03a9\u207b\u00b9 cm\u207b\u00b9)": "29.6", "Power Factor (W/(K\u00b2m))": "0.000175", "S\u00b2 (\u03bcV/K)\u00b2": "59300.0", "Electronic fraction of thermal conductivity (\u03f0\u2091/\u03f0)": ""}, {"doi": "10.1016/j.jssc.2008.08.078", "Electrical resistivity (\u03a9cm)": "0.00728", "Seebeck coefficient (\u03bcCV/K)": "129.0", "ZT": "0.09", "formula": "La0.95Sr0.05Co1O3", "comment": "", "synthesis": "solid state reaction", "form": "polycrystalline", "temperature": "400", "author": "Iwasaki 2008", "Structure": "ICSD #247230, 293K", "marker": "{'radius': 0.9, 'lineColor': 'rgba(230,158,26,.8)', 'fillColor': 'rgba(230,158,26,0)'}", "Thermal conductivity (W/mK)": "", "Average atomic mass (g/mol)": "48.65", "Scarcity (wt fraction/abundance)": "23720.0", "HHI (production)": "6053.0", "HHI (reserves)": "2493.0", "Unit cell volume (\u212b\u00b3)": "222.95", "Average atomic volume (\u212b\u00b3)": "11.147", "Atoms per unit cell": "20.0", "Electrical conductivity (\u03a9\u207b\u00b9 cm\u207b\u00b9)": "137.0", "Power Factor (W/(K\u00b2m))": "0.000229", "S\u00b2 (\u03bcV/K)\u00b2": "16600.0", "Electronic fraction of thermal conductivity (\u03f0\u2091/\u03f0)": ""}, {"doi": "10.1016/j.jssc.2008.08.078", "Electrical resistivity (\u03a9cm)": "0.000447", "Seebeck coefficient (\u03bcCV/K)": "18.0", "ZT": "0.03", "formula": "La0.8Sr0.2Co1O3", "comment": "", "synthesis": "solid state reaction", "form": "polycrystalline", "temperature": "400", "author": "Iwasaki 2008", "Structure": "ICSD #247232, 293K", "marker": "{'radius': 0.9, 'lineColor': 'rgba(230,158,26,.8)', 'fillColor': 'rgba(230,158,26,0)'}", "Thermal conductivity (W/mK)": "", "Average atomic mass (g/mol)": "47.12", "Scarcity (wt fraction/abundance)": "22220.0", "HHI (production)": "5646.0", "HHI (reserves)": "2465.0", "Unit cell volume (\u212b\u00b3)": "224.2", "Average atomic volume (\u212b\u00b3)": "11.21", "Atoms per unit cell": "20.0", "Electrical conductivity (\u03a9\u207b\u00b9 cm\u207b\u00b9)": "2240.0", "Power Factor (W/(K\u00b2m))": "6.93e-05", "S\u00b2 (\u03bcV/K)\u00b2": "310.0", "Electronic fraction of thermal conductivity (\u03f0\u2091/\u03f0)": ""}, {"doi": "10.1021/cm060261t", "Electrical resistivity (\u03a9cm)": "0.00232", "Seebeck coefficient (\u03bcCV/K)": "69.0", "ZT": "0.08", "formula": "Yb14Mn1Sb11", "comment": "", "synthesis": "flux (Sn), Ar", "form": "single crystal", "temperature": "400", "author": "Brown 2006", "Structure": "ICSD #85638, 143K", "marker": "{'radius': 0.9, 'lineColor': 'rgba(255,80,0,.8)', 'fillColor': 'rgba(255,80,0,0)'}", "Thermal conductivity (W/mK)": "0.844", "Average atomic mass (g/mol)": "146.81", "Scarcity (wt fraction/abundance)": "1966000.0", "HHI (production)": "8812.0", "HHI (reserves)": "3211.0", "Unit cell volume (\u212b\u00b3)": "6058.93", "Average atomic volume (\u212b\u00b3)": "29.129", "Atoms per unit cell": "208.0", "Electrical conductivity (\u03a9\u207b\u00b9 cm\u207b\u00b9)": "430.0", "Power Factor (W/(K\u00b2m))": "0.000203", "S\u00b2 (\u03bcV/K)\u00b2": "4720.0", "Electronic fraction of thermal conductivity (\u03f0\u2091/\u03f0)": "0.498"}, {"doi": "10.1016/S0022-3697(96)00228-4", "Electrical resistivity (\u03a9cm)": "0.00259", "Seebeck coefficient (\u03bcCV/K)": "146.0", "ZT": "0.33", "formula": "Zn4Sb3", "comment": "", "synthesis": "melted, inert", "form": "polycrystalline", "temperature": "400", "author": "Caillat 1997", "Structure": "ICSD #52403, 300K", "marker": "{'radius': 0.9879350915, 'lineColor': 'rgba(255,80,0,.8)', 'fillColor': 'rgba(255,80,0,0)'}", "Thermal conductivity (W/mK)": "0.664", "Average atomic mass (g/mol)": "89.54", "Scarcity (wt fraction/abundance)": "2919000.0", "HHI (production)": "5264.0", "HHI (reserves)": "2783.0", "Unit cell volume (\u212b\u00b3)": "1610.64", "Average atomic volume (\u212b\u00b3)": "25.566", "Atoms per unit cell": "63.0", "Electrical conductivity (\u03a9\u207b\u00b9 cm\u207b\u00b9)": "386.0", "Power Factor (W/(K\u00b2m))": "0.000823", "S\u00b2 (\u03bcV/K)\u00b2": "21300.0", "Electronic fraction of thermal conductivity (\u03f0\u2091/\u03f0)": "0.568"}, {"doi": "10.1109/ICT.1996.553263", "Electrical resistivity (\u03a9cm)": "0.00385", "Seebeck coefficient (\u03bcCV/K)": "154.0", "ZT": "0.25", "formula": "Ce1Fe2Co2Sb12", "comment": "", "synthesis": "combination of melting and powder metallurgy techniques", "form": "polycrystalline", "temperature": "400", "author": "Fleurial 1996", "Structure": "ICSD #96163, 300K", "marker": "{'radius': 0.7392, 'lineColor': 'rgba(153,153,153,.8)', 'fillColor': 'rgba(153,153,153,0)'}", "Thermal conductivity (W/mK)": "", "Average atomic mass (g/mol)": "107.69", "Scarcity (wt fraction/abundance)": "3994000.0", "HHI (production)": "7379.0", "HHI (reserves)": "3223.0", "Unit cell volume (\u212b\u00b3)": "747.0", "Average atomic volume (\u212b\u00b3)": "21.971", "Atoms per unit cell": "34.0", "Electrical conductivity (\u03a9\u207b\u00b9 cm\u207b\u00b9)": "260.0", "Power Factor (W/(K\u00b2m))": "0.000616", "S\u00b2 (\u03bcV/K)\u00b2": "23700.0", "Electronic fraction of thermal conductivity (\u03f0\u2091/\u03f0)": ""}, {"doi": "10.1109/ICT.1996.553263", "Electrical resistivity (\u03a9cm)": "0.00112", "Seebeck coefficient (\u03bcCV/K)": "127.0", "ZT": "0.58", "formula": "Ce1Fe3Co1Sb12", "comment": "", "synthesis": "combination of melting and powder metallurgy techniques", "form": "polycrystalline", "temperature": "400", "author": "Fleurial 1996", "Structure": "ICSD #96163, 300K", "marker": "{'radius': 1.7281071429, 'lineColor': 'rgba(153,153,153,.8)', 'fillColor': 'rgba(153,153,153,0)'}", "Thermal conductivity (W/mK)": "1.98", "Average atomic mass (g/mol)": "107.51", "Scarcity (wt fraction/abundance)": "4000000.0", "HHI (production)": "7367.0", "HHI (reserves)": "3185.0", "Unit cell volume (\u212b\u00b3)": "756.81", "Average atomic volume (\u212b\u00b3)": "22.259", "Atoms per unit cell": "34.0", "Electrical conductivity (\u03a9\u207b\u00b9 cm\u207b\u00b9)": "893.0", "Power Factor (W/(K\u00b2m))": "0.00144", "S\u00b2 (\u03bcV/K)\u00b2": "16100.0", "Electronic fraction of thermal conductivity (\u03f0\u2091/\u03f0)": "0.44"}, {"doi": "10.1109/ICT.1996.553263", "Electrical resistivity (\u03a9cm)": "0.000971", "Seebeck coefficient (\u03bcCV/K)": "107.0", "ZT": "0.47", "formula": "Ce1Fe3.5Co0.5Sb13", "comment": "", "synthesis": "combination of melting and powder metallurgy techniques", "form": "polycrystalline", "temperature": "400", "author": "Fleurial 1996", "Structure": "ICSD #96163, 300K", "marker": "{'radius': 1.4149124614, 'lineColor': 'rgba(153,153,153,.8)', 'fillColor': 'rgba(153,153,153,0)'}", "Thermal conductivity (W/mK)": "2.38", "Average atomic mass (g/mol)": "108.22", "Scarcity (wt fraction/abundance)": "4065000.0", "HHI (production)": "7395.0", "HHI (reserves)": "3181.0", "Unit cell volume (\u212b\u00b3)": "756.81", "Average atomic volume (\u212b\u00b3)": "22.259", "Atoms per unit cell": "34.0", "Electrical conductivity (\u03a9\u207b\u00b9 cm\u207b\u00b9)": "1030.0", "Power Factor (W/(K\u00b2m))": "0.00118", "S\u00b2 (\u03bcV/K)\u00b2": "11400.0", "Electronic fraction of thermal conductivity (\u03f0\u2091/\u03f0)": "0.422"}, {"doi": "10.1109/ICT.1996.553263", "Electrical resistivity (\u03a9cm)": "0.000836", "Seebeck coefficient (\u03bcCV/K)": "76.0", "ZT": "0.27", "formula": "Ce1Fe4Sb12", "comment": "", "synthesis": "combination of melting and powder metallurgy techniques", "form": "polycrystalline", "temperature": "400", "author": "Fleurial 1996", "Structure": "ICSD #96163, 300K", "marker": "{'radius': 0.8225583732, 'lineColor': 'rgba(153,153,153,.8)', 'fillColor': 'rgba(153,153,153,0)'}", "Thermal conductivity (W/mK)": "1.57", "Average atomic mass (g/mol)": "107.33", "Scarcity (wt fraction/abundance)": "4005000.0", "HHI (production)": "7355.0", "HHI (reserves)": "3146.0", "Unit cell volume (\u212b\u00b3)": "762.5", "Average atomic volume (\u212b\u00b3)": "22.426", "Atoms per unit cell": "34.0", "Electrical conductivity (\u03a9\u207b\u00b9 cm\u207b\u00b9)": "1200.0", "Power Factor (W/(K\u00b2m))": "0.000685", "S\u00b2 (\u03bcV/K)\u00b2": "5730.0", "Electronic fraction of thermal conductivity (\u03f0\u2091/\u03f0)": "0.744"}, {"doi": "10.1021/cm200581k", "Electrical resistivity (\u03a9cm)": "0.04", "Seebeck coefficient (\u03bcCV/K)": "300.0", "ZT": "0.09", "formula": "Ag1Cr1Se2", "comment": "", "synthesis": "solid state reaction, sealed", "form": "polycrystalline", "temperature": "400", "author": "Gascoin 2011", "Structure": "ICSD #68423, 295K", "marker": "{'radius': 0.9, 'lineColor': 'rgba(2,102,7,.8)', 'fillColor': 'rgba(2,102,7,0)'}", "Thermal conductivity (W/mK)": "0.4", "Average atomic mass (g/mol)": "79.45", "Scarcity (wt fraction/abundance)": "14290000.0", "HHI (production)": "2031.0", "HHI (reserves)": "2077.0", "Unit cell volume (\u212b\u00b3)": "248.9", "Average atomic volume (\u212b\u00b3)": "20.742", "Atoms per unit cell": "12.0", "Electrical conductivity (\u03a9\u207b\u00b9 cm\u207b\u00b9)": "24.9", "Power Factor (W/(K\u00b2m))": "0.000224", "S\u00b2 (\u03bcV/K)\u00b2": "90100.0", "Electronic fraction of thermal conductivity (\u03f0\u2091/\u03f0)": "0.061"}, {"doi": "10.1007/s11664-009-0815-2", "Electrical resistivity (\u03a9cm)": "0.05", "Seebeck coefficient (\u03bcCV/K)": "-135.0", "ZT": "0.01", "formula": "Zn0.9975Al0.0025O1", "comment": "", "synthesis": "solid state reaction, vacuum", "form": "polycrystalline", "temperature": "400", "author": "Guilmeau 2009", "Structure": "ICSD #26170, 295K", "marker": "{'radius': 0.9, 'lineColor': 'rgba(3,63,140,.8)', 'fillColor': 'rgba(3,63,140,0)'}", "Thermal conductivity (W/mK)": "", "Average atomic mass (g/mol)": "40.64", "Scarcity (wt fraction/abundance)": "10770.0", "HHI (production)": "1363.0", "HHI (reserves)": "1620.0", "Unit cell volume (\u212b\u00b3)": "47.62", "Average atomic volume (\u212b\u00b3)": "11.905", "Atoms per unit cell": "4.0", "Electrical conductivity (\u03a9\u207b\u00b9 cm\u207b\u00b9)": "19.8", "Power Factor (W/(K\u00b2m))": "3.61e-05", "S\u00b2 (\u03bcV/K)\u00b2": "18200.0", "Electronic fraction of thermal conductivity (\u03f0\u2091/\u03f0)": ""}, {"doi": "10.1007/s11664-009-0815-2", "Electrical resistivity (\u03a9cm)": "0.015", "Seebeck coefficient (\u03bcCV/K)": "-128.0", "ZT": "0.04", "formula": "Zn0.995Al0.005O1", "comment": "", "synthesis": "solid state reaction, vacuum", "form": "polycrystalline", "temperature": "400", "author": "Guilmeau 2009", "Structure": "ICSD #26170, 295K", "marker": "{'radius': 0.9, 'lineColor': 'rgba(3,63,140,.8)', 'fillColor': 'rgba(3,63,140,0)'}", "Thermal conductivity (W/mK)": "", "Average atomic mass (g/mol)": "40.59", "Scarcity (wt fraction/abundance)": "10760.0", "HHI (production)": "1362.0", "HHI (reserves)": "1619.0", "Unit cell volume (\u212b\u00b3)": "47.62", "Average atomic volume (\u212b\u00b3)": "11.905", "Atoms per unit cell": "4.0", "Electrical conductivity (\u03a9\u207b\u00b9 cm\u207b\u00b9)": "66.5", "Power Factor (W/(K\u00b2m))": "0.00011", "S\u00b2 (\u03bcV/K)\u00b2": "16500.0", "Electronic fraction of thermal conductivity (\u03f0\u2091/\u03f0)": ""}, {"doi": "10.1007/s11664-009-0815-2", "Electrical resistivity (\u03a9cm)": "0.01", "Seebeck coefficient (\u03bcCV/K)": "-123.0", "ZT": "0.06", "formula": "Zn0.9925Al0.0075O1", "comment": "", "synthesis": "solid state reaction, vacuum", "form": "polycrystalline", "temperature": "400", "author": "Guilmeau 2009", "Structure": "ICSD #26170, 295K", "marker": "{'radius': 0.9, 'lineColor': 'rgba(3,63,140,.8)', 'fillColor': 'rgba(3,63,140,0)'}", "Thermal conductivity (W/mK)": "", "Average atomic mass (g/mol)": "40.55", "Scarcity (wt fraction/abundance)": "10740.0", "HHI (production)": "1362.0", "HHI (reserves)": "1618.0", "Unit cell volume (\u212b\u00b3)": "47.62", "Average atomic volume (\u212b\u00b3)": "11.905", "Atoms per unit cell": "4.0", "Electrical conductivity (\u03a9\u207b\u00b9 cm\u207b\u00b9)": "97.0", "Power Factor (W/(K\u00b2m))": "0.000148", "S\u00b2 (\u03bcV/K)\u00b2": "15300.0", "Electronic fraction of thermal conductivity (\u03f0\u2091/\u03f0)": ""}, {"doi": "10.1007/s11664-009-0815-2", "Electrical resistivity (\u03a9cm)": "0.00709", "Seebeck coefficient (\u03bcCV/K)": "-117.0", "ZT": "0.08", "formula": "Zn0.99Al0.01O1", "comment": "", "synthesis": "solid state reaction, vacuum", "form": "polycrystalline", "temperature": "400", "author": "Guilmeau 2009", "Structure": "ICSD #26170, 295K", "marker": "{'radius': 0.9, 'lineColor': 'rgba(3,63,140,.8)', 'fillColor': 'rgba(3,63,140,0)'}", "Thermal conductivity (W/mK)": "", "Average atomic mass (g/mol)": "40.5", "Scarcity (wt fraction/abundance)": "10730.0", "HHI (production)": "1362.0", "HHI (reserves)": "1616.0", "Unit cell volume (\u212b\u00b3)": "47.62", "Average atomic volume (\u212b\u00b3)": "11.905", "Atoms per unit cell": "4.0", "Electrical conductivity (\u03a9\u207b\u00b9 cm\u207b\u00b9)": "141.0", "Power Factor (W/(K\u00b2m))": "0.000194", "S\u00b2 (\u03bcV/K)\u00b2": "13700.0", "Electronic fraction of thermal conductivity (\u03f0\u2091/\u03f0)": ""}, {"doi": "10.1007/s11664-009-0815-2", "Electrical resistivity (\u03a9cm)": "0.021", "Seebeck coefficient (\u03bcCV/K)": "-150.0", "ZT": "0.04", "formula": "Zn0.97Al0.03O1", "comment": "", "synthesis": "solid state reaction, vacuum", "form": "polycrystalline", "temperature": "400", "author": "Guilmeau 2009", "Structure": "ICSD #26170, 295K", "marker": "{'radius': 0.9, 'lineColor': 'rgba(3,63,140,.8)', 'fillColor': 'rgba(3,63,140,0)'}", "Thermal conductivity (W/mK)": "", "Average atomic mass (g/mol)": "40.11", "Scarcity (wt fraction/abundance)": "10610.0", "HHI (production)": "1360.0", "HHI (reserves)": "1608.0", "Unit cell volume (\u212b\u00b3)": "47.62", "Average atomic volume (\u212b\u00b3)": "11.905", "Atoms per unit cell": "4.0", "Electrical conductivity (\u03a9\u207b\u00b9 cm\u207b\u00b9)": "46.6", "Power Factor (W/(K\u00b2m))": "0.000105", "S\u00b2 (\u03bcV/K)\u00b2": "22500.0", "Electronic fraction of thermal conductivity (\u03f0\u2091/\u03f0)": ""}, {"doi": "10.1016/j.progsolidstchem.2007.01.027", "Electrical resistivity (\u03a9cm)": "0.026", "Seebeck coefficient (\u03bcCV/K)": "-74.0", "ZT": "0.00837", "formula": "Sr1Mn0.98Mo0.02O3", "comment": "", "synthesis": "solid state reaction, air", "form": "polycrystalline", "temperature": "400", "author": "Hebert 2007", "Structure": "ICSD #157935, 350K", "marker": "{'radius': 0.9, 'lineColor': 'rgba(3,63,140,.8)', 'fillColor': 'rgba(3,63,140,0)'}", "Thermal conductivity (W/mK)": "", "Average atomic mass (g/mol)": "38.28", "Scarcity (wt fraction/abundance)": "10260.0", "HHI (production)": "2511.0", "HHI (reserves)": "2055.0", "Unit cell volume (\u212b\u00b3)": "234.85", "Average atomic volume (\u212b\u00b3)": "11.742", "Atoms per unit cell": "20.0", "Electrical conductivity (\u03a9\u207b\u00b9 cm\u207b\u00b9)": "38.4", "Power Factor (W/(K\u00b2m))": "2.09e-05", "S\u00b2 (\u03bcV/K)\u00b2": "5450.0", "Electronic fraction of thermal conductivity (\u03f0\u2091/\u03f0)": ""}, {"doi": "10.1016/j.progsolidstchem.2007.01.027", "Electrical resistivity (\u03a9cm)": "0.015", "Seebeck coefficient (\u03bcCV/K)": "-105.0", "ZT": "0.03", "formula": "Sr1Mn0.96Mo0.04O3", "comment": "", "synthesis": "solid state reaction, air", "form": "polycrystalline", "temperature": "400", "author": "Hebert 2007", "Structure": "ICSD #157935, 350K", "marker": "{'radius': 0.9, 'lineColor': 'rgba(3,63,140,.8)', 'fillColor': 'rgba(3,63,140,0)'}", "Thermal conductivity (W/mK)": "", "Average atomic mass (g/mol)": "38.44", "Scarcity (wt fraction/abundance)": "18890.0", "HHI (production)": "2515.0", "HHI (reserves)": "2089.0", "Unit cell volume (\u212b\u00b3)": "234.85", "Average atomic volume (\u212b\u00b3)": "11.742", "Atoms per unit cell": "20.0", "Electrical conductivity (\u03a9\u207b\u00b9 cm\u207b\u00b9)": "65.9", "Power Factor (W/(K\u00b2m))": "7.27e-05", "S\u00b2 (\u03bcV/K)\u00b2": "11000.0", "Electronic fraction of thermal conductivity (\u03f0\u2091/\u03f0)": ""}, {"doi": "10.1016/j.jallcom.2004.02.061", "Electrical resistivity (\u03a9cm)": "0.00117", "Seebeck coefficient (\u03bcCV/K)": "-136.0", "ZT": "0.63", "formula": "Zr1Ni1.98Cu0.02Sn1", "comment": "", "synthesis": "arc melted, Ar", "form": "polycrystalline", "temperature": "400", "author": "Katsumyama 2004", "Structure": "ICSD #105382, 300K", "marker": "{'radius': 1.8986484175, 'lineColor': 'rgba(115,44,123,.8)', 'fillColor': 'rgba(115,44,123,0)'}", "Thermal conductivity (W/mK)": "6.795", "Average atomic mass (g/mol)": "81.85", "Scarcity (wt fraction/abundance)": "165700.0", "HHI (production)": "2246.0", "HHI (reserves)": "1848.0", "Unit cell volume (\u212b\u00b3)": "228.44", "Average atomic volume (\u212b\u00b3)": "19.037", "Atoms per unit cell": "12.0", "Electrical conductivity (\u03a9\u207b\u00b9 cm\u207b\u00b9)": "855.0", "Power Factor (W/(K\u00b2m))": "0.00158", "S\u00b2 (\u03bcV/K)\u00b2": "18500.0", "Electronic fraction of thermal conductivity (\u03f0\u2091/\u03f0)": "0.123"}, {"doi": "10.1016/j.jallcom.2004.02.061", "Electrical resistivity (\u03a9cm)": "0.00695", "Seebeck coefficient (\u03bcCV/K)": "-130.0", "ZT": "0.1", "formula": "Zr1Ni0.76Co0.004Cu0.2Sn1", "comment": "", "synthesis": "arc melted, Ar", "form": "polycrystalline", "temperature": "400", "author": "Katsumyama 2004", "Structure": "ICSD #105382, 300K", "marker": "{'radius': 0.9, 'lineColor': 'rgba(115,44,123,.8)', 'fillColor': 'rgba(115,44,123,0)'}", "Thermal conductivity (W/mK)": "5.3", "Average atomic mass (g/mol)": "90.24", "Scarcity (wt fraction/abundance)": "201300.0", "HHI (production)": "2555.0", "HHI (reserves)": "1934.0", "Unit cell volume (\u212b\u00b3)": "228.44", "Average atomic volume (\u212b\u00b3)": "19.037", "Atoms per unit cell": "12.0", "Electrical conductivity (\u03a9\u207b\u00b9 cm\u207b\u00b9)": "144.0", "Power Factor
