Repository: MasterAI-EAM/Darwin

# Darwin: A Tailored GPT for the Scientific Domain 🇦🇺
**Organization: [University of New South Wales（UNSW) AI4Science](https://www.masterai.com.au) & [GreenDynamics AI](https://www.greendynamics.com.au)**

Darwin is an open-source project dedicated to pretrain and fine-tune the LLaMA model on scientific literature and datasets. Specifically designed for the scientific domain with an emphasis on materials science, chemistry, and physics, Darwin integrates structured and unstructured scientific knowledge to enhance the efficacy of language models in scientific research.

File: dataset/Experimental thermoelectric properties 2013/MRL_all_raw_data.json (part 11 of 27)
(W/(K\u00b2m))": "0.000243", "S\u00b2 (\u03bcV/K)\u00b2": "16900.0", "Electronic fraction of thermal conductivity (\u03f0\u2091/\u03f0)": "0.026"}, {"doi": "10.1016/j.jallcom.2006.02.075", "Electrical resistivity (\u03a9cm)": "0.000624", "Seebeck coefficient (\u03bcCV/K)": "-137.0", "ZT": "1.2", "formula": "Zr1Ni1Sn0.98Sb0.02", "comment": "", "synthesis": "arc melted, Ar", "form": "polycrystalline", "temperature": "400", "author": "Katsumyama 2007", "Structure": "ICSD #105382, 300K", "marker": "{'radius': 3.6094230769, 'lineColor': 'rgba(115,44,123,.8)', 'fillColor': 'rgba(115,44,123,0)'}", "Thermal conductivity (W/mK)": "7.95", "Average atomic mass (g/mol)": "89.56", "Scarcity (wt fraction/abundance)": "241400.0", "HHI (production)": "2567.0", "HHI (reserves)": "1945.0", "Unit cell volume (\u212b\u00b3)": "228.44", "Average atomic volume (\u212b\u00b3)": "19.037", "Atoms per unit cell": "12.0", "Electrical conductivity (\u03a9\u207b\u00b9 cm\u207b\u00b9)": "1600.0", "Power Factor (W/(K\u00b2m))": "0.00301", "S\u00b2 (\u03bcV/K)\u00b2": "18800.0", "Electronic fraction of thermal conductivity (\u03f0\u2091/\u03f0)": "0.197"}, {"doi": "10.1016/j.jallcom.2006.02.075", "Electrical resistivity (\u03a9cm)": "0.000788", "Seebeck coefficient (\u03bcCV/K)": "-109.0", "ZT": "0.6", "formula": "Zr0.94Y0.06Ni1Sn0.96Sb0.04", "comment": "", "synthesis": "arc melted, Ar", "form": "polycrystalline", "temperature": "400", "author": "Katsumyama 2007", "Structure": "ICSD #105382, 300K", "marker": "{'radius': 1.8092893401, 'lineColor': 'rgba(115,44,123,.8)', 'fillColor': 'rgba(115,44,123,0)'}", "Thermal conductivity (W/mK)": "6.51", "Average atomic mass (g/mol)": "89.54", "Scarcity (wt fraction/abundance)": "283400.0", "HHI (production)": "2742.0", "HHI (reserves)": "1962.0", "Unit cell volume (\u212b\u00b3)": "228.44", "Average atomic volume (\u212b\u00b3)": "19.037", "Atoms per unit cell": "12.0", "Electrical conductivity (\u03a9\u207b\u00b9 cm\u207b\u00b9)": "1270.0", "Power Factor (W/(K\u00b2m))": "0.00151", "S\u00b2 (\u03bcV/K)\u00b2": "11900.0", "Electronic fraction of thermal conductivity (\u03f0\u2091/\u03f0)": "0.19"}, {"doi": "10.1063/1.2828713", "Electrical resistivity (\u03a9cm)": "0.00141", "Seebeck coefficient (\u03bcCV/K)": "-137.0", "ZT": "0.53", "formula": "Nb1Co1Sn1", "comment": "", "synthesis": "Floating zone melting", "form": "single crystal", "temperature": "400", "author": "Kimura 2008", "Structure": "ICSD #102553, 300K", "marker": "{'radius': 1.5919122522, 'lineColor': 'rgba(115,44,123,.8)', 'fillColor': 'rgba(115,44,123,0)'}", "Thermal conductivity (W/mK)": "7.958", "Average atomic mass (g/mol)": "90.18", "Scarcity (wt fraction/abundance)": "221500.0", "HHI (production)": "4729.0", "HHI (reserves)": "4317.0", "Unit cell volume (\u212b\u00b3)": "210.86", "Average atomic volume (\u212b\u00b3)": "17.572", "Atoms per unit cell": "12.0", "Electrical conductivity (\u03a9\u207b\u00b9 cm\u207b\u00b9)": "707.0", "Power Factor (W/(K\u00b2m))": "0.00133", "S\u00b2 (\u03bcV/K)\u00b2": "18800.0", "Electronic fraction of thermal conductivity (\u03f0\u2091/\u03f0)": "0.087"}, {"doi": "10.1063/1.2828713", "Electrical resistivity (\u03a9cm)": "0.00163", "Seebeck coefficient (\u03bcCV/K)": "-185.0", "ZT": "0.84", "formula": "Nb1Co1.05Sn1", "comment": "", "synthesis": "Floating zone melting", "form": "single crystal", "temperature": "400", "author": "Kimura 2008", "Structure": "ICSD #102553, 300K", "marker": "{'radius': 2.5294920227, 'lineColor': 'rgba(115,44,123,.8)', 'fillColor': 'rgba(115,44,123,0)'}", "Thermal conductivity (W/mK)": "7.01", "Average atomic mass (g/mol)": "89.67", "Scarcity (wt fraction/abundance)": "219500.0", "HHI (production)": "4711.0", "HHI (reserves)": "4299.0", "Unit cell volume (\u212b\u00b3)": "210.86", "Average atomic volume (\u212b\u00b3)": "17.572", "Atoms per unit cell": "12.0", "Electrical conductivity (\u03a9\u207b\u00b9 cm\u207b\u00b9)": "613.0", "Power Factor (W/(K\u00b2m))": "0.00211", "S\u00b2 (\u03bcV/K)\u00b2": "34400.0", "Electronic fraction of thermal conductivity (\u03f0\u2091/\u03f0)": "0.085"}, {"doi": "10.1063/1.2828713", "Electrical resistivity (\u03a9cm)": "0.0013", "Seebeck coefficient (\u03bcCV/K)": "-152.0", "ZT": "0.71", "formula": "Nb1Co1.10Sn1", "comment": "", "synthesis": "Floating zone melting", "form": "single crystal", "temperature": "400", "author": "Kimura 2008", "Structure": "ICSD #102553, 300K", "marker": "{'radius': 2.1357993184, 'lineColor': 'rgba(115,44,123,.8)', 'fillColor': 'rgba(115,44,123,0)'}", "Thermal conductivity (W/mK)": "5.83", "Average atomic mass (g/mol)": "89.17", "Scarcity (wt fraction/abundance)": "217500.0", "HHI (production)": "4693.0", "HHI (reserves)": "4281.0", "Unit cell volume (\u212b\u00b3)": "210.86", "Average atomic volume (\u212b\u00b3)": "17.572", "Atoms per unit cell": "12.0", "Electrical conductivity (\u03a9\u207b\u00b9 cm\u207b\u00b9)": "771.0", "Power Factor (W/(K\u00b2m))": "0.00178", "S\u00b2 (\u03bcV/K)\u00b2": "23100.0", "Electronic fraction of thermal conductivity (\u03f0\u2091/\u03f0)": "0.129"}, {"doi": "10.1016/j.jpcs.2004.01.010", "Electrical resistivity (\u03a9cm)": "0.000155", "Seebeck coefficient (\u03bcCV/K)": "-69.0", "ZT": "1.24", "formula": "Bi92Sb8", "comment": "", "synthesis": "melted, vacuum", "form": "polcrystalline", "temperature": "400", "author": "Kitagawa 2004", "Structure": "ICSD #617054, 300K", "marker": "{'radius': 3.7076266875, 'lineColor': 'rgba(255,80,0,.8)', 'fillColor': 'rgba(255,80,0,0)'}", "Thermal conductivity (W/mK)": "", "Average atomic mass (g/mol)": "202.0", "Scarcity (wt fraction/abundance)": "56230000.0", "HHI (production)": "5422.0", "HHI (reserves)": "5869.0", "Unit cell volume (\u212b\u00b3)": "195.59", "Average atomic volume (\u212b\u00b3)": "32.598", "Atoms per unit cell": "6.0", "Electrical conductivity (\u03a9\u207b\u00b9 cm\u207b\u00b9)": "6430.0", "Power Factor (W/(K\u00b2m))": "0.00309", "S\u00b2 (\u03bcV/K)\u00b2": "4800.0", "Electronic fraction of thermal conductivity (\u03f0\u2091/\u03f0)": ""}, {"doi": "10.1016/j.jpcs.2004.01.010", "Electrical resistivity (\u03a9cm)": "0.000181", "Seebeck coefficient (\u03bcCV/K)": "-69.0", "ZT": "1.04", "formula": "Bi90Sb10", "comment": "", "synthesis": "melted, vacuum", "form": "polcrystalline", "temperature": "400", "author": "Kitagawa 2004", "Structure": "ICSD #617054, 300K", "marker": "{'radius': 3.1158521285, 'lineColor': 'rgba(255,80,0,.8)', 'fillColor': 'rgba(255,80,0,0)'}", "Thermal conductivity (W/mK)": "", "Average atomic mass (g/mol)": "200.26", "Scarcity (wt fraction/abundance)": "55550000.0", "HHI (production)": "5455.0", "HHI (reserves)": "5836.0", "Unit cell volume (\u212b\u00b3)": "195.59", "Average atomic volume (\u212b\u00b3)": "32.598", "Atoms per unit cell": "6.0", "Electrical conductivity (\u03a9\u207b\u00b9 cm\u207b\u00b9)": "5530.0", "Power Factor (W/(K\u00b2m))": "0.0026", "S\u00b2 (\u03bcV/K)\u00b2": "4690.0", "Electronic fraction of thermal conductivity (\u03f0\u2091/\u03f0)": ""}, {"doi": "10.1016/j.jpcs.2004.01.010", "Electrical resistivity (\u03a9cm)": "0.000168", "Seebeck coefficient (\u03bcCV/K)": "-73.0", "ZT": "1.26", "formula": "Bi88Sb12", "comment": "", "synthesis": "melted, vacuum", "form": "polcrystalline", "temperature": "400", "author": "Kitagawa 2004", "Structure": "ICSD #617054, 300K", "marker": "{'radius': 3.7935823821, 'lineColor': 'rgba(255,80,0,.8)', 'fillColor': 'rgba(255,80,0,0)'}", "Thermal conductivity (W/mK)": "", "Average atomic mass (g/mol)": "198.51", "Scarcity (wt fraction/abundance)": "54860000.0", "HHI (production)": "5488.0", "HHI (reserves)": "5804.0", "Unit cell volume (\u212b\u00b3)": "195.59", "Average atomic volume (\u212b\u00b3)": "32.598", "Atoms per unit cell": "6.0", "Electrical conductivity (\u03a9\u207b\u00b9 cm\u207b\u00b9)": "5960.0", "Power Factor (W/(K\u00b2m))": "0.00316", "S\u00b2 (\u03bcV/K)\u00b2": "5310.0", "Electronic fraction of thermal conductivity (\u03f0\u2091/\u03f0)": ""}, {"doi": "10.1016/j.jpcs.2004.01.010", "Electrical resistivity (\u03a9cm)": "0.000293", "Seebeck coefficient (\u03bcCV/K)": "-69.0", "ZT": "0.65", "formula": "Bi86Sb14", "comment": "", "synthesis": "melted, vacuum", "form": "polcrystalline", "temperature": "400", "author": "Kitagawa 2004", "Structure": "ICSD #617054, 300K", "marker": "{'radius': 1.9582697436, 'lineColor': 'rgba(255,80,0,.8)', 'fillColor': 'rgba(255,80,0,0)'}", "Thermal conductivity (W/mK)": "", "Average atomic mass (g/mol)": "196.77", "Scarcity (wt fraction/abundance)": "54160000.0", "HHI (production)": "5522.0", "HHI (reserves)": "5770.0", "Unit cell volume (\u212b\u00b3)": "195.59", "Average atomic volume (\u212b\u00b3)": "32.598", "Atoms per unit cell": "6.0", "Electrical conductivity (\u03a9\u207b\u00b9 cm\u207b\u00b9)": "3420.0", "Power Factor (W/(K\u00b2m))": "0.00163", "S\u00b2 (\u03bcV/K)\u00b2": "4780.0", "Electronic fraction of thermal conductivity (\u03f0\u2091/\u03f0)": ""}, {"doi": "10.1016/j.jpcs.2004.01.010", "Electrical resistivity (\u03a9cm)": "0.000285", "Seebeck coefficient (\u03bcCV/K)": "-62.0", "ZT": "0.53", "formula": "Bi83Sb17", "comment": "", "synthesis": "melted, vacuum", "form": "polcrystalline", "temperature": "400", "author": "Kitagawa 2004", "Structure": "ICSD #617054, 300K", "marker": "{'radius': 1.5964561447, 'lineColor': 'rgba(255,80,0,.8)', 'fillColor': 'rgba(255,80,0,0)'}", "Thermal conductivity (W/mK)": "", "Average atomic mass (g/mol)": "194.15", "Scarcity (wt fraction/abundance)": "53090000.0", "HHI (production)": "5574.0", "HHI (reserves)": "5719.0", "Unit cell volume (\u212b\u00b3)": "195.59", "Average atomic volume (\u212b\u00b3)": "32.598", "Atoms per unit cell": "6.0", "Electrical conductivity (\u03a9\u207b\u00b9 cm\u207b\u00b9)": "3510.0", "Power Factor (W/(K\u00b2m))": "0.00133", "S\u00b2 (\u03bcV/K)\u00b2": "3790.0", "Electronic fraction of thermal conductivity (\u03f0\u2091/\u03f0)": ""}, {"doi": "10.1063/1.1687532", "Electrical resistivity (\u03a9cm)": "0.173", "Seebeck coefficient (\u03bcCV/K)": "9.0", "ZT": "2e-05", "formula": "Ca1Mn6.5Cu0.5O12", "comment": "", "synthesis": "solid state reaction, air", "form": "polycrystalline", "temperature": "400", "author": "Kobayashi 2004", "Structure": "ICSD #200971, 300K", "marker": "{'radius': 0.9, 'lineColor': 'rgba(179,16,12,.8)', 'fillColor': 'rgba(179,16,12,0)'}", "Thermal conductivity (W/mK)": "", "Average atomic mass (g/mol)": "31.05", "Scarcity (wt fraction/abundance)": "1387.0", "HHI (production)": "1401.0", "HHI (reserves)": "1359.0", "Unit cell volume (\u212b\u00b3)": "598.91", "Average atomic volume (\u212b\u00b3)": "9.982", "Atoms per unit cell": "60.0", "Electrical conductivity (\u03a9\u207b\u00b9 cm\u207b\u00b9)": "5.793", "Power Factor (W/(K\u00b2m))": "5e-08", "S\u00b2 (\u03bcV/K)\u00b2": "86.3", "Electronic fraction of thermal conductivity (\u03f0\u2091/\u03f0)": ""}, {"doi": "10.1063/1.1687532", "Electrical resistivity (\u03a9cm)": "0.101", "Seebeck coefficient (\u03bcCV/K)": "-20.0", "ZT": "0.000157", "formula": "Ca1Mn6Cu1O12", "comment": "", "synthesis": "solid state reaction, air", "form": "polycrystalline", "temperature": "400", "author": "Kobayashi 2004", "Structure": "ICSD #200971, 300K", "marker": "{'radius': 0.9, 'lineColor': 'rgba(179,16,12,.8)', 'fillColor': 'rgba(179,16,12,0)'}", "Thermal conductivity (W/mK)": "", "Average atomic mass (g/mol)": "31.26", "Scarcity (wt fraction/abundance)": "2126.0", "HHI (production)": "1401.0", "HHI (reserves)": "1348.0", "Unit cell volume (\u212b\u00b3)": "598.91", "Average atomic volume (\u212b\u00b3)": "9.982", "Atoms per unit cell": "60.0", "Electrical conductivity (\u03a9\u207b\u00b9 cm\u207b\u00b9)": "9.895", "Power Factor (W/(K\u00b2m))": "3.93e-07", "S\u00b2 (\u03bcV/K)\u00b2": "397.0", "Electronic fraction of thermal conductivity (\u03f0\u2091/\u03f0)": ""}, {"doi": "10.1063/1.1687532", "Electrical resistivity (\u03a9cm)": "74.1", "Seebeck coefficient (\u03bcCV/K)": "-46.0", "ZT": "1.14e-06", "formula": "Li1Mn2O4", "comment": "", "synthesis": "solid state reaction, air", "form": "polycrystalline", "temperature": "400", "author": "Kobayashi 2004", "Structure": "ICSD #89459, 300K", "marker": "{'radius': 0.9, 'lineColor': 'rgba(179,16,12,.8)', 'fillColor': 'rgba(179,16,12,0)'}", "Thermal conductivity (W/mK)": "", "Average atomic mass (g/mol)": "25.83", "Scarcity (wt fraction/abundance)": "2694.0", "HHI (production)": "1254.0", "HHI (reserves)": "1425.0", "Unit cell volume (\u212b\u00b3)": "555.64", "Average atomic volume (\u212b\u00b3)": "9.922", "Atoms per unit cell": "56.0", "Electrical conductivity (\u03a9\u207b\u00b9 cm\u207b\u00b9)": "0.013", "Power Factor (W/(K\u00b2m))": "2.85e-09", "S\u00b2 (\u03bcV/K)\u00b2": "2120.0", "Electronic fraction of thermal conductivity (\u03f0\u2091/\u03f0)": ""}, {"doi": "10.1063/1.1687532", "Electrical resistivity (\u03a9cm)": "0.03", "Seebeck coefficient (\u03bcCV/K)": "-23.0", "ZT": "0.000696", "formula": "Pr0.5Ca0.5Mn1O3", "comment": "", "synthesis": "solid state reaction, air", "form": "polycrystalline", "temperature": "400", "author": "Kobayashi 2004", "Structure": "ICSD #85650, 300K", "marker": "{'radius': 0.9, 'lineColor': 'rgba(179,16,12,.8)', 'fillColor': 'rgba(179,16,12,0)'}", "Thermal conductivity (W/mK)": "", "Average atomic mass (g/mol)": "38.69", "Scarcity (wt fraction/abundance)": "40990.0", "HHI (production)": "4428.0", "HHI (reserves)": "1928.0", "Unit cell volume (\u212b\u00b3)": "221.92", "Average atomic volume (\u212b\u00b3)": "11.096", "Atoms per unit cell": "20.0", "Electrical conductivity (\u03a9\u207b\u00b9 cm\u207b\u00b9)": "33.5", "Power Factor (W/(K\u00b2m))": "1.74e-06", "S\u00b2 (\u03bcV/K)\u00b2": "518.0", "Electronic fraction of thermal conductivity (\u03f0\u2091/\u03f0)": ""}, {"doi": "10.1016/S0925-8388(02)01002-2", "Electrical resistivity (\u03a9cm)": "0.00072", "Seebeck coefficient (\u03bcCV/K)": "8.0", "ZT": "0.00313", "formula": "Mo3Te4", "comment": "", "synthesis": "solid state reaction, vacuum", "form": "polycrystalline", "temperature": "400", "author": "Kurosaki 2003", "Structure": "ICSD #644477, 300K", "marker": "{'radius': 0.9, 'lineColor': 'rgba(2,102,7,.8)', 'fillColor': 'rgba(2,102,7,0)'}", "Thermal conductivity (W/mK)": "3.912", "Average atomic mass (g/mol)": "114.04", "Scarcity (wt fraction/abundance)": "639700000.0", "HHI (production)": "2718.0", "HHI (reserves)": "5052.0", "Unit cell volume (\u212b\u00b3)": "1039.77", "Average atomic volume (\u212b\u00b3)": "24.756", "Atoms per unit cell": "42.0", "Electrical conductivity (\u03a9\u207b\u00b9 cm\u207b\u00b9)": "1390.0", "Power Factor (W/(K\u00b2m))": "7.83e-06", "S\u00b2 (\u03bcV/K)\u00b2": "56.4", "Electronic fraction of thermal conductivity (\u03f0\u2091/\u03f0)": "0.347"}, {"doi": "10.1016/S0925-8388(02)01002-2", "Electrical resistivity (\u03a9cm)": "0.000783", "Seebeck coefficient (\u03bcCV/K)": "5.0", "ZT": "0.00153", "formula": "Mo6Te7S1", "comment": "", "synthesis": "solid state reaction, vacuum", "form": "polycrystalline", "temperature": "400", "author": "Kurosaki 2003", "Structure": "ICSD #644477, 300K", "marker": "{'radius': 0.9, 'lineColor': 'rgba(2,102,7,.8)', 'fillColor': 'rgba(2,102,7,0)'}", "Thermal conductivity (W/mK)": "3.097", "Average atomic mass (g/mol)": "107.22", "Scarcity (wt fraction/abundance)": "595400000.0", "HHI (production)": "2661.0", "HHI (reserves)": "4975.0", "Unit cell volume (\u212b\u00b3)": "1039.77", "Average atomic volume (\u212b\u00b3)": "24.756", "Atoms per unit cell": "42.0", "Electrical conductivity (\u03a9\u207b\u00b9 cm\u207b\u00b9)": "1280.0", "Power Factor (W/(K\u00b2m))": "3.84e-06", "S\u00b2 (\u03bcV/K)\u00b2": "30.0", "Electronic fraction of thermal conductivity (\u03f0\u2091/\u03f0)": "0.402"}, {"doi": "10.1016/S0925-8388(02)01002-2", "Electrical resistivity (\u03a9cm)": "0.000887", "Seebeck coefficient (\u03bcCV/K)": "8.0", "ZT": "0.00293", "formula": "Mo6Te6S2", "comment": "", "synthesis": "solid state reaction, vacuum", "form": "polycrystalline", "temperature": "400", "author": "Kurosaki 2003", "Structure": "ICSD #644477, 300K", "marker": "{'radius': 0.9, 'lineColor': 'rgba(2,102,7,.8)', 'fillColor': 'rgba(2,102,7,0)'}", "Thermal conductivity (W/mK)": "2.374", "Average atomic mass (g/mol)": "100.39", "Scarcity (wt fraction/abundance)": "545100000.0", "HHI (production)": "2596.0", "HHI (reserves)": "4888.0", "Unit cell volume (\u212b\u00b3)": "1039.77", "Average atomic volume (\u212b\u00b3)": "24.756", "Atoms per unit cell": "42.0", "Electrical conductivity (\u03a9\u207b\u00b9 cm\u207b\u00b9)": "1130.0", "Power Factor (W/(K\u00b2m))": "7.33e-06", "S\u00b2 (\u03bcV/K)\u00b2": "65.0", "Electronic fraction of thermal conductivity (\u03f0\u2091/\u03f0)": "0.463"}, {"doi": "10.1109/ICT.2006.331289", "Electrical resistivity (\u03a9cm)": "0.0027", "Seebeck coefficient (\u03bcCV/K)": "153.0", "ZT": "0.35", "formula": "Cu1Rh0.9Mg0.1O2", "comment": "", "synthesis": "solid state reaction, air", "form": "polycrystalline", "temperature": "400", "author": "Kuriyama 2006", "Structure": "ICSD #29214, 300K", "marker": "{'radius': 1.0401561883, 'lineColor': 'rgba(26,191,191,.8)', 'fillColor': 'rgba(26,191,191,0)'}", "Thermal conductivity (W/mK)": "9.767", "Average atomic mass (g/mol)": "47.65", "Scarcity (wt fraction/abundance)": "485900000.0", "HHI (production)": "2250.0", "HHI (reserves)": "4486.0", "Unit cell volume (\u212b\u00b3)": "140.56", "Average atomic volume (\u212b\u00b3)": "11.713", "Atoms per unit cell": "12.0", "Electrical conductivity (\u03a9\u207b\u00b9 cm\u207b\u00b9)": "370.0", "Power Factor (W/(K\u00b2m))": "0.000867", "S\u00b2 (\u03bcV/K)\u00b2": "23400.0", "Electronic fraction of thermal conductivity (\u03f0\u2091/\u03f0)": "0.037"}, {"doi": "10.1063/1.3117943", "Electrical resistivity (\u03a9cm)": "0.00567", "Seebeck coefficient (\u03bcCV/K)": "-68.0", "ZT": "0.03", "formula": "Sr2Ti0.8Nb0.2O4", "comment": "", "synthesis": "solid state reaction, Ar", "form": "polycrystalline", "temperature": "400", "author": "Wang 2009", "Structure": "ICSD #162886, 300K", "marker": "{'radius': 0.9, 'lineColor': 'rgba(3,63,140,.8)', 'fillColor': 'rgba(3,63,140,0)'}", "Thermal conductivity (W/mK)": "3.59", "Average atomic mass (g/mol)": "42.3", "Scarcity (wt fraction/abundance)": "5035.0", "HHI (production)": "3261.0", "HHI (reserves)": "2636.0", "Unit cell volume (\u212b\u00b3)": "187.0", "Average atomic volume (\u212b\u00b3)": "13.357", "Atoms per unit cell": "14.0", "Electrical conductivity (\u03a9\u207b\u00b9 cm\u207b\u00b9)": "176.0", "Power Factor (W/(K\u00b2m))": "8.06e-05", "S\u00b2 (\u03bcV/K)\u00b2": "4570.0", "Electronic fraction of thermal conductivity (\u03f0\u2091/\u03f0)": "0.048"}, {"doi": "10.1063/1.3117943", "Electrical resistivity (\u03a9cm)": "0.00217", "Seebeck coefficient (\u03bcCV/K)": "-57.0", "ZT": "0.06", "formula": "Sr3Ti1.6Nb0.4O7", "comment": "", "synthesis": "solid state reaction, Ar", "form": "polycrystalline", "temperature": "400", "author": "Wang 2009", "Structure": "ICSD #162886, 300K", "marker": "{'radius': 0.9, 'lineColor': 'rgba(3,63,140,.8)', 'fillColor': 'rgba(3,63,140,0)'}", "Thermal conductivity (W/mK)": "3.89", "Average atomic mass (g/mol)": "40.72", "Scarcity (wt fraction/abundance)": "5611.0", "HHI (production)": "3187.0", "HHI (reserves)": "2641.0", "Unit cell volume (\u212b\u00b3)": "305.0", "Average atomic volume (\u212b\u00b3)": "12.708", "Atoms per unit cell": "24.0", "Electrical conductivity (\u03a9\u207b\u00b9 cm\u207b\u00b9)": "460.0", "Power Factor (W/(K\u00b2m))": "0.00015", "S\u00b2 (\u03bcV/K)\u00b2": "3270.0", "Electronic fraction of thermal conductivity (\u03f0\u2091/\u03f0)": "0.115"}, {"doi": "10.1063/1.3117943", "Electrical resistivity (\u03a9cm)": "0.00142", "Seebeck coefficient (\u03bcCV/K)": "-62.0", "ZT": "0.11", "formula": "Sr1Ti0.8Nb0.2O3", "comment": "", "synthesis": "solid state reaction, Ar", "form": "polycrystalline", "temperature": "400", "author": "Wang 2009", "Structure": "ICSD #162889, 15K", "marker": "{'radius': 0.3289448448, 'lineColor': 'rgba(3,63,140,.8)', 'fillColor': 'rgba(3,63,140,0)'}", "Thermal conductivity (W/mK)": "8.62", "Average atomic mass (g/mol)": "38.5", "Scarcity (wt fraction/abundance)": "6498.0", "HHI (production)": "3072.0", "HHI (reserves)": "2648.0", "Unit cell volume (\u212b\u00b3)": "240.63", "Average atomic volume (\u212b\u00b3)": "12.032", "Atoms per unit cell": "20.0", "Electrical conductivity (\u03a9\u207b\u00b9 cm\u207b\u00b9)": "704.0", "Power Factor (W/(K\u00b2m))": "0.000274", "S\u00b2 (\u03bcV/K)\u00b2": "3890.0", "Electronic fraction of thermal conductivity (\u03f0\u2091/\u03f0)": "0.08"}, {"doi": "10.1016/S0925-8388(02)00972-6", "Electrical resistivity (\u03a9cm)": "0.00443", "Seebeck coefficient (\u03bcCV/K)": "-188.0", "ZT": "0.32", "formula": "Sr0.95La0.05Ti1O3", "comment": "", "synthesis": "solid state reaction, Ar", "form": "polycrystalline", "temperature": "400", "author": "Muta 2003", "Structure": "ICSD #65091, 300K", "marker": "{'radius': 0.957969431, 'lineColor': 'rgba(3,63,140,.8)', 'fillColor': 'rgba(3,63,140,0)'}", "Thermal conductivity (W/mK)": "", "Average atomic mass (g/mol)": "37.21", "Scarcity (wt fraction/abundance)": "2291.0", "HHI (production)": "2640.0", "HHI (reserves)": "1987.0", "Unit cell volume (\u212b\u00b3)": "59.83", "Average atomic volume (\u212b\u00b3)": "11.966", "Atoms per unit cell": "5.0", "Electrical conductivity (\u03a9\u207b\u00b9 cm\u207b\u00b9)": "226.0", "Power Factor (W/(K\u00b2m))": "0.000798", "S\u00b2 (\u03bcV/K)\u00b2": "35300.0", "Electronic fraction of thermal conductivity (\u03f0\u2091/\u03f0)": ""}, {"doi": "10.1016/S0925-8388(02)00972-6", "Electrical resistivity (\u03a9cm)": "0.00165", "Seebeck coefficient (\u03bcCV/K)": "-115.0", "ZT": "0.32", "formula": "Sr0.9La0.1Ti1O3", "comment": "", "synthesis": "solid state reaction, Ar", "form": "polycrystalline", "temperature": "400", "author": "Muta 2003", "Structure": "ICSD #65091, 300K", "marker": "{'radius': 0.961629954, 'lineColor': 'rgba(3,63,140,.8)', 'fillColor': 'rgba(3,63,140,0)'}", "Thermal conductivity (W/mK)": "5.28", "Average atomic mass (g/mol)": "37.72", "Scarcity (wt fraction/abundance)": "3205.0", "HHI (production)": "2856.0", "HHI (reserves)": "2006.0", "Unit cell volume (\u212b\u00b3)": "59.83", "Average atomic volume (\u212b\u00b3)": "11.966", "Atoms per unit cell": "5.0", "Electrical conductivity (\u03a9\u207b\u00b9 cm\u207b\u00b9)": "606.0", "Power Factor (W/(K\u00b2m))": "0.000801", "S\u00b2 (\u03bcV/K)\u00b2": "13200.0", "Electronic fraction of thermal conductivity (\u03f0\u2091/\u03f0)": "0.112"}, {"doi": "10.1016/S0925-8388(02)00972-6", "Electrical resistivity (\u03a9cm)": "0.000534", "Seebeck coefficient (\u03bcCV/K)": "-65.0", "ZT": "0.31", "formula": "Sr0.8La0.2Ti1O3", "comment": "", "synthesis": "solid state reaction, Ar", "form": "polycrystalline", "temperature": "400", "author": "Muta 2003", "Structure": "ICSD #65094, 300K", "marker": "{'radius': 0.9412624297, 'lineColor': 'rgba(3,63,140,.8)', 'fillColor': 'rgba(3,63,140,0)'}", "Thermal conductivity (W/mK)": "", "Average atomic mass (g/mol)": "38.75", "Scarcity (wt fraction/abundance)": "4961.0", "HHI (production)": "3271.0", "HHI (reserves)": "2041.0", "Unit cell volume (\u212b\u00b3)": "60.0", "Average atomic volume (\u212b\u00b3)": "12.0", "Atoms per unit cell": "5.0", "Electrical conductivity (\u03a9\u207b\u00b9 cm\u207b\u00b9)": "1870.0", "Power Factor (W/(K\u00b2m))": "0.000784", "S\u00b2 (\u03bcV/K)\u00b2": "4190.0", "Electronic fraction of thermal conductivity (\u03f0\u2091/\u03f0)": ""}, {"doi": "10.1016/j.jallcom.2008.02.041", "Electrical resistivity (\u03a9cm)": "0.00839", "Seebeck coefficient (\u03bcCV/K)": "-296.0", "ZT": "0.42", "formula": "Ti1Ni1Sn1", "comment": "", "synthesis": "arc-melted, vacuum", "form": "polycrystalline", "temperature": "400", "author": "Muta 2009", "Structure": "ICSD #174568, 300K", "marker": "{'radius': 1.2517901042, 'lineColor': 'rgba(115,44,123,.8)', 'fillColor': 'rgba(115,44,123,0)'}", "Thermal conductivity (W/mK)": "5.195", "Average atomic mass (g/mol)": "75.09", "Scarcity (wt fraction/abundance)": "236400.0", "HHI (production)": "1861.0", "HHI (reserves)": "1579.0", "Unit cell volume (\u212b\u00b3)": "208.21", "Average atomic volume (\u212b\u00b3)": "17.351", "Atoms per unit cell": "12.0", "Electrical conductivity (\u03a9\u207b\u00b9 cm\u207b\u00b9)": "119.0", "Power Factor (W/(K\u00b2m))": "0.00104", "S\u00b2 (\u03bcV/K)\u00b2": "87600.0", "Electronic fraction of thermal conductivity (\u03f0\u2091/\u03f0)": "0.022"}, {"doi": "10.1016/j.jallcom.2008.02.041", "Electrical resistivity (\u03a9cm)": "0.00124", "Seebeck coefficient (\u03bcCV/K)": "-192.0", "ZT": "1.19", "formula": "Ti0.99Nb0.01Ni1Sn1", "comment": "", "synthesis": "arc-melted, vacuum", "form": "polycrystalline", "temperature": "400", "author": "Muta 2009", "Structure": "ICSD #174568, 300K", "marker": "{'radius': 3.5842368496, 'lineColor': 'rgba(115,44,123,.8)', 'fillColor': 'rgba(115,44,123,0)'}", "Thermal conductivity (W/mK)": "5.862", "Average atomic mass (g/mol)": "75.24", "Scarcity (wt fraction/abundance)": "236100.0", "HHI (production)": "1890.0", "HHI (reserves)": "1609.0", "Unit cell volume (\u212b\u00b3)": "208.21", "Average atomic volume (\u212b\u00b3)": "17.351", "Atoms per unit cell": "12.0", "Electrical conductivity (\u03a9\u207b\u00b9 cm\u207b\u00b9)": "806.0", "Power Factor (W/(K\u00b2m))": "0.00299", "S\u00b2 (\u03bcV/K)\u00b2": "37000.0", "Electronic fraction of thermal conductivity (\u03f0\u2091/\u03f0)": "0.134"}, {"doi": "10.1016/j.jallcom.2008.02.041", "Electrical resistivity (\u03a9cm)": "0.000727", "Seebeck coefficient (\u03bcCV/K)": "-159.0", "ZT": "1.38", "formula": "Ti0.98Nb0.02Ni1Sn1", "comment": "", "synthesis": "arc-melted, vacuum", "form": "polycrystalline", "temperature": "400", "author": "Muta 2009", "Structure": "ICSD #174568, 300K", "marker": "{'radius': 4.1494269807, 'lineColor': 'rgba(115,44,123,.8)', 'fillColor': 'rgba(115,44,123,0)'}", "Thermal conductivity (W/mK)": "6.328", "Average atomic mass (g/mol)": "75.39", "Scarcity (wt fraction/abundance)": "235900.0", "HHI (production)": "1918.0", "HHI (reserves)": "1638.0", "Unit cell volume (\u212b\u00b3)": "208.21", "Average atomic volume (\u212b\u00b3)": "17.351", "Atoms per unit cell": "12.0", "Electrical conductivity (\u03a9\u207b\u00b9 cm\u207b\u00b9)": "1380.0", "Power Factor (W/(K\u00b2m))": "0.00346", "S\u00b2 (\u03bcV/K)\u00b2": "25100.0", "Electronic fraction of thermal conductivity (\u03f0\u2091/\u03f0)": "0.212"}, {"doi": "10.1016/j.jallcom.2008.02.041", "Electrical resistivity (\u03a9cm)": "0.000396", "Seebeck coefficient (\u03bcCV/K)": "-111.0", "ZT": "1.24", "formula": "Ti0.95Nb0.05Ni1Sn1", "comment": "", "synthesis": "arc-melted, vacuum", "form": "polycrystalline", "temperature": "400", "author": "Muta 2009", "Structure": "ICSD #174568, 300K", "marker": "{'radius': 3.731724129, 'lineColor': 'rgba(115,44,123,.8)', 'fillColor': 'rgba(115,44,123,0)'}", "Thermal conductivity (W/mK)": "6.378", "Average atomic mass (g/mol)": "75.84", "Scarcity (wt fraction/abundance)": "235200.0", "HHI (production)": "2004.0", "HHI (reserves)": "1726.0", "Unit cell volume (\u212b\u00b3)": "208.21", "Average atomic volume (\u212b\u00b3)": "17.351", "Atoms per unit cell": "12.0", "Electrical conductivity (\u03a9\u207b\u00b9 cm\u207b\u00b9)": "2530.0", "Power Factor (W/(K\u00b2m))": "0.00311", "S\u00b2 (\u03bcV/K)\u00b2": "12300.0", "Electronic fraction of thermal conductivity (\u03f0\u2091/\u03f0)": "0.387"}, {"doi": "10.1016/j.jallcom.2008.02.041", "Electrical resistivity (\u03a9cm)": "0.00874", "Seebeck coefficient (\u03bcCV/K)": "-343.0", "ZT": "0.54", "formula": "Zr1Ni1Sn1", "comment": "", "synthesis": "arc-melted, vacuum", "form": "polycrystalline", "temperature": "400", "author": "Muta 2009", "Structure": "ICSD #646828, 300K", "marker": "{'radius': 1.6118759454, 'lineColor': 'rgba(115,44,123,.8)', 'fillColor': 'rgba(115,44,123,0)'}", "Thermal conductivity (W/mK)": "8.395", "Average atomic mass (g/mol)": "89.54", "Scarcity (wt fraction/abundance)": "200100.0", "HHI (production)": "2519.0", "HHI (reserves)": "1929.0", "Unit cell volume (\u212b\u00b3)": "226.87", "Average atomic volume (\u212b\u00b3)": "18.906", "Atoms per unit cell": "12.0", "Electrical conductivity (\u03a9\u207b\u00b9 cm\u207b\u00b9)": "114.0", "Power Factor (W/(K\u00b2m))": "0.00134", "S\u00b2 (\u03bcV/K)\u00b2": "117000.0", "Electronic fraction of thermal conductivity (\u03f0\u2091/\u03f0)": "0.013"}, {"doi": "10.1016/j.jallcom.2008.02.041", "Electrical resistivity (\u03a9cm)": "0.00124", "Seebeck coefficient (\u03bcCV/K)": "-189.0", "ZT": "1.15", "formula": "Zr0.99Nb0.01Ni1Sn1", "comment": "", "synthesis": "arc-melted, vacuum", "form": "polycrystalline", "temperature": "400", "author": "Muta 2009", "Structure": "ICSD #646828, 300K", "marker": "{'radius': 3.4568181943, 'lineColor': 'rgba(115,44,123,.8)', 'fillColor': 'rgba(115,44,123,0)'}", "Thermal conductivity (W/mK)": "8.212", "Average atomic mass (g/mol)": "89.55", "Scarcity (wt fraction/abundance)": "200200.0", "HHI (production)": "2537.0", "HHI (reserves)": "1950.0", "Unit cell volume (\u212b\u00b3)": "226.87", "Average atomic volume (\u212b\u00b3)": "18.906", "Atoms per unit cell": "12.0", "Electrical conductivity (\u03a9\u207b\u00b9 cm\u207b\u00b9)": "806.0", "Power Factor (W/(K\u00b2m))": "0.00288", "S\u00b2 (\u03bcV/K)\u00b2": "35700.0", "Electronic fraction of thermal conductivity (\u03f0\u2091/\u03f0)": "0.096"}, {"doi": "10.1016/j.jallcom.2008.02.041", "Electrical resistivity (\u03a9cm)": "0.000691", "Seebeck coefficient (\u03bcCV/K)": "-148.0", "ZT": "1.27", "formula": "Zr0.98Nb0.02Ni1Sn1", "comment": "", "synthesis": "arc-melted, vacuum", "form": "polycrystalline", "temperature": "400", "author": "Muta 2009", "Structure": "ICSD #646828, 300K", "marker": "{'radius': 3.8143139543, 'lineColor': 'rgba(115,44,123,.8)', 'fillColor': 'rgba(115,44,123,0)'}", "Thermal conductivity (W/mK)": "8.678", "Average atomic mass (g/mol)": "89.55", "Scarcity (wt fraction/abundance)": "200400.0", "HHI (production)": "2554.0", "HHI (reserves)": "1972.0", "Unit cell volume (\u212b\u00b3)": "226.87", "Average atomic volume (\u212b\u00b3)": "18.906", "Atoms per unit cell": "12.0", "Electrical conductivity (\u03a9\u207b\u00b9 cm\u207b\u00b9)": "1450.0", "Power Factor (W/(K\u00b2m))": "0.00318", "S\u00b2 (\u03bcV/K)\u00b2": "22000.0", "Electronic fraction of thermal conductivity (\u03f0\u2091/\u03f0)": "0.163"}, {"doi": "10.1016/j.jallcom.2008.02.041", "Electrical resistivity (\u03a9cm)": "0.000364", "Seebeck coefficient (\u03bcCV/K)": "-89.0", "ZT": "0.87", "formula": "Zr0.95Nb0.05Ni1Sn1", "comment": "", "synthesis": "arc-melted, vacuum", "form": "polycrystalline", "temperature": "400", "author": "Muta 2009", "Structure": "ICSD #646828, 300K", "marker": "{'radius': 2.610589691, 'lineColor': 'rgba(115,44,123,.8)', 'fillColor': 'rgba(115,44,123,0)'}", "Thermal conductivity (W/mK)": "8.212", "Average atomic mass (g/mol)": "89.57", "Scarcity (wt fraction/abundance)": "200900.0", "HHI (production)": "2608.0", "HHI (reserves)": "2036.0", "Unit cell volume (\u212b\u00b3)": "226.87", "Average atomic volume (\u212b\u00b3)": "18.906", "Atoms per unit cell": "12.0", "Electrical conductivity (\u03a9\u207b\u00b9 cm\u207b\u00b9)": "2740.0", "Power Factor (W/(K\u00b2m))": "0.00218", "S\u00b2 (\u03bcV/K)\u00b2": "7930.0", "Electronic fraction of thermal conductivity (\u03f0\u2091/\u03f0)": "0.326"}, {"doi": "10.1016/S0038-1098(02)00555-0", "Electrical resistivity (\u03a9cm)": "0.041", "Seebeck coefficient (\u03bcCV/K)": "58.0", "ZT": "0.00328", "formula": "Ca3Co4O9", "comment": "", "synthesis": "sol-gel, air", "form": "polycrystalline", "temperature": "400", "author": "Nan 2002", "Structure": "ICSD #160556, 300K", "marker": "{'radius': 0.9, 'lineColor': 'rgba(230,158,26,.8)', 'fillColor': 'rgba(230,158,26,0)'}", "Thermal conductivity (W/mK)": "", "Average atomic mass (g/mol)": "31.25", "Scarcity (wt fraction/abundance)": "17150.0", "HHI (production)": "2511.0", "HHI (reserves)": "1757.0", "Unit cell volume (\u212b\u00b3)": "147.11", "Average atomic volume (\u212b\u00b3)": "10.865", "Atoms per unit cell": "13.54", "Electrical conductivity (\u03a9\u207b\u00b9 cm\u207b\u00b9)": "24.4", "Power Factor (W/(K\u00b2m))": "8.2e-06", "S\u00b2 (\u03bcV/K)\u00b2": "3360.0", "Electronic fraction of thermal conductivity (\u03f0\u2091/\u03f0)": ""}, {"doi": "10.1016/S0038-1098(02)00555-0", "Electrical resistivity (\u03a9cm)": "0.038", "Seebeck coefficient (\u03bcCV/K)": "70.0", "ZT": "0.00518", "formula": "La0.05Ca2.85Co3.8O8.55", "comment": "", "synthesis": "sol-gel, air", "form": "polycrystalline", "temperature": "400", "author": "Nan 2002", "Structure": "ICSD #160556, 300K", "marker": "{'radius': 0.9, 'lineColor': 'rgba(230,158,26,.8)', 'fillColor': 'rgba(230,158,26,0)'}", "Thermal conductivity (W/mK)": "", "Average atomic mass (g/mol)": "31.6", "Scarcity (wt fraction/abundance)": "17300.0", "HHI (production)": "2612.0", "HHI (reserves)": "1776.0", "Unit cell volume (\u212b\u00b3)": "147.11", "Average atomic volume (\u212b\u00b3)": "10.865", "Atoms per unit cell": "13.54", "Electrical conductivity (\u03a9\u207b\u00b9 cm\u207b\u00b9)": "26.4", "Power Factor (W/(K\u00b2m))": "1.3e-05", "S\u00b2 (\u03bcV/K)\u00b2": "4900.0", "Electronic fraction of thermal conductivity (\u03f0\u2091/\u03f0)": ""}, {"doi": "10.1016/S0038-1098(02)00555-0", "Electrical resistivity (\u03a9cm)": "0.039", "Seebeck coefficient (\u03bcCV/K)": "68.0", "ZT": "0.00485", "formula": "La0.3Ca2.7Co4O9", "comment": "", "synthesis": "sol-gel, air", "form": "polycrystalline", "temperature": "400", "author": "Nan 2002", "Structure": "ICSD #160556, 300K", "marker": "{'radius': 0.9, 'lineColor': 'rgba(230,158,26,.8)', 'fillColor': 'rgba(230,158,26,0)'}", "Thermal conductivity (W/mK)": "", "Average atomic mass (g/mol)": "33.1", "Scarcity (wt fraction/abundance)": "18350.0", "HHI (production)": "3029.0", "HHI (reserves)": "1870.0", "Unit cell volume (\u212b\u00b3)": "147.11", "Average atomic volume (\u212b\u00b3)": "10.865", "Atoms per unit cell": "13.54", "Electrical conductivity (\u03a9\u207b\u00b9 cm\u207b\u00b9)": "25.9", "Power Factor (W/(K\u00b2m))": "1.21e-05", "S\u00b2 (\u03bcV/K)\u00b2": "4690.0", "Electronic fraction of thermal conductivity (\u03f0\u2091/\u03f0)": ""}, {"doi": "10.1016/S0038-1098(02)00555-0", "Electrical resistivity (\u03a9cm)": "0.037", "Seebeck coefficient (\u03bcCV/K)": "73.0", "ZT": "0.00574", "formula": "La0.45Ca2.55Co4O9", "comment": "", "synthesis": "sol-gel, air", "form": "polycrystalline", "temperature": "400", "author": "Nan 2002", "Structure": "ICSD #160556, 300K", "marker": "{'radius': 0.9, 'lineColor': 'rgba(230,158,26,.8)', 'fillColor': 'rgba(230,158,26,0)'}", "Thermal conductivity (W/mK)": "", "Average atomic mass (g/mol)": "34.03", "Scarcity (wt fraction/abundance)": "18900.0", "HHI (production)": "3266.0", "HHI (reserves)": "1923.0", "Unit cell volume (\u212b\u00b3)": "147.11", "Average atomic volume (\u212b\u00b3)": "10.865", "Atoms per unit cell": "13.54", "Electrical conductivity (\u03a9\u207b\u00b9 cm\u207b\u00b9)": "26.8", "Power Factor (W/(K\u00b2m))": "1.43e-05", "S\u00b2 (\u03bcV/K)\u00b2": "5340.0", "Electronic fraction of thermal conductivity (\u03f0\u2091/\u03f0)": ""}, {"doi": "10.1007/s11664-009-0975-0", "Electrical resistivity (\u03a9cm)": "0.000552", "Seebeck coefficient (\u03bcCV/K)": "27.0", "ZT": "0.05", "formula": "Cr1.3Mo6S8", "comment": "", "synthesis": "solid state reaction, vacuum", "form": "polycrystalline", "temperature": "400", "author": "Ohta 2010", "Structure": "ICSD #40697, 300K", "marker": "{'radius': 0.9, 'lineColor': 'rgba(2,102,7,.8)', 'fillColor': 'rgba(2,102,7,0)'}", "Thermal conductivity (W/mK)": "2.106", "Average atomic mass (g/mol)": "58.82", "Scarcity (wt fraction/abundance)": "557400.0", "HHI (production)": "1985.0", "HHI (reserves)": "3955.0", "Unit cell volume (\u212b\u00b3)": "269.41", "Average atomic volume (\u212b\u00b3)": "17.608", "Atoms per unit cell": "15.3", "Electrical conductivity (\u03a9\u207b\u00b9 cm\u207b\u00b9)": "1810.0", "Power Factor (W/(K\u00b2m))": "0.000133", "S\u00b2 (\u03bcV/K)\u00b2": "733.0", "Electronic fraction of thermal conductivity (\u03f0\u2091/\u03f0)": "0.84"}, {"doi": "10.1007/s11664-009-0975-0", "Electrical resistivity (\u03a9cm)": "0.000737", "Seebeck coefficient (\u03bcCV/K)": "31.0", "ZT": "0.05", "formula": "Mn1.3Mo6S8", "comment": "", "synthesis": "solid state reaction, vacuum", "form": "polycrystalline", "temperature": "400", "author": "Ohta 2010", "Structure": "ICSD #249898, 300K", "marker": "{'radius': 0.9, 'lineColor': 'rgba(2,102,7,.8)', 'fillColor': 'rgba(2,102,7,0)'}", "Thermal conductivity (W/mK)": "1.627", "Average atomic mass (g/mol)": "59.07", "Scarcity (wt fraction/abundance)": "554800.0", "HHI (production)": "1871.0", "HHI (reserves)": "3777.0", "Unit cell volume (\u212b\u00b3)": "816.76", "Average atomic volume (\u212b\u00b3)": "18.15", "Atoms per unit cell": "45.0", "Electrical conductivity (\u03a9\u207b\u00b9 cm\u207b\u00b9)": "1360.0", "Power Factor (W/(K\u00b2m))": "0.00013", "S\u00b2 (\u03bcV/K)\u00b2": "960.0", "Electronic fraction of thermal conductivity (\u03f0\u2091/\u03f0)": "0.814"}, {"doi": "10.1007/s11664-009-0975-0", "Electrical resistivity (\u03a9cm)": "0.000673", "Seebeck coefficient (\u03bcCV/K)": "28.0", "ZT": "0.05", "formula": "Fe1.3Mo6S8", "comment": "", "synthesis": "solid state reaction, vacuum", "form": "polycrystalline", "temperature": "400", "author": "Ohta 2010", "Structure": "ICSD #632653, 300K", "marker": "{'radius': 0.9, 'lineColor': 'rgba(2,102,7,.8)', 'fillColor': 'rgba(2,102,7,0)'}", "Thermal conductivity (W/mK)": "1.852", "Average atomic mass (g/mol)": "59.14", "Scarcity (wt fraction/abundance)": "554000.0", "HHI (production)": "1937.0", "HHI (reserves)": "3740.0", "Unit cell volume (\u212b\u00b3)": "807.22", "Average atomic volume (\u212b\u00b3)": "17.938", "Atoms per unit cell": "45.0", "Electrical conductivity (\u03a9\u207b\u00b9 cm\u207b\u00b9)": "1490.0", "Power Factor (W/(K\u00b2m))": "0.000118", "S\u00b2 (\u03bcV/K)\u00b2": "795.0", "Electronic fraction of thermal conductivity (\u03f0\u2091/\u03f0)": "0.783"}, {"doi": "10.1007/s11664-009-0975-0", "Electrical resistivity (\u03a9cm)": "0.000512", "Seebeck coefficient (\u03bcCV/K)": "9.0", "ZT": "0.00657", "formula": "Ni2.0Mo6S8", "comment": "", "synthesis": "solid state reaction, vacuum", "form": "polycrystalline", "temperature": "400", "author": "Ohta 2010", "Structure": "ICSD #602930, 300K", "marker": "{'radius': 0.9, 'lineColor': 'rgba(2,102,7,.8)', 'fillColor': 'rgba(2,102,7,0)'}", "Thermal conductivity (W/mK)": "2.33", "Average atomic mass (g/mol)": "59.35", "Scarcity (wt fraction/abundance)": "528800.0", "HHI (production)": "1782.0", "HHI (reserves)": "3642.0", "Unit cell volume (\u212b\u00b3)": "801.34", "Average atomic volume (\u212b\u00b3)": "16.695", "Atoms per unit cell": "48.0", "Electrical conductivity (\u03a9\u207b\u00b9 cm\u207b\u00b9)": "1950.0", "Power Factor (W/(K\u00b2m))": "1.64e-05", "S\u00b2 (\u03bcV/K)\u00b2": "84.1", "Electronic fraction of thermal conductivity (\u03f0\u2091/\u03f0)": "0.819"}, {"doi": "10.1007/s11664-009-0975-0", "Electrical resistivity (\u03a9cm)": "0.00102", "Seebeck coefficient (\u03bcCV/K)": "62.0", "ZT": "0.15", "formula": "Cu4.0Mo6S8", "comment": "", "synthesis": "solid state reaction, vacuum", "form": "polycrystalline", "temperature": "400", "author": "Ohta 2010", "Structure": "ICSD #602374, 300K", "marker": "{'radius': 0.4437927158, 'lineColor': 'rgba(2,102,7,.8)', 'fillColor': 'rgba(2,102,7,0)'}", "Thermal conductivity (W/mK)": "1.431", "Average atomic mass (g/mol)": "60.36", "Scarcity (wt fraction/abundance)": "465000.0", "HHI (production)": "1820.0", "HHI (reserves)": "3380.0", "Unit cell volume (\u212b\u00b3)": "853.58", "Average atomic volume (\u212b\u00b3)": "15.807", "Atoms per unit cell": "54.0", "Electrical conductivity
