Repository: MasterAI-EAM/Darwin

# Darwin: A Tailored GPT for the Scientific Domain 🇦🇺
**Organization: [University of New South Wales（UNSW) AI4Science](https://www.masterai.com.au) & [GreenDynamics AI](https://www.greendynamics.com.au)**

Darwin is an open-source project dedicated to pretrain and fine-tune the LLaMA model on scientific literature and datasets. Specifically designed for the scientific domain with an emphasis on materials science, chemistry, and physics, Darwin integrates structured and unstructured scientific knowledge to enhance the efficacy of language models in scientific research.

File: dataset/Experimental thermoelectric properties 2013/MRL_all_raw_data.json (part 12 of 27)
(\u03a9\u207b\u00b9 cm\u207b\u00b9)": "976.0", "Power Factor (W/(K\u00b2m))": "0.00037", "S\u00b2 (\u03bcV/K)\u00b2": "3790.0", "Electronic fraction of thermal conductivity (\u03f0\u2091/\u03f0)": "0.666"}, {"doi": "10.1006/jssc.1995.1384", "Electrical resistivity (\u03a9cm)": "0.004", "Seebeck coefficient (\u03bcCV/K)": "-101.0", "ZT": "0.1", "formula": "Ca0.9Bi0.1Mn1O3", "comment": "", "synthesis": "solid state reaction, air", "form": "polycrystalline", "temperature": "400", "author": "Ohtaki 1995", "Structure": "ICSD #98592, 300K", "marker": "{'radius': 0.3049941677, 'lineColor': 'rgba(179,16,12,.8)', 'fillColor': 'rgba(179,16,12,0)'}", "Thermal conductivity (W/mK)": "3.147", "Average atomic mass (g/mol)": "31.98", "Scarcity (wt fraction/abundance)": "7688000.0", "HHI (production)": "2260.0", "HHI (reserves)": "1887.0", "Unit cell volume (\u212b\u00b3)": "213.57", "Average atomic volume (\u212b\u00b3)": "10.678", "Atoms per unit cell": "20.0", "Electrical conductivity (\u03a9\u207b\u00b9 cm\u207b\u00b9)": "250.0", "Power Factor (W/(K\u00b2m))": "0.000254", "S\u00b2 (\u03bcV/K)\u00b2": "10200.0", "Electronic fraction of thermal conductivity (\u03f0\u2091/\u03f0)": "0.078"}, {"doi": "10.1006/jssc.1995.1384", "Electrical resistivity (\u03a9cm)": "0.00645", "Seebeck coefficient (\u03bcCV/K)": "-55.0", "ZT": "0.02", "formula": "Ca0.9Ce0.1Mn1O3", "comment": "", "synthesis": "solid state reaction, air", "form": "polycrystalline", "temperature": "400", "author": "Ohtaki 1995", "Structure": "ICSD #246406, 293K", "marker": "{'radius': 0.9, 'lineColor': 'rgba(179,16,12,.8)', 'fillColor': 'rgba(179,16,12,0)'}", "Thermal conductivity (W/mK)": "", "Average atomic mass (g/mol)": "30.6", "Scarcity (wt fraction/abundance)": "1819.0", "HHI (production)": "2506.0", "HHI (reserves)": "1440.0", "Unit cell volume (\u212b\u00b3)": "215.14", "Average atomic volume (\u212b\u00b3)": "10.757", "Atoms per unit cell": "20.0", "Electrical conductivity (\u03a9\u207b\u00b9 cm\u207b\u00b9)": "155.0", "Power Factor (W/(K\u00b2m))": "4.76e-05", "S\u00b2 (\u03bcV/K)\u00b2": "3070.0", "Electronic fraction of thermal conductivity (\u03f0\u2091/\u03f0)": ""}, {"doi": "10.1006/jssc.1995.1384", "Electrical resistivity (\u03a9cm)": "0.015", "Seebeck coefficient (\u03bcCV/K)": "-91.0", "ZT": "0.02", "formula": "Ca0.9Y0.1Mn1O3", "comment": "", "synthesis": "solid state reaction, air", "form": "polycrystalline", "temperature": "400", "author": "Ohtaki 1995", "Structure": "ICSD #246406, 293K", "marker": "{'radius': 0.9, 'lineColor': 'rgba(179,16,12,.8)', 'fillColor': 'rgba(179,16,12,0)'}", "Thermal conductivity (W/mK)": "", "Average atomic mass (g/mol)": "29.58", "Scarcity (wt fraction/abundance)": "2323.0", "HHI (production)": "2287.0", "HHI (reserves)": "1352.0", "Unit cell volume (\u212b\u00b3)": "215.14", "Average atomic volume (\u212b\u00b3)": "10.757", "Atoms per unit cell": "20.0", "Electrical conductivity (\u03a9\u207b\u00b9 cm\u207b\u00b9)": "66.1", "Power Factor (W/(K\u00b2m))": "5.5e-05", "S\u00b2 (\u03bcV/K)\u00b2": "8320.0", "Electronic fraction of thermal conductivity (\u03f0\u2091/\u03f0)": ""}, {"doi": "10.1006/jssc.1995.1384", "Electrical resistivity (\u03a9cm)": "0.00747", "Seebeck coefficient (\u03bcCV/K)": "-106.0", "ZT": "0.06", "formula": "Ca0.9Sm0.1Mn1O3", "comment": "", "synthesis": "solid state reaction, air", "form": "polycrystalline", "temperature": "400", "author": "Ohtaki 1995", "Structure": "ICSD #164748, 293K", "marker": "{'radius': 0.9, 'lineColor': 'rgba(179,16,12,.8)', 'fillColor': 'rgba(179,16,12,0)'}", "Thermal conductivity (W/mK)": "", "Average atomic mass (g/mol)": "30.81", "Scarcity (wt fraction/abundance)": "15330.0", "HHI (production)": "2553.0", "HHI (reserves)": "1451.0", "Unit cell volume (\u212b\u00b3)": "210.39", "Average atomic volume (\u212b\u00b3)": "10.519", "Atoms per unit cell": "20.0", "Electrical conductivity (\u03a9\u207b\u00b9 cm\u207b\u00b9)": "134.0", "Power Factor (W/(K\u00b2m))": "0.00015", "S\u00b2 (\u03bcV/K)\u00b2": "11200.0", "Electronic fraction of thermal conductivity (\u03f0\u2091/\u03f0)": ""}, {"doi": "10.1006/jssc.1995.1384", "Electrical resistivity (\u03a9cm)": "0.115", "Seebeck coefficient (\u03bcCV/K)": "-71.0", "ZT": "0.00175", "formula": "Ca0.9Sb0.1Mn1O3", "comment": "", "synthesis": "solid state reaction, air", "form": "polycrystalline", "temperature": "400", "author": "Ohtaki 1995", "Structure": "ICSD #164748, 293K", "marker": "{'radius': 0.9, 'lineColor': 'rgba(179,16,12,.8)', 'fillColor': 'rgba(179,16,12,0)'}", "Thermal conductivity (W/mK)": "", "Average atomic mass (g/mol)": "30.24", "Scarcity (wt fraction/abundance)": "403100.0", "HHI (production)": "2295.0", "HHI (reserves)": "1442.0", "Unit cell volume (\u212b\u00b3)": "210.39", "Average atomic volume (\u212b\u00b3)": "10.519", "Atoms per unit cell": "20.0", "Electrical conductivity (\u03a9\u207b\u00b9 cm\u207b\u00b9)": "8.674", "Power Factor (W/(K\u00b2m))": "4.36e-06", "S\u00b2 (\u03bcV/K)\u00b2": "5030.0", "Electronic fraction of thermal conductivity (\u03f0\u2091/\u03f0)": ""}, {"doi": "10.1006/jssc.1995.1384", "Electrical resistivity (\u03a9cm)": "0.00699", "Seebeck coefficient (\u03bcCV/K)": "-98.0", "ZT": "0.06", "formula": "Ca0.9La0.1Mn1O3", "comment": "", "synthesis": "solid state reaction, air", "form": "polycrystalline", "temperature": "400", "author": "Ohtaki 1995", "Structure": "ICSD #164745, 293K", "marker": "{'radius': 0.9, 'lineColor': 'rgba(179,16,12,.8)', 'fillColor': 'rgba(179,16,12,0)'}", "Thermal conductivity (W/mK)": "", "Average atomic mass (g/mol)": "30.58", "Scarcity (wt fraction/abundance)": "2861.0", "HHI (production)": "2501.0", "HHI (reserves)": "1438.0", "Unit cell volume (\u212b\u00b3)": "212.03", "Average atomic volume (\u212b\u00b3)": "10.602", "Atoms per unit cell": "20.0", "Electrical conductivity (\u03a9\u207b\u00b9 cm\u207b\u00b9)": "143.0", "Power Factor (W/(K\u00b2m))": "0.000139", "S\u00b2 (\u03bcV/K)\u00b2": "9680.0", "Electronic fraction of thermal conductivity (\u03f0\u2091/\u03f0)": ""}, {"doi": "10.1006/jssc.1995.1384", "Electrical resistivity (\u03a9cm)": "0.052", "Seebeck coefficient (\u03bcCV/K)": "-266.0", "ZT": "0.05", "formula": "Ca0.9Pb0.1Mn1O3", "comment": "", "synthesis": "solid state reaction, air", "form": "polycrystalline", "temperature": "400", "author": "Ohtaki 1995", "Structure": "ICSD #164745, 293K", "marker": "{'radius': 0.9, 'lineColor': 'rgba(179,16,12,.8)', 'fillColor': 'rgba(179,16,12,0)'}", "Thermal conductivity (W/mK)": "", "Average atomic mass (g/mol)": "31.95", "Scarcity (wt fraction/abundance)": "11170.0", "HHI (production)": "1922.0", "HHI (reserves)": "1336.0", "Unit cell volume (\u212b\u00b3)": "212.03", "Average atomic volume (\u212b\u00b3)": "10.602", "Atoms per unit cell": "20.0", "Electrical conductivity (\u03a9\u207b\u00b9 cm\u207b\u00b9)": "19.1", "Power Factor (W/(K\u00b2m))": "0.000135", "S\u00b2 (\u03bcV/K)\u00b2": "70800.0", "Electronic fraction of thermal conductivity (\u03f0\u2091/\u03f0)": ""}, {"doi": "10.1006/jssc.1995.1384", "Electrical resistivity (\u03a9cm)": "0.205", "Seebeck coefficient (\u03bcCV/K)": "-357.0", "ZT": "0.02", "formula": "Ca0.9In0.1Mn1O3", "comment": "", "synthesis": "solid state reaction, air", "form": "polycrystalline", "temperature": "400", "author": "Ohtaki 1995", "Structure": "ICSD #164745, 293K", "marker": "{'radius': 0.9, 'lineColor': 'rgba(179,16,12,.8)', 'fillColor': 'rgba(179,16,12,0)'}", "Thermal conductivity (W/mK)": "", "Average atomic mass (g/mol)": "30.1", "Scarcity (wt fraction/abundance)": "372600.0", "HHI (production)": "1921.0", "HHI (reserves)": "1325.0", "Unit cell volume (\u212b\u00b3)": "212.03", "Average atomic volume (\u212b\u00b3)": "10.602", "Atoms per unit cell": "20.0", "Electrical conductivity (\u03a9\u207b\u00b9 cm\u207b\u00b9)": "4.887", "Power Factor (W/(K\u00b2m))": "6.21e-05", "S\u00b2 (\u03bcV/K)\u00b2": "127000.0", "Electronic fraction of thermal conductivity (\u03f0\u2091/\u03f0)": ""}, {"doi": "10.1006/jssc.1995.1384", "Electrical resistivity (\u03a9cm)": "2.302", "Seebeck coefficient (\u03bcCV/K)": "-282.0", "ZT": "0.00138", "formula": "Ca0.9Sn0.1Mn1O3", "comment": "", "synthesis": "solid state reaction, air", "form": "polycrystalline", "temperature": "400", "author": "Ohtaki 1995", "Structure": "ICSD #164745, 293K", "marker": "{'radius': 0.9, 'lineColor': 'rgba(179,16,12,.8)', 'fillColor': 'rgba(179,16,12,0)'}", "Thermal conductivity (W/mK)": "", "Average atomic mass (g/mol)": "30.18", "Scarcity (wt fraction/abundance)": "35350.0", "HHI (production)": "1866.0", "HHI (reserves)": "1298.0", "Unit cell volume (\u212b\u00b3)": "212.03", "Average atomic volume (\u212b\u00b3)": "10.602", "Atoms per unit cell": "20.0", "Electrical conductivity (\u03a9\u207b\u00b9 cm\u207b\u00b9)": "0.434", "Power Factor (W/(K\u00b2m))": "3.45e-06", "S\u00b2 (\u03bcV/K)\u00b2": "79400.0", "Electronic fraction of thermal conductivity (\u03f0\u2091/\u03f0)": ""}, {"doi": "10.1006/jssc.1995.1384", "Electrical resistivity (\u03a9cm)": "2.87", "Seebeck coefficient (\u03bcCV/K)": "-461.0", "ZT": "0.00296", "formula": "Ca1Mn1O3", "comment": "", "synthesis": "solid state reaction, air", "form": "polycrystalline", "temperature": "400", "author": "Ohtaki 1995", "Structure": "ICSD #35218, 300K", "marker": "{'radius': 0.9, 'lineColor': 'rgba(179,16,12,.8)', 'fillColor': 'rgba(179,16,12,0)'}", "Thermal conductivity (W/mK)": "3.178", "Average atomic mass (g/mol)": "28.6", "Scarcity (wt fraction/abundance)": "398.0", "HHI (production)": "1861.0", "HHI (reserves)": "1276.0", "Unit cell volume (\u212b\u00b3)": "206.97", "Average atomic volume (\u212b\u00b3)": "10.348", "Atoms per unit cell": "20.0", "Electrical conductivity (\u03a9\u207b\u00b9 cm\u207b\u00b9)": "0.348", "Power Factor (W/(K\u00b2m))": "7.41e-06", "S\u00b2 (\u03bcV/K)\u00b2": "213000.0", "Electronic fraction of thermal conductivity (\u03f0\u2091/\u03f0)": "0.000107"}, {"doi": "10.1109/ICT.2006.331288", "Electrical resistivity (\u03a9cm)": "18.7", "Seebeck coefficient (\u03bcCV/K)": "916.0", "ZT": "0.0018", "formula": "Cu1Cr1O2", "comment": "*res data at 300K/400K extrapolated from 600K", "synthesis": "solid state reaction, air", "form": "polycrystalline", "temperature": "400", "author": "Ono 2006", "Structure": "ICSD #157800, 300K", "marker": "{'radius': 0.9, 'lineColor': 'rgba(26,191,191,.8)', 'fillColor': 'rgba(26,191,191,0)'}", "Thermal conductivity (W/mK)": "6.156", "Average atomic mass (g/mol)": "36.88", "Scarcity (wt fraction/abundance)": "8516.0", "HHI (production)": "1881.0", "HHI (reserves)": "2193.0", "Unit cell volume (\u212b\u00b3)": "131.06", "Average atomic volume (\u212b\u00b3)": "10.922", "Atoms per unit cell": "12.0", "Electrical conductivity (\u03a9\u207b\u00b9 cm\u207b\u00b9)": "0.054", "Power Factor (W/(K\u00b2m))": "4.49e-06", "S\u00b2 (\u03bcV/K)\u00b2": "840000.0", "Electronic fraction of thermal conductivity (\u03f0\u2091/\u03f0)": "8.49e-06"}, {"doi": "10.1109/ICT.2006.331288", "Electrical resistivity (\u03a9cm)": "1.758", "Seebeck coefficient (\u03bcCV/K)": "445.0", "ZT": "0.0045", "formula": "Cu1Cr0.99Mg0.01O2", "comment": "", "synthesis": "solid state reaction, air", "form": "polycrystalline", "temperature": "400", "author": "Ono 2006", "Structure": "ICSD #157801, 300K", "marker": "{'radius': 0.9, 'lineColor': 'rgba(26,191,191,.8)', 'fillColor': 'rgba(26,191,191,0)'}", "Thermal conductivity (W/mK)": "6.403", "Average atomic mass (g/mol)": "36.82", "Scarcity (wt fraction/abundance)": "8514.0", "HHI (production)": "1882.0", "HHI (reserves)": "2184.0", "Unit cell volume (\u212b\u00b3)": "131.06", "Average atomic volume (\u212b\u00b3)": "10.922", "Atoms per unit cell": "12.0", "Electrical conductivity (\u03a9\u207b\u00b9 cm\u207b\u00b9)": "0.569", "Power Factor (W/(K\u00b2m))": "1.13e-05", "S\u00b2 (\u03bcV/K)\u00b2": "198000.0", "Electronic fraction of thermal conductivity (\u03f0\u2091/\u03f0)": "8.67e-05"}, {"doi": "10.1109/ICT.2006.331288", "Electrical resistivity (\u03a9cm)": "0.569", "Seebeck coefficient (\u03bcCV/K)": "332.0", "ZT": "0.00775", "formula": "Cu1Cr0.98Mg0.02O2", "comment": "", "synthesis": "solid state reaction, air", "form": "polycrystalline", "temperature": "400", "author": "Ono 2006", "Structure": "ICSD #157802, 300K", "marker": "{'radius': 0.9, 'lineColor': 'rgba(26,191,191,.8)', 'fillColor': 'rgba(26,191,191,0)'}", "Thermal conductivity (W/mK)": "6.709", "Average atomic mass (g/mol)": "36.75", "Scarcity (wt fraction/abundance)": "8512.0", "HHI (production)": "1883.0", "HHI (reserves)": "2174.0", "Unit cell volume (\u212b\u00b3)": "131.12", "Average atomic volume (\u212b\u00b3)": "10.927", "Atoms per unit cell": "12.0", "Electrical conductivity (\u03a9\u207b\u00b9 cm\u207b\u00b9)": "1.757", "Power Factor (W/(K\u00b2m))": "1.94e-05", "S\u00b2 (\u03bcV/K)\u00b2": "110000.0", "Electronic fraction of thermal conductivity (\u03f0\u2091/\u03f0)": "0.000256"}, {"doi": "10.1109/ICT.2006.331288", "Electrical resistivity (\u03a9cm)": "0.069", "Seebeck coefficient (\u03bcCV/K)": "241.0", "ZT": "0.03", "formula": "Cu1Cr0.97Mg0.03O2", "comment": "", "synthesis": "solid state reaction, air", "form": "polycrystalline", "temperature": "400", "author": "Ono 2006", "Structure": "ICSD #157803, 300K", "marker": "{'radius': 0.9, 'lineColor': 'rgba(26,191,191,.8)', 'fillColor': 'rgba(26,191,191,0)'}", "Thermal conductivity (W/mK)": "6.461", "Average atomic mass (g/mol)": "36.68", "Scarcity (wt fraction/abundance)": "8511.0", "HHI (production)": "1885.0", "HHI (reserves)": "2165.0", "Unit cell volume (\u212b\u00b3)": "131.14", "Average atomic volume (\u212b\u00b3)": "10.928", "Atoms per unit cell": "12.0", "Electrical conductivity (\u03a9\u207b\u00b9 cm\u207b\u00b9)": "14.4", "Power Factor (W/(K\u00b2m))": "8.4e-05", "S\u00b2 (\u03bcV/K)\u00b2": "58200.0", "Electronic fraction of thermal conductivity (\u03f0\u2091/\u03f0)": "0.00218"}, {"doi": "10.1109/ICT.2006.331288", "Electrical resistivity (\u03a9cm)": "0.066", "Seebeck coefficient (\u03bcCV/K)": "225.0", "ZT": "0.03", "formula": "Cu1Cr0.96Mg0.04O2", "comment": "", "synthesis": "solid state reaction, air", "form": "polycrystalline", "temperature": "400", "author": "Ono 2006", "Structure": "ICSD #157804, 300K", "marker": "{'radius': 0.9, 'lineColor': 'rgba(26,191,191,.8)', 'fillColor': 'rgba(26,191,191,0)'}", "Thermal conductivity (W/mK)": "8.767", "Average atomic mass (g/mol)": "36.61", "Scarcity (wt fraction/abundance)": "8509.0", "HHI (production)": "1886.0", "HHI (reserves)": "2156.0", "Unit cell volume (\u212b\u00b3)": "131.2", "Average atomic volume (\u212b\u00b3)": "10.933", "Atoms per unit cell": "12.0", "Electrical conductivity (\u03a9\u207b\u00b9 cm\u207b\u00b9)": "15.1", "Power Factor (W/(K\u00b2m))": "7.68e-05", "S\u00b2 (\u03bcV/K)\u00b2": "50800.0", "Electronic fraction of thermal conductivity (\u03f0\u2091/\u03f0)": "0.00168"}, {"doi": "10.1109/ICT.2006.331288", "Electrical resistivity (\u03a9cm)": "0.055", "Seebeck coefficient (\u03bcCV/K)": "241.0", "ZT": "0.04", "formula": "Cu1Cr0.95Mg0.05O2", "comment": "", "synthesis": "solid state reaction, air", "form": "polycrystalline", "temperature": "400", "author": "Ono 2006", "Structure": "ICSD #157805, 300K", "marker": "{'radius': 0.9, 'lineColor': 'rgba(26,191,191,.8)', 'fillColor': 'rgba(26,191,191,0)'}", "Thermal conductivity (W/mK)": "9.016", "Average atomic mass (g/mol)": "36.54", "Scarcity (wt fraction/abundance)": "8507.0", "HHI (production)": "1887.0", "HHI (reserves)": "2146.0", "Unit cell volume (\u212b\u00b3)": "131.16", "Average atomic volume (\u212b\u00b3)": "10.93", "Atoms per unit cell": "12.0", "Electrical conductivity (\u03a9\u207b\u00b9 cm\u207b\u00b9)": "18.3", "Power Factor (W/(K\u00b2m))": "0.000107", "S\u00b2 (\u03bcV/K)\u00b2": "58200.0", "Electronic fraction of thermal conductivity (\u03f0\u2091/\u03f0)": "0.00198"}, {"doi": "10.1143/JJAP.40.4644", "Electrical resistivity (\u03a9cm)": "0.000354", "Seebeck coefficient (\u03bcCV/K)": "98.0", "ZT": "1.09", "formula": "Na1Co2O4", "comment": "", "synthesis": "flux (NaCl), air", "form": "single crystal", "temperature": "400", "author": "Fujita 2001", "Structure": "ICSD #21001, 300K", "marker": "{'radius': 3.2565131393, 'lineColor': 'rgba(230,158,26,.8)', 'fillColor': 'rgba(230,158,26,0)'}", "Thermal conductivity (W/mK)": "13.53", "Average atomic mass (g/mol)": "29.26", "Scarcity (wt fraction/abundance)": "20930.0", "HHI (production)": "2036.0", "HHI (reserves)": "1740.0", "Unit cell volume (\u212b\u00b3)": "75.67", "Average atomic volume (\u212b\u00b3)": "10.81", "Atoms per unit cell": "7.0", "Electrical conductivity (\u03a9\u207b\u00b9 cm\u207b\u00b9)": "2830.0", "Power Factor (W/(K\u00b2m))": "0.00271", "S\u00b2 (\u03bcV/K)\u00b2": "9600.0", "Electronic fraction of thermal conductivity (\u03f0\u2091/\u03f0)": "0.204"}, {"doi": "10.1143/JJAP.40.4644", "Electrical resistivity (\u03a9cm)": "0.00253", "Seebeck coefficient (\u03bcCV/K)": "118.0", "ZT": "0.22", "formula": "Na1Co2O4", "comment": "", "synthesis": "solid state reaction, air", "form": "polycrystalline", "temperature": "400", "author": "Fujita 2001", "Structure": "ICSD #21001, 300K", "marker": "{'radius': 0.660688019, 'lineColor': 'rgba(230,158,26,.8)', 'fillColor': 'rgba(230,158,26,0)'}", "Thermal conductivity (W/mK)": "1.834", "Average atomic mass (g/mol)": "29.26", "Scarcity (wt fraction/abundance)": "20930.0", "HHI (production)": "2036.0", "HHI (reserves)": "1740.0", "Unit cell volume (\u212b\u00b3)": "75.67", "Average atomic volume (\u212b\u00b3)": "10.81", "Atoms per unit cell": "7.0", "Electrical conductivity (\u03a9\u207b\u00b9 cm\u207b\u00b9)": "395.0", "Power Factor (W/(K\u00b2m))": "0.000551", "S\u00b2 (\u03bcV/K)\u00b2": "13900.0", "Electronic fraction of thermal conductivity (\u03f0\u2091/\u03f0)": "0.21"}, {"doi": "10.1063/1.1868063", "Electrical resistivity (\u03a9cm)": "0.00626", "Seebeck coefficient (\u03bcCV/K)": "-209.0", "ZT": "0.28", "formula": "Zr0.5Hf0.5Ni1Sn1", "comment": "", "synthesis": "arc-melted, Ar", "form": "polycrystalline", "temperature": "400", "author": "Sakurada 2005", "Structure": "ICSD #646828, 300K", "marker": "{'radius': 0.8344413398, 'lineColor': 'rgba(115,44,123,.8)', 'fillColor': 'rgba(115,44,123,0)'}", "Thermal conductivity (W/mK)": "3.53", "Average atomic mass (g/mol)": "104.09", "Scarcity (wt fraction/abundance)": "262000.0", "HHI (production)": "2643.0", "HHI (reserves)": "2022.0", "Unit cell volume (\u212b\u00b3)": "226.87", "Average atomic volume (\u212b\u00b3)": "18.906", "Atoms per unit cell": "12.0", "Electrical conductivity (\u03a9\u207b\u00b9 cm\u207b\u00b9)": "160.0", "Power Factor (W/(K\u00b2m))": "0.000695", "S\u00b2 (\u03bcV/K)\u00b2": "43500.0", "Electronic fraction of thermal conductivity (\u03f0\u2091/\u03f0)": "0.044"}, {"doi": "10.1063/1.1868063", "Electrical resistivity (\u03a9cm)": "0.00511", "Seebeck coefficient (\u03bcCV/K)": "-234.0", "ZT": "0.43", "formula": "Zr0.4Hf0.4Ti0.2Ni1Sn1", "comment": "", "synthesis": "arc-melted, Ar", "form": "polycrystalline", "temperature": "400", "author": "Sakurada 2005", "Structure": "ICSD #646828, 300K", "marker": "{'radius': 1.2802022681, 'lineColor': 'rgba(115,44,123,.8)', 'fillColor': 'rgba(115,44,123,0)'}", "Thermal conductivity (W/mK)": "3.345", "Average atomic mass (g/mol)": "98.29", "Scarcity (wt fraction/abundance)": "258100.0", "HHI (production)": "2524.0", "HHI (reserves)": "1954.0", "Unit cell volume (\u212b\u00b3)": "226.87", "Average atomic volume (\u212b\u00b3)": "18.906", "Atoms per unit cell": "12.0", "Electrical conductivity (\u03a9\u207b\u00b9 cm\u207b\u00b9)": "196.0", "Power Factor (W/(K\u00b2m))": "0.00107", "S\u00b2 (\u03bcV/K)\u00b2": "54600.0", "Electronic fraction of thermal conductivity (\u03f0\u2091/\u03f0)": "0.057"}, {"doi": "10.1063/1.1868063", "Electrical resistivity (\u03a9cm)": "0.00555", "Seebeck coefficient (\u03bcCV/K)": "-379.0", "ZT": "1.04", "formula": "Zr0.35Hf0.35Ti0.3Ni1Sn1", "comment": "", "synthesis": "arc-melted, Ar", "form": "polycrystalline", "temperature": "400", "author": "Sakurada 2005", "Structure": "ICSD #646828, 300K", "marker": "{'radius': 3.1113299638, 'lineColor': 'rgba(115,44,123,.8)', 'fillColor': 'rgba(115,44,123,0)'}", "Thermal conductivity (W/mK)": "2.837", "Average atomic mass (g/mol)": "95.39", "Scarcity (wt fraction/abundance)": "256000.0", "HHI (production)": "2459.0", "HHI (reserves)": "1917.0", "Unit cell volume (\u212b\u00b3)": "226.87", "Average atomic volume (\u212b\u00b3)": "18.906", "Atoms per unit cell": "12.0", "Electrical conductivity (\u03a9\u207b\u00b9 cm\u207b\u00b9)": "180.0", "Power Factor (W/(K\u00b2m))": "0.00259", "S\u00b2 (\u03bcV/K)\u00b2": "144000.0", "Electronic fraction of thermal conductivity (\u03f0\u2091/\u03f0)": "0.062"}, {"doi": "10.1063/1.1868063", "Electrical resistivity (\u03a9cm)": "0.00338", "Seebeck coefficient (\u03bcCV/K)": "-330.0", "ZT": "1.29", "formula": "Zr0.25Hf0.25Ti0.5Ni1Sn1", "comment": "", "synthesis": "arc-melted, Ar", "form": "polycrystalline", "temperature": "400", "author": "Sakurada 2005", "Structure": "ICSD #646828, 300K", "marker": "{'radius': 3.8633799172, 'lineColor': 'rgba(115,44,123,.8)', 'fillColor': 'rgba(115,44,123,0)'}", "Thermal conductivity (W/mK)": "3.003", "Average atomic mass (g/mol)": "89.59", "Scarcity (wt fraction/abundance)": "251300.0", "HHI (production)": "2315.0", "HHI (reserves)": "1836.0", "Unit cell volume (\u212b\u00b3)": "226.87", "Average atomic volume (\u212b\u00b3)": "18.906", "Atoms per unit cell": "12.0", "Electrical conductivity (\u03a9\u207b\u00b9 cm\u207b\u00b9)": "296.0", "Power Factor (W/(K\u00b2m))": "0.00322", "S\u00b2 (\u03bcV/K)\u00b2": "109000.0", "Electronic fraction of thermal conductivity (\u03f0\u2091/\u03f0)": "0.096"}, {"doi": "10.1063/1.1868063", "Electrical resistivity (\u03a9cm)": "0.00313", "Seebeck coefficient (\u03bcCV/K)": "-265.0", "ZT": "0.9", "formula": "Zr0.15Hf0.15Ti0.7Ni1Sn1", "comment": "", "synthesis": "arc-melted, Ar", "form": "polycrystalline", "temperature": "400", "author": "Sakurada 2005", "Structure": "ICSD #646828, 300K", "marker": "{'radius': 2.6858142532, 'lineColor': 'rgba(115,44,123,.8)', 'fillColor': 'rgba(115,44,123,0)'}", "Thermal conductivity (W/mK)": "3.072", "Average atomic mass (g/mol)": "83.79", "Scarcity (wt fraction/abundance)": "246000.0", "HHI (production)": "2152.0", "HHI (reserves)": "1744.0", "Unit cell volume (\u212b\u00b3)": "226.87", "Average atomic volume (\u212b\u00b3)": "18.906", "Atoms per unit cell": "12.0", "Electrical conductivity (\u03a9\u207b\u00b9 cm\u207b\u00b9)": "319.0", "Power Factor (W/(K\u00b2m))": "0.00224", "S\u00b2 (\u03bcV/K)\u00b2": "70100.0", "Electronic fraction of thermal conductivity (\u03f0\u2091/\u03f0)": "0.101"}, {"doi": "http://www.jstor.org/stable/2889796", "Electrical resistivity (\u03a9cm)": "0.00106", "Seebeck coefficient (\u03bcCV/K)": "87.0", "ZT": "0.29", "formula": "Ce1Fe4Sb12", "comment": "", "synthesis": "melted, vacuum", "form": "polycrystalline", "temperature": "400", "author": "Sales 1996", "Structure": "ICSD #621065, 300K", "marker": "{'radius': 0.86021226, 'lineColor': 'rgba(153,153,153,.8)', 'fillColor': 'rgba(153,153,153,0)'}", "Thermal conductivity (W/mK)": "", "Average atomic mass (g/mol)": "107.33", "Scarcity (wt fraction/abundance)": "4005000.0", "HHI (production)": "7355.0", "HHI (reserves)": "3146.0", "Unit cell volume (\u212b\u00b3)": "762.3", "Average atomic volume (\u212b\u00b3)": "22.421", "Atoms per unit cell": "34.0", "Electrical conductivity (\u03a9\u207b\u00b9 cm\u207b\u00b9)": "947.0", "Power Factor (W/(K\u00b2m))": "0.000717", "S\u00b2 (\u03bcV/K)\u00b2": "7570.0", "Electronic fraction of thermal conductivity (\u03f0\u2091/\u03f0)": ""}, {"doi": "http://www.jstor.org/stable/2889796", "Electrical resistivity (\u03a9cm)": "0.00163", "Seebeck coefficient (\u03bcCV/K)": "108.0", "ZT": "0.29", "formula": "Ce1Fe3Co1Sb12", "comment": "", "synthesis": "melted, vacuum", "form": "polycrystalline", "temperature": "400", "author": "Sales 1996", "Structure": "ICSD #96163, 300K", "marker": "{'radius': 0.8559731988, 'lineColor': 'rgba(153,153,153,.8)', 'fillColor': 'rgba(153,153,153,0)'}", "Thermal conductivity (W/mK)": "", "Average atomic mass (g/mol)": "107.51", "Scarcity (wt fraction/abundance)": "4000000.0", "HHI (production)": "7367.0", "HHI (reserves)": "3185.0", "Unit cell volume (\u212b\u00b3)": "756.81", "Average atomic volume (\u212b\u00b3)": "22.259", "Atoms per unit cell": "34.0", "Electrical conductivity (\u03a9\u207b\u00b9 cm\u207b\u00b9)": "615.0", "Power Factor (W/(K\u00b2m))": "0.000713", "S\u00b2 (\u03bcV/K)\u00b2": "11600.0", "Electronic fraction of thermal conductivity (\u03f0\u2091/\u03f0)": ""}, {"doi": "http://www.jstor.org/stable/2889796", "Electrical resistivity (\u03a9cm)": "0.00288", "Seebeck coefficient (\u03bcCV/K)": "123.0", "ZT": "0.21", "formula": "Ce1Fe2.5Co1.5Sb12", "comment": "", "synthesis": "melted, vacuum", "form": "polycrystalline", "temperature": "400", "author": "Sales 1996", "Structure": "ICSD #96163, 300K", "marker": "{'radius': 0.6316404206, 'lineColor': 'rgba(153,153,153,.8)', 'fillColor': 'rgba(153,153,153,0)'}", "Thermal conductivity (W/mK)": "", "Average atomic mass (g/mol)": "107.6", "Scarcity (wt fraction/abundance)": "3997000.0", "HHI (production)": "7373.0", "HHI (reserves)": "3204.0", "Unit cell volume (\u212b\u00b3)": "756.81", "Average atomic volume (\u212b\u00b3)": "22.259", "Atoms per unit cell": "34.0", "Electrical conductivity (\u03a9\u207b\u00b9 cm\u207b\u00b9)": "347.0", "Power Factor (W/(K\u00b2m))": "0.000526", "S\u00b2 (\u03bcV/K)\u00b2": "15100.0", "Electronic fraction of thermal conductivity (\u03f0\u2091/\u03f0)": ""}, {"doi": "http://www.jstor.org/stable/2889796", "Electrical resistivity (\u03a9cm)": "0.00481", "Seebeck coefficient (\u03bcCV/K)": "135.0", "ZT": "0.15", "formula": "Ce1Fe2Co2Sb12", "comment": "", "synthesis": "melted, vacuum", "form": "polycrystalline", "temperature": "400", "author": "Sales 1996", "Structure": "ICSD #96163, 300K", "marker": "{'radius': 0.4517180311, 'lineColor': 'rgba(153,153,153,.8)', 'fillColor': 'rgba(153,153,153,0)'}", "Thermal conductivity (W/mK)": "", "Average atomic mass (g/mol)": "107.69", "Scarcity (wt fraction/abundance)": "3994000.0", "HHI (production)": "7379.0", "HHI (reserves)": "3223.0", "Unit cell volume (\u212b\u00b3)": "747.0", "Average atomic volume (\u212b\u00b3)": "21.971", "Atoms per unit cell": "34.0", "Electrical conductivity (\u03a9\u207b\u00b9 cm\u207b\u00b9)": "208.0", "Power Factor (W/(K\u00b2m))": "0.000376", "S\u00b2 (\u03bcV/K)\u00b2": "18100.0", "Electronic fraction of thermal conductivity (\u03f0\u2091/\u03f0)": ""}, {"doi": "http://www.jstor.org/stable/2889796", "Electrical resistivity (\u03a9cm)": "0.00985", "Seebeck coefficient (\u03bcCV/K)": "-102.0", "ZT": "0.04", "formula": "Ce1Fe1Co3Sb12", "comment": "", "synthesis": "melted, vacuum", "form": "polycrystalline", "temperature": "400", "author": "Sales 1996", "Structure": "ICSD #96163, 300K", "marker": "{'radius': 0.9, 'lineColor': 'rgba(153,153,153,.8)', 'fillColor': 'rgba(153,153,153,0)'}", "Thermal conductivity (W/mK)": "", "Average atomic mass (g/mol)": "107.88", "Scarcity (wt fraction/abundance)": "3988000.0", "HHI (production)": "7391.0", "HHI (reserves)": "3261.0", "Unit cell volume (\u212b\u00b3)": "747.0", "Average atomic volume (\u212b\u00b3)": "21.971", "Atoms per unit cell": "34.0", "Electrical conductivity (\u03a9\u207b\u00b9 cm\u207b\u00b9)": "101.0", "Power Factor (W/(K\u00b2m))": "0.000106", "S\u00b2 (\u03bcV/K)\u00b2": "10500.0", "Electronic fraction of thermal conductivity (\u03f0\u2091/\u03f0)": ""}, {"doi": "http://www.jstor.org/stable/2889796", "Electrical resistivity (\u03a9cm)": "0.045", "Seebeck coefficient (\u03bcCV/K)": "12.0", "ZT": "0.000129", "formula": "Ce1Fe1.5Co2.5Sb12", "comment": "", "synthesis": "melted, vacuum", "form": "polycrystalline", "temperature": "400", "author": "Sales 1996", "Structure": "ICSD #96163, 300K", "marker": "{'radius': 0.9, 'lineColor': 'rgba(153,153,153,.8)', 'fillColor': 'rgba(153,153,153,0)'}", "Thermal conductivity (W/mK)": "", "Average atomic mass (g/mol)": "107.78", "Scarcity (wt fraction/abundance)": "3991000.0", "HHI (production)": "7385.0", "HHI (reserves)": "3242.0", "Unit cell volume (\u212b\u00b3)": "747.0", "Average atomic volume (\u212b\u00b3)": "21.971", "Atoms per unit cell": "34.0", "Electrical conductivity (\u03a9\u207b\u00b9 cm\u207b\u00b9)": "22.4", "Power Factor (W/(K\u00b2m))": "3.23e-07", "S\u00b2 (\u03bcV/K)\u00b2": "144.0", "Electronic fraction of thermal conductivity (\u03f0\u2091/\u03f0)": ""}, {"doi": "http://www.jstor.org/stable/2889796", "Electrical resistivity (\u03a9cm)": "0.00183", "Seebeck coefficient (\u03bcCV/K)": "143.0", "ZT": "0.44", "formula": "La1Fe3Co1Sb12", "comment": "", "synthesis": "melted, vacuum", "form": "polycrystalline", "temperature": "400", "author": "Sales 1996", "Structure": "ICSD #280118, 295K", "marker": "{'radius': 1.3343273128, 'lineColor': 'rgba(153,153,153,.8)', 'fillColor': 'rgba(153,153,153,0)'}", "Thermal conductivity (W/mK)": "1.6", "Average atomic mass (g/mol)": "107.44", "Scarcity (wt fraction/abundance)": "4003000.0", "HHI (production)": "7366.0", "HHI (reserves)": "3185.0", "Unit cell volume (\u212b\u00b3)": "752.85", "Average atomic volume (\u212b\u00b3)": "22.143", "Atoms per unit cell": "34.0", "Electrical conductivity (\u03a9\u207b\u00b9 cm\u207b\u00b9)": "546.0", "Power Factor (W/(K\u00b2m))": "0.00111", "S\u00b2 (\u03bcV/K)\u00b2": "20400.0", "Electronic fraction of thermal conductivity (\u03f0\u2091/\u03f0)": "0.333"}, {"doi": "10.1016/j.jallcom.2004.05.078", "Electrical resistivity (\u03a9cm)": "0.00217", "Seebeck coefficient (\u03bcCV/K)": "-281.0", "ZT": "1.46", "formula": "Zr0.5Hf0.5Ni1Sn1.998Sb0.002", "comment": "", "synthesis": "arc-melted, Ar", "form": "polycrystalline", "temperature": "400", "author": "Shutoh 2005", "Structure": "ICSD #646828, 300K", "marker": "{'radius': 4.3705350554, 'lineColor': 'rgba(115,44,123,.8)', 'fillColor': 'rgba(115,44,123,0)'}", "Thermal conductivity (W/mK)": "2.713", "Average atomic mass (g/mol)": "107.74", "Scarcity (wt fraction/abundance)": "314900.0", "HHI (production)": "2632.0", "HHI (reserves)": "1917.0", "Unit cell volume (\u212b\u00b3)": "226.87", "Average atomic volume (\u212b\u00b3)": "18.906", "Atoms per unit cell": "12.0", "Electrical conductivity (\u03a9\u207b\u00b9 cm\u207b\u00b9)": "461.0", "Power Factor (W/(K\u00b2m))": "0.00364", "S\u00b2 (\u03bcV/K)\u00b2": "79000.0", "Electronic fraction of thermal conductivity (\u03f0\u2091/\u03f0)": "0.166"}, {"doi": "10.1016/j.jallcom.2004.05.078", "Electrical resistivity (\u03a9cm)": "0.00125", "Seebeck coefficient (\u03bcCV/K)": "-237.0", "ZT": "1.79", "formula": "Zr0.5Hf0.5Ni1Sn1.994Sb0.006", "comment": "", "synthesis": "arc-melted, Ar", "form": "polycrystalline", "temperature": "400", "author": "Shutoh 2005", "Structure": "ICSD #646828, 300K", "marker": "{'radius': 5.3810314546, 'lineColor': 'rgba(115,44,123,.8)', 'fillColor': 'rgba(115,44,123,0)'}", "Thermal conductivity (W/mK)": "2.646", "Average atomic mass (g/mol)": "107.75", "Scarcity (wt fraction/abundance)": "320000.0", "HHI (production)": "2638.0", "HHI (reserves)": "1919.0", "Unit cell volume (\u212b\u00b3)": "226.87", "Average atomic volume (\u212b\u00b3)": "18.906", "Atoms per unit cell": "12.0", "Electrical conductivity (\u03a9\u207b\u00b9 cm\u207b\u00b9)": "798.0", "Power Factor (W/(K\u00b2m))": "0.00448", "S\u00b2 (\u03bcV/K)\u00b2": "56200.0", "Electronic fraction of thermal conductivity (\u03f0\u2091/\u03f0)": "0.295"}, {"doi": "http://orbit.dtu.dk/en/publications/improvement-of-niobium-doped-srtio3-by-nanostructuring(2b6f4b33-1a6f-4472-ac18-6996f91cd743).html", "Electrical resistivity (\u03a9cm)": "0.00454", "Seebeck coefficient (\u03bcCV/K)": "-77.0", "ZT": "0.05", "formula": "Sr1Ti0.8Nb0.2O3", "comment": "", "synthesis": "solid state reaction, air", "form": "polycrystalline", "temperature": "400", "author": "Sonne 2010", "Structure": "ICSD #174464, 293K", "marker": "{'radius': 0.9, 'lineColor': 'rgba(3,63,140,.8)', 'fillColor': 'rgba(3,63,140,0)'}", "Thermal conductivity (W/mK)": "8.57", "Average atomic mass (g/mol)": "38.5", "Scarcity (wt fraction/abundance)": "6498.0", "HHI (production)": "3072.0", "HHI (reserves)": "2648.0", "Unit cell volume (\u212b\u00b3)": "60.64", "Average atomic volume (\u212b\u00b3)": "12.128", "Atoms per unit cell": "5.0", "Electrical conductivity (\u03a9\u207b\u00b9 cm\u207b\u00b9)": "220.0", "Power Factor (W/(K\u00b2m))": "0.00013", "S\u00b2 (\u03bcV/K)\u00b2": "5930.0", "Electronic fraction of thermal conductivity (\u03f0\u2091/\u03f0)": "0.025"}, {"doi": "10.1007/978-3-540-88201-5_24", "Electrical resistivity (\u03a9cm)": "0.004", "Seebeck coefficient (\u03bcCV/K)": "-70.0", "ZT": "0.05", "formula": "Sr1Dy0.08Ti0.92O3", "comment": "", "synthesis": "solid state reaction, air", "form": "polycrystalline", "temperature": "400", "author": "Tinh 2009", "Structure": "ICSD #174464, 293K", "marker": "{'radius': 0.9, 'lineColor': 'rgba(26,191,191,.8)', 'fillColor': 'rgba(26,191,191,0)'}", "Thermal conductivity (W/mK)": "3.74", "Average atomic mass (g/mol)": "38.53", "Scarcity (wt fraction/abundance)": "13120.0", "HHI (production)": "2920.0", "HHI (reserves)": "2055.0", "Unit cell volume (\u212b\u00b3)": "60.64", "Average atomic volume (\u212b\u00b3)": "12.128", "Atoms per unit cell": "5.0", "Electrical conductivity (\u03a9\u207b\u00b9 cm\u207b\u00b9)": "250.0", "Power Factor (W/(K\u00b2m))": "0.000124", "S\u00b2 (\u03bcV/K)\u00b2": "4970.0", "Electronic fraction of thermal conductivity (\u03f0\u2091/\u03f0)": "0.065"}, {"doi": "10.1007/978-3-540-88201-5_24", "Electrical resistivity (\u03a9cm)": "0.00193", "Seebeck coefficient (\u03bcCV/K)": "-42.0", "ZT": "0.04", "formula": "Sr1Nd0.17Ti0.83O3", "comment": "", "synthesis": "solid state reaction, air", "form": "polycrystalline", "temperature": "400", "author": "Tinh 2009", "Structure": "ICSD #174464, 293K", "marker": "{'radius': 0.9, 'lineColor': 'rgba(26,191,191,.8)', 'fillColor': 'rgba(26,191,191,0)'}", "Thermal conductivity (W/mK)": "5.35", "Average atomic mass (g/mol)": "39.97", "Scarcity (wt fraction/abundance)": "4528.0", "HHI (production)": "3337.0", "HHI (reserves)": "2128.0", "Unit cell volume (\u212b\u00b3)": "60.64", "Average atomic volume (\u212b\u00b3)": "12.128", "Atoms per unit cell": "5.0", "Electrical conductivity (\u03a9\u207b\u00b9 cm\u207b\u00b9)": "519.0", "Power Factor (W/(K\u00b2m))": "9.24e-05", "S\u00b2 (\u03bcV/K)\u00b2": "1780.0", "Electronic fraction of thermal conductivity (\u03f0\u2091/\u03f0)": "0.095"}, {"doi": "10.1007/978-3-540-88201-5_24", "Electrical resistivity (\u03a9cm)": "0.00147", "Seebeck coefficient (\u03bcCV/K)": "-45.0", "ZT": "0.05", "formula": "Sr1Nd0.2Ti0.8O3", "comment": "", "synthesis": "solid state reaction, air", "form": "polycrystalline", "temperature": "400", "author": "Tinh 2009", "Structure": "ICSD #174464, 293K", "marker": "{'radius': 0.9, 'lineColor': 'rgba(26,191,191,.8)', 'fillColor': 'rgba(26,191,191,0)'}", "Thermal conductivity (W/mK)": "4.83", "Average atomic mass (g/mol)": "40.55", "Scarcity (wt fraction/abundance)": "5035.0", "HHI (production)": "3484.0", "HHI (reserves)": "2153.0", "Unit cell volume (\u212b\u00b3)": "60.64", "Average atomic volume (\u212b\u00b3)": "12.128", "Atoms per unit cell": "5.0", "Electrical conductivity (\u03a9\u207b\u00b9 cm\u207b\u00b9)": "678.0", "Power Factor (W/(K\u00b2m))": "0.000137", "S\u00b2 (\u03bcV/K)\u00b2": "2020.0", "Electronic fraction of thermal conductivity (\u03f0\u2091/\u03f0)": "0.137"}, {"doi": "10.1007/978-3-540-88201-5_24", "Electrical resistivity (\u03a9cm)": "0.00181", "Seebeck coefficient (\u03bcCV/K)": "-32.0", "ZT": "0.02", "formula": "Sr1Nd0.24Ti0.76O3", "comment": "", "synthesis": "solid state reaction, air", "form": "polycrystalline", "temperature": "400", "author": "Tinh 2009", "Structure": "ICSD #174464, 293K", "marker": "{'radius': 0.9, 'lineColor': 'rgba(26,191,191,.8)', 'fillColor': 'rgba(26,191,191,0)'}", "Thermal conductivity (W/mK)": "5.29", "Average atomic mass (g/mol)": "41.32", "Scarcity (wt fraction/abundance)": "5689.0", "HHI (production)": "3673.0", "HHI (reserves)": "2186.0", "Unit cell volume (\u212b\u00b3)": "60.64", "Average atomic volume (\u212b\u00b3)": "12.128", "Atoms per unit cell": "5.0", "Electrical conductivity (\u03a9\u207b\u00b9 cm\u207b\u00b9)": "553.0", "Power Factor (W/(K\u00b2m))": "5.49e-05", "S\u00b2 (\u03bcV/K)\u00b2": "992.0", "Electronic fraction of thermal conductivity (\u03f0\u2091/\u03f0)": "0.102"}, {"doi": "10.1039/c0jm02011g", "Electrical resistivity (\u03a9cm)": "0.00267", "Seebeck coefficient (\u03bcCV/K)": "148.0", "ZT": "0.33", "formula": "Zn4Sb3", "comment": "", "synthesis": "solid state reaction, Ar", "form": "polycrystalline", "temperature": "400", "author": "Toberer 2010", "Structure": "ICSD #52403, 300K", "marker": "{'radius': 0.9893245082, 'lineColor': 'rgba(255,80,0,.8)', 'fillColor': 'rgba(255,80,0,0)'}", "Thermal conductivity (W/mK)": "0.74", "Average atomic mass (g/mol)": "89.54", "Scarcity (wt fraction/abundance)": "2919000.0", "HHI (production)": "5264.0", "HHI (reserves)": "2783.0", "Unit cell volume (\u212b\u00b3)": "1610.64", "Average atomic volume (\u212b\u00b3)": "25.566", "Atoms per unit cell": "63.0", "Electrical conductivity (\u03a9\u207b\u00b9 cm\u207b\u00b9)": "375.0", "Power Factor (W/(K\u00b2m))": "0.000824", "S\u00b2 (\u03bcV/K)\u00b2": "22000.0", "Electronic fraction of thermal conductivity (\u03f0\u2091/\u03f0)": "0.494"}, {"doi": "10.1039/c0jm02011g", "Electrical resistivity (\u03a9cm)": "0.00247", "Seebeck coefficient (\u03bcCV/K)": "155.0", "ZT": "0.39", "formula": "Zn4Sb3", "comment": "", "synthesis": "solid state reaction, Ar", "form": "polycrystalline", "temperature": "400", "author": "Toberer 2010", "Structure": "ICSD #52403, 300K", "marker": "{'radius': 1.1700027838, 'lineColor': 'rgba(255,80,0,.8)', 'fillColor': 'rgba(255,80,0,0)'}", "Thermal conductivity (W/mK)": "0.743", "Average atomic mass (g/mol)": "89.54", "Scarcity (wt fraction/abundance)": "2919000.0", "HHI (production)": "5264.0", "HHI (reserves)": "2783.0", "Unit cell volume (\u212b\u00b3)": "1610.64", "Average atomic volume (\u212b\u00b3)": "25.566", "Atoms per unit cell": "63.0", "Electrical conductivity (\u03a9\u207b\u00b9 cm\u207b\u00b9)": "405.0", "Power Factor (W/(K\u00b2m))": "0.000975", "S\u00b2 (\u03bcV/K)\u00b2": "24100.0", "Electronic fraction of thermal conductivity (\u03f0\u2091/\u03f0)": "0.533"}, {"doi": "10.1039/c0jm02011g", "Electrical resistivity (\u03a9cm)": "0.00251", "Seebeck coefficient (\u03bcCV/K)": "161.0", "ZT": "0.41", "formula": "Zn4Sb3", "comment": "", "synthesis": "solid state reaction, Ar", "form": "polycrystalline", "temperature": "400", "author": "Toberer 2010", "Structure": "ICSD #52403, 300K", "marker": "{'radius': 1.2393625318, 'lineColor': 'rgba(255,80,0,.8)', 'fillColor': 'rgba(255,80,0,0)'}", "Thermal conductivity (W/mK)": "0.75", "Average atomic mass (g/mol)": "89.54", "Scarcity (wt fraction/abundance)": "2919000.0", "HHI (production)": "5264.0", "HHI (reserves)": "2783.0", "Unit cell volume (\u212b\u00b3)": "1610.64", "Average atomic volume (\u212b\u00b3)": "25.566", "Atoms per unit cell": "63.0", "Electrical conductivity (\u03a9\u207b\u00b9 cm\u207b\u00b9)": "399.0", "Power Factor (W/(K\u00b2m))": "0.00103", "S\u00b2 (\u03bcV/K)\u00b2": "25900.0", "Electronic fraction of thermal conductivity (\u03f0\u2091/\u03f0)": "0.519"}, {"doi": "10.1039/A602506D", "Electrical resistivity (\u03a9cm)": "0.389", "Seebeck coefficient (\u03bcCV/K)": "-294.0", "ZT": "0.00888", "formula": "Zn1O1", "comment": "", "synthesis": "solid state reaction, air", "form": "polycrystalline", "temperature": "400", "author": "Tsubota 1997", "Structure": "ICSD #26170, 295K", "marker": "{'radius': 0.9, 'lineColor': 'rgba(3,63,140,.8)', 'fillColor': 'rgba(3,63,140,0)'}", "Thermal conductivity (W/mK)": "33.22", "Average atomic
