Repository: MasterAI-EAM/Darwin

# Darwin: A Tailored GPT for the Scientific Domain 🇦🇺
**Organization: [University of New South Wales（UNSW) AI4Science](https://www.masterai.com.au) & [GreenDynamics AI](https://www.greendynamics.com.au)**

Darwin is an open-source project dedicated to pretrain and fine-tune the LLaMA model on scientific literature and datasets. Specifically designed for the scientific domain with an emphasis on materials science, chemistry, and physics, Darwin integrates structured and unstructured scientific knowledge to enhance the efficacy of language models in scientific research.

File: dataset/Experimental thermoelectric properties 2013/MRL_all_raw_data.json (part 13 of 27)
mass (g/mol)": "40.69", "Scarcity (wt fraction/abundance)": "10780.0", "HHI (production)": "1363.0", "HHI (reserves)": "1621.0", "Unit cell volume (\u212b\u00b3)": "47.62", "Average atomic volume (\u212b\u00b3)": "11.905", "Atoms per unit cell": "4.0", "Electrical conductivity (\u03a9\u207b\u00b9 cm\u207b\u00b9)": "0.25", "Power Factor (W/(K\u00b2m))": "2.22e-05", "S\u00b2 (\u03bcV/K)\u00b2": "86400.0", "Electronic fraction of thermal conductivity (\u03f0\u2091/\u03f0)": "7.33e-06"}, {"doi": "10.1039/A602506D", "Electrical resistivity (\u03a9cm)": "0.00617", "Seebeck coefficient (\u03bcCV/K)": "-191.0", "ZT": "0.24", "formula": "Zn0.995Al0.005O1", "comment": "*kappa estimated", "synthesis": "solid state reaction, air", "form": "polycrystalline", "temperature": "400", "author": "Tsubota 1997", "Structure": "ICSD #26170, 295K", "marker": "{'radius': 0.7069753193, 'lineColor': 'rgba(3,63,140,.8)', 'fillColor': 'rgba(3,63,140,0)'}", "Thermal conductivity (W/mK)": "30.21", "Average atomic mass (g/mol)": "40.59", "Scarcity (wt fraction/abundance)": "10760.0", "HHI (production)": "1362.0", "HHI (reserves)": "1619.0", "Unit cell volume (\u212b\u00b3)": "47.62", "Average atomic volume (\u212b\u00b3)": "11.905", "Atoms per unit cell": "4.0", "Electrical conductivity (\u03a9\u207b\u00b9 cm\u207b\u00b9)": "149.0", "Power Factor (W/(K\u00b2m))": "0.000589", "S\u00b2 (\u03bcV/K)\u00b2": "36300.0", "Electronic fraction of thermal conductivity (\u03f0\u2091/\u03f0)": "0.0048"}, {"doi": "10.1039/A602506D", "Electrical resistivity (\u03a9cm)": "0.00339", "Seebeck coefficient (\u03bcCV/K)": "-204.0", "ZT": "0.49", "formula": "Zn0.99Al0.01O1", "comment": "*kappa estimated", "synthesis": "solid state reaction, air", "form": "polycrystalline", "temperature": "400", "author": "Tsubota 1997", "Structure": "ICSD #26170, 295K", "marker": "{'radius': 1.4741426266, 'lineColor': 'rgba(3,63,140,.8)', 'fillColor': 'rgba(3,63,140,0)'}", "Thermal conductivity (W/mK)": "30.21", "Average atomic mass (g/mol)": "40.5", "Scarcity (wt fraction/abundance)": "10730.0", "HHI (production)": "1362.0", "HHI (reserves)": "1616.0", "Unit cell volume (\u212b\u00b3)": "47.62", "Average atomic volume (\u212b\u00b3)": "11.905", "Atoms per unit cell": "4.0", "Electrical conductivity (\u03a9\u207b\u00b9 cm\u207b\u00b9)": "254.0", "Power Factor (W/(K\u00b2m))": "0.00123", "S\u00b2 (\u03bcV/K)\u00b2": "41600.0", "Electronic fraction of thermal conductivity (\u03f0\u2091/\u03f0)": "0.00819"}, {"doi": "10.1039/A602506D", "Electrical resistivity (\u03a9cm)": "0.00129", "Seebeck coefficient (\u03bcCV/K)": "-148.0", "ZT": "0.68", "formula": "Zn0.98Al0.02O1", "comment": "", "synthesis": "solid state reaction, air", "form": "polycrystalline", "temperature": "400", "author": "Tsubota 1997", "Structure": "ICSD #26170, 295K", "marker": "{'radius': 2.0308211577, 'lineColor': 'rgba(3,63,140,.8)', 'fillColor': 'rgba(3,63,140,0)'}", "Thermal conductivity (W/mK)": "27.2", "Average atomic mass (g/mol)": "40.31", "Scarcity (wt fraction/abundance)": "10670.0", "HHI (production)": "1361.0", "HHI (reserves)": "1612.0", "Unit cell volume (\u212b\u00b3)": "47.62", "Average atomic volume (\u212b\u00b3)": "11.905", "Atoms per unit cell": "4.0", "Electrical conductivity (\u03a9\u207b\u00b9 cm\u207b\u00b9)": "704.0", "Power Factor (W/(K\u00b2m))": "0.00169", "S\u00b2 (\u03bcV/K)\u00b2": "21800.0", "Electronic fraction of thermal conductivity (\u03f0\u2091/\u03f0)": "0.025"}, {"doi": "10.1039/A602506D", "Electrical resistivity (\u03a9cm)": "0.00155", "Seebeck coefficient (\u03bcCV/K)": "-174.0", "ZT": "0.78", "formula": "Zn0.95Al0.05O1", "comment": "", "synthesis": "solid state reaction, air", "form": "polycrystalline", "temperature": "400", "author": "Tsubota 1997", "Structure": "ICSD #26170, 295K", "marker": "{'radius': 2.3407808119, 'lineColor': 'rgba(3,63,140,.8)', 'fillColor': 'rgba(3,63,140,0)'}", "Thermal conductivity (W/mK)": "20.25", "Average atomic mass (g/mol)": "39.73", "Scarcity (wt fraction/abundance)": "10490.0", "HHI (production)": "1358.0", "HHI (reserves)": "1599.0", "Unit cell volume (\u212b\u00b3)": "47.62", "Average atomic volume (\u212b\u00b3)": "11.905", "Atoms per unit cell": "4.0", "Electrical conductivity (\u03a9\u207b\u00b9 cm\u207b\u00b9)": "569.0", "Power Factor (W/(K\u00b2m))": "0.00195", "S\u00b2 (\u03bcV/K)\u00b2": "30200.0", "Electronic fraction of thermal conductivity (\u03f0\u2091/\u03f0)": "0.027"}, {"doi": "10.1016/j.jallcom.2010.06.195", "Electrical resistivity (\u03a9cm)": "0.375", "Seebeck coefficient (\u03bcCV/K)": "-48.0", "ZT": "0.000241", "formula": "Sr1Nb0.15Ti0.85O3", "comment": "*Values at 1000K extrapolated from 900K", "synthesis": "solid state reaction, Ar", "form": "polycrystalline", "temperature": "400", "author": "Wang 2010", "Structure": "ICSD #174464, 293K", "marker": "{'radius': 0.9, 'lineColor': 'rgba(3,63,140,.8)', 'fillColor': 'rgba(3,63,140,0)'}", "Thermal conductivity (W/mK)": "4.696", "Average atomic mass (g/mol)": "38.05", "Scarcity (wt fraction/abundance)": "5257.0", "HHI (production)": "2915.0", "HHI (reserves)": "2484.0", "Unit cell volume (\u212b\u00b3)": "60.64", "Average atomic volume (\u212b\u00b3)": "12.128", "Atoms per unit cell": "5.0", "Electrical conductivity (\u03a9\u207b\u00b9 cm\u207b\u00b9)": "2.663", "Power Factor (W/(K\u00b2m))": "6.02e-07", "S\u00b2 (\u03bcV/K)\u00b2": "2260.0", "Electronic fraction of thermal conductivity (\u03f0\u2091/\u03f0)": "0.000554"}, {"doi": "10.1103/PhysRevB.77.075203", "Electrical resistivity (\u03a9cm)": "0.00076", "Seebeck coefficient (\u03bcCV/K)": "-56.0", "ZT": "0.16", "formula": "Ba8Ga16Ge30", "comment": "", "synthesis": "Czochralski method, He", "form": "single crystal", "temperature": "400", "author": "Toberer 2008", "Structure": "ICSD #94298, 300K", "marker": "{'radius': 0.4948042737, 'lineColor': 'rgba(156,83,0,.8)', 'fillColor': 'rgba(156,83,0,0)'}", "Thermal conductivity (W/mK)": "1.63", "Average atomic mass (g/mol)": "81.36", "Scarcity (wt fraction/abundance)": "356000.0", "HHI (production)": "4753.0", "HHI (reserves)": "2008.0", "Unit cell volume (\u212b\u00b3)": "1254.12", "Average atomic volume (\u212b\u00b3)": "23.224", "Atoms per unit cell": "54.0", "Electrical conductivity (\u03a9\u207b\u00b9 cm\u207b\u00b9)": "1320.0", "Power Factor (W/(K\u00b2m))": "0.000412", "S\u00b2 (\u03bcV/K)\u00b2": "3130.0", "Electronic fraction of thermal conductivity (\u03f0\u2091/\u03f0)": "0.788"}, {"doi": "10.1103/PhysRevB.77.075203", "Electrical resistivity (\u03a9cm)": "0.0009", "Seebeck coefficient (\u03bcCV/K)": "-62.0", "ZT": "0.17", "formula": "Ba8Ga16Ge30", "comment": "", "synthesis": "solid state reaction, Ar", "form": "polycrystalline", "temperature": "400", "author": "Toberer 2008", "Structure": "ICSD #94298, 300K", "marker": "{'radius': 0.51518208, 'lineColor': 'rgba(156,83,0,.8)', 'fillColor': 'rgba(156,83,0,0)'}", "Thermal conductivity (W/mK)": "1.42", "Average atomic mass (g/mol)": "81.36", "Scarcity (wt fraction/abundance)": "356000.0", "HHI (production)": "4753.0", "HHI (reserves)": "2008.0", "Unit cell volume (\u212b\u00b3)": "1254.12", "Average atomic volume (\u212b\u00b3)": "23.224", "Atoms per unit cell": "54.0", "Electrical conductivity (\u03a9\u207b\u00b9 cm\u207b\u00b9)": "1110.0", "Power Factor (W/(K\u00b2m))": "0.000429", "S\u00b2 (\u03bcV/K)\u00b2": "3860.0", "Electronic fraction of thermal conductivity (\u03f0\u2091/\u03f0)": "0.764"}, {"doi": "10.1063/1.2163979", "Electrical resistivity (\u03a9cm)": "0.000791", "Seebeck coefficient (\u03bcCV/K)": "-75.0", "ZT": "0.28", "formula": "Ba8Ga16Ge30", "comment": "", "synthesis": "Czochralski method, argon", "form": "single crystal", "temperature": "400", "author": "Saramat 2006", "Structure": "ICSD #94298, 300K", "marker": "{'radius': 0.8533501896, 'lineColor': 'rgba(156,83,0,.8)', 'fillColor': 'rgba(156,83,0,0)'}", "Thermal conductivity (W/mK)": "1.79", "Average atomic mass (g/mol)": "81.36", "Scarcity (wt fraction/abundance)": "356000.0", "HHI (production)": "4753.0", "HHI (reserves)": "2008.0", "Unit cell volume (\u212b\u00b3)": "1254.12", "Average atomic volume (\u212b\u00b3)": "23.224", "Atoms per unit cell": "54.0", "Electrical conductivity (\u03a9\u207b\u00b9 cm\u207b\u00b9)": "1260.0", "Power Factor (W/(K\u00b2m))": "0.000711", "S\u00b2 (\u03bcV/K)\u00b2": "5620.0", "Electronic fraction of thermal conductivity (\u03f0\u2091/\u03f0)": "0.689"}, {"doi": "10.1103/PhysRevLett.86.4350", "Electrical resistivity (\u03a9cm)": "0.011", "Seebeck coefficient (\u03bcCV/K)": "338.0", "ZT": "0.41", "formula": "Tl9Bi1Te6", "comment": "", "synthesis": "melted, zone refined", "form": "polycrystalline", "temperature": "400", "author": "Wolfing 2001", "Structure": "ICSD #400246, 300K", "marker": "{'radius': 1.2266042256, 'lineColor': 'rgba(156,83,0,.8)', 'fillColor': 'rgba(156,83,0,0)'}", "Thermal conductivity (W/mK)": "0.409", "Average atomic mass (g/mol)": "175.88", "Scarcity (wt fraction/abundance)": "277400000.0", "HHI (production)": "5429.0", "HHI (reserves)": "6036.0", "Unit cell volume (\u212b\u00b3)": "1025.05", "Average atomic volume (\u212b\u00b3)": "32.033", "Atoms per unit cell": "32.0", "Electrical conductivity (\u03a9\u207b\u00b9 cm\u207b\u00b9)": "89.5", "Power Factor (W/(K\u00b2m))": "0.00102", "S\u00b2 (\u03bcV/K)\u00b2": "114000.0", "Electronic fraction of thermal conductivity (\u03f0\u2091/\u03f0)": "0.214"}, {"doi": "10.3390/ma3042606", "Electrical resistivity (\u03a9cm)": "0.000499", "Seebeck coefficient (\u03bcCV/K)": "-55.0", "ZT": "0.24", "formula": "Bi1.2S1.2Ti2S4", "comment": "", "synthesis": "solid-liquid-vapor reaction, vacuum", "form": "polycrystalline", "temperature": "400", "author": "Wan 2010", "Structure": "ICSD #none, 300K", "marker": "{'radius': 0.7234923848, 'lineColor': 'rgba(2,102,7,.8)', 'fillColor': 'rgba(2,102,7,0)'}", "Thermal conductivity (W/mK)": "2.41", "Average atomic mass (g/mol)": "61.1", "Scarcity (wt fraction/abundance)": "28740000.0", "HHI (production)": "3036.0", "HHI (reserves)": "3543.0", "Unit cell volume (\u212b\u00b3)": "175.2", "Average atomic volume (\u212b\u00b3)": "20.857", "Atoms per unit cell": "8.4", "Electrical conductivity (\u03a9\u207b\u00b9 cm\u207b\u00b9)": "2000.0", "Power Factor (W/(K\u00b2m))": "0.000603", "S\u00b2 (\u03bcV/K)\u00b2": "3010.0", "Electronic fraction of thermal conductivity (\u03f0\u2091/\u03f0)": "0.812"}, {"doi": "10.3390/ma3042606", "Electrical resistivity (\u03a9cm)": "0.000728", "Seebeck coefficient (\u03bcCV/K)": "-71.0", "ZT": "0.28", "formula": "Pb1.8S1.8Ti2S4", "comment": "", "synthesis": "solid-liquid-vapor reaction, vacuum", "form": "polycrystalline", "temperature": "400", "author": "Wan 2010", "Structure": "ICSD #none, 300K", "marker": "{'radius': 0.8262593407, 'lineColor': 'rgba(2,102,7,.8)', 'fillColor': 'rgba(2,102,7,0)'}", "Thermal conductivity (W/mK)": "2.51", "Average atomic mass (g/mol)": "68.19", "Scarcity (wt fraction/abundance)": "48160.0", "HHI (production)": "1920.0", "HHI (reserves)": "1526.0", "Unit cell volume (\u212b\u00b3)": "175.2", "Average atomic volume (\u212b\u00b3)": "20.857", "Atoms per unit cell": "8.4", "Electrical conductivity (\u03a9\u207b\u00b9 cm\u207b\u00b9)": "1370.0", "Power Factor (W/(K\u00b2m))": "0.000689", "S\u00b2 (\u03bcV/K)\u00b2": "5010.0", "Electronic fraction of thermal conductivity (\u03f0\u2091/\u03f0)": "0.534"}, {"doi": "10.3390/ma3042606", "Electrical resistivity (\u03a9cm)": "0.00085", "Seebeck coefficient (\u03bcCV/K)": "-89.0", "ZT": "0.37", "formula": "Sn1.2S1.2Ti2S4", "comment": "", "synthesis": "solid-liquid-vapor reaction, vacuum", "form": "polycrystalline", "temperature": "400", "author": "Wan 2010", "Structure": "ICSD #none, 300K", "marker": "{'radius': 1.1132385882, 'lineColor': 'rgba(2,102,7,.8)', 'fillColor': 'rgba(2,102,7,0)'}", "Thermal conductivity (W/mK)": "2.03", "Average atomic mass (g/mol)": "48.21", "Scarcity (wt fraction/abundance)": "157400.0", "HHI (production)": "1480.0", "HHI (reserves)": "1355.0", "Unit cell volume (\u212b\u00b3)": "175.2", "Average atomic volume (\u212b\u00b3)": "20.857", "Atoms per unit cell": "8.4", "Electrical conductivity (\u03a9\u207b\u00b9 cm\u207b\u00b9)": "1180.0", "Power Factor (W/(K\u00b2m))": "0.000928", "S\u00b2 (\u03bcV/K)\u00b2": "7890.0", "Electronic fraction of thermal conductivity (\u03f0\u2091/\u03f0)": "0.566"}, {"doi": "10.1063/1.3682585", "Electrical resistivity (\u03a9cm)": "0.00342", "Seebeck coefficient (\u03bcCV/K)": "-118.0", "ZT": "0.16", "formula": "Ba8Au5.14Si39.51", "comment": "", "synthesis": "melted, inert", "form": "polyrystalline", "temperature": "400", "author": "Candolfi 2012", "Structure": "ICSD #40567, 300K", "marker": "{'radius': 0.4893898246, 'lineColor': 'rgba(156,83,0,.8)', 'fillColor': 'rgba(156,83,0,0)'}", "Thermal conductivity (W/mK)": "1.61", "Average atomic mass (g/mol)": "61.17", "Scarcity (wt fraction/abundance)": "78590000.0", "HHI (production)": "2988.0", "HHI (reserves)": "1472.0", "Unit cell volume (\u212b\u00b3)": "1132.02", "Average atomic volume (\u212b\u00b3)": "20.963", "Atoms per unit cell": "54.0", "Electrical conductivity (\u03a9\u207b\u00b9 cm\u207b\u00b9)": "292.0", "Power Factor (W/(K\u00b2m))": "0.000408", "S\u00b2 (\u03bcV/K)\u00b2": "13900.0", "Electronic fraction of thermal conductivity (\u03f0\u2091/\u03f0)": "0.177"}, {"doi": "10.1063/1.3682585", "Electrical resistivity (\u03a9cm)": "0.00253", "Seebeck coefficient (\u03bcCV/K)": "126.0", "ZT": "0.25", "formula": "Ba8Au5.59Si39.01", "comment": "", "synthesis": "melted, inert", "form": "polyrystalline", "temperature": "400", "author": "Candolfi 2012", "Structure": "ICSD #40567, 300K", "marker": "{'radius': 0.759, 'lineColor': 'rgba(156,83,0,.8)', 'fillColor': 'rgba(156,83,0,0)'}", "Thermal conductivity (W/mK)": "1.62", "Average atomic mass (g/mol)": "62.65", "Scarcity (wt fraction/abundance)": "83530000.0", "HHI (production)": "2930.0", "HHI (reserves)": "1462.0", "Unit cell volume (\u212b\u00b3)": "1132.02", "Average atomic volume (\u212b\u00b3)": "20.963", "Atoms per unit cell": "54.0", "Electrical conductivity (\u03a9\u207b\u00b9 cm\u207b\u00b9)": "395.0", "Power Factor (W/(K\u00b2m))": "0.000632", "S\u00b2 (\u03bcV/K)\u00b2": "16000.0", "Electronic fraction of thermal conductivity (\u03f0\u2091/\u03f0)": "0.238"}, {"doi": "10.1063/1.3682585", "Electrical resistivity (\u03a9cm)": "0.000702", "Seebeck coefficient (\u03bcCV/K)": "57.0", "ZT": "0.19", "formula": "Ba8Au6.10Si38.97", "comment": "", "synthesis": "melted, inert", "form": "polyrystalline", "temperature": "400", "author": "Candolfi 2012", "Structure": "ICSD #40567, 300K", "marker": "{'radius': 0.5551897607, 'lineColor': 'rgba(156,83,0,.8)', 'fillColor': 'rgba(156,83,0,0)'}", "Thermal conductivity (W/mK)": "2.33", "Average atomic mass (g/mol)": "63.97", "Scarcity (wt fraction/abundance)": "88490000.0", "HHI (production)": "2876.0", "HHI (reserves)": "1450.0", "Unit cell volume (\u212b\u00b3)": "1132.02", "Average atomic volume (\u212b\u00b3)": "20.963", "Atoms per unit cell": "54.0", "Electrical conductivity (\u03a9\u207b\u00b9 cm\u207b\u00b9)": "1420.0", "Power Factor (W/(K\u00b2m))": "0.000463", "S\u00b2 (\u03bcV/K)\u00b2": "3250.0", "Electronic fraction of thermal conductivity (\u03f0\u2091/\u03f0)": "0.597"}, {"doi": "10.1039/C1JM10827A", "Electrical resistivity (\u03a9cm)": "0.00171", "Seebeck coefficient (\u03bcCV/K)": "-164.0", "ZT": "0.63", "formula": "Mg2Si0.999Bi0.001", "comment": "", "synthesis": "mechanochemical, Ar", "form": "polycrystalline", "temperature": "400", "author": "Bux 2011", "Structure": "ICSD #163708, 300K", "marker": "{'radius': 1.9011038687, 'lineColor': 'rgba(170,204,0,.8)', 'fillColor': 'rgba(170,204,0,0)'}", "Thermal conductivity (W/mK)": "5.7", "Average atomic mass (g/mol)": "25.63", "Scarcity (wt fraction/abundance)": "159900.0", "HHI (production)": "5058.0", "HHI (reserves)": "697.4", "Unit cell volume (\u212b\u00b3)": "258.55", "Average atomic volume (\u212b\u00b3)": "21.546", "Atoms per unit cell": "12.0", "Electrical conductivity (\u03a9\u207b\u00b9 cm\u207b\u00b9)": "586.0", "Power Factor (W/(K\u00b2m))": "0.00158", "S\u00b2 (\u03bcV/K)\u00b2": "27000.0", "Electronic fraction of thermal conductivity (\u03f0\u2091/\u03f0)": "0.1"}, {"doi": "10.1039/C1JM10827A", "Electrical resistivity (\u03a9cm)": "0.000902", "Seebeck coefficient (\u03bcCV/K)": "-149.0", "ZT": "0.98", "formula": "Mg2Si0.9985Bi0.0015", "comment": "", "synthesis": "mechanochemical, Ar", "form": "polycrystalline", "temperature": "400", "author": "Bux 2011", "Structure": "ICSD #163708, 300K", "marker": "{'radius': 2.9535698448, 'lineColor': 'rgba(170,204,0,.8)', 'fillColor': 'rgba(170,204,0,0)'}", "Thermal conductivity (W/mK)": "5.07", "Average atomic mass (g/mol)": "25.66", "Scarcity (wt fraction/abundance)": "239600.0", "HHI (production)": "5058.0", "HHI (reserves)": "704.6", "Unit cell volume (\u212b\u00b3)": "258.55", "Average atomic volume (\u212b\u00b3)": "21.546", "Atoms per unit cell": "12.0", "Electrical conductivity (\u03a9\u207b\u00b9 cm\u207b\u00b9)": "1110.0", "Power Factor (W/(K\u00b2m))": "0.00246", "S\u00b2 (\u03bcV/K)\u00b2": "22200.0", "Electronic fraction of thermal conductivity (\u03f0\u2091/\u03f0)": "0.213"}, {"doi": "10.1039/C1JM10827A", "Electrical resistivity (\u03a9cm)": "0.000541", "Seebeck coefficient (\u03bcCV/K)": "-101.0", "ZT": "0.75", "formula": "Mg2Si0.997Bi0.003", "comment": "", "synthesis": "mechanochemical, Ar", "form": "polycrystalline", "temperature": "400", "author": "Bux 2011", "Structure": "ICSD #163708, 300K", "marker": "{'radius': 2.2626987061, 'lineColor': 'rgba(170,204,0,.8)', 'fillColor': 'rgba(170,204,0,0)'}", "Thermal conductivity (W/mK)": "4.76", "Average atomic mass (g/mol)": "25.75", "Scarcity (wt fraction/abundance)": "477500.0", "HHI (production)": "5060.0", "HHI (reserves)": "725.9", "Unit cell volume (\u212b\u00b3)": "258.55", "Average atomic volume (\u212b\u00b3)": "21.546", "Atoms per unit cell": "12.0", "Electrical conductivity (\u03a9\u207b\u00b9 cm\u207b\u00b9)": "1850.0", "Power Factor (W/(K\u00b2m))": "0.00189", "S\u00b2 (\u03bcV/K)\u00b2": "10200.0", "Electronic fraction of thermal conductivity (\u03f0\u2091/\u03f0)": "0.379"}, {"doi": "10.1039/C1JM10827A", "Electrical resistivity (\u03a9cm)": "0.000396", "Seebeck coefficient (\u03bcCV/K)": "-84.0", "ZT": "0.7", "formula": "Mg2Si0.995Bi0.005", "comment": "", "synthesis": "mechanochemical, Ar", "form": "polycrystalline", "temperature": "400", "author": "Bux 2011", "Structure": "ICSD #163708, 300K", "marker": "{'radius': 2.1128030303, 'lineColor': 'rgba(170,204,0,.8)', 'fillColor': 'rgba(170,204,0,0)'}", "Thermal conductivity (W/mK)": "5.41", "Average atomic mass (g/mol)": "25.87", "Scarcity (wt fraction/abundance)": "792100.0", "HHI (production)": "5061.0", "HHI (reserves)": "754.0", "Unit cell volume (\u212b\u00b3)": "258.55", "Average atomic volume (\u212b\u00b3)": "21.546", "Atoms per unit cell": "12.0", "Electrical conductivity (\u03a9\u207b\u00b9 cm\u207b\u00b9)": "2530.0", "Power Factor (W/(K\u00b2m))": "0.00176", "S\u00b2 (\u03bcV/K)\u00b2": "6970.0", "Electronic fraction of thermal conductivity (\u03f0\u2091/\u03f0)": "0.456"}, {"doi": "10.1039/C1JM10827A", "Electrical resistivity (\u03a9cm)": "0.000348", "Seebeck coefficient (\u03bcCV/K)": "-79.0", "ZT": "0.71", "formula": "Mg2Si0.993Bi0.007", "comment": "", "synthesis": "mechanochemical, Ar", "form": "polycrystalline", "temperature": "400", "author": "Bux 2011", "Structure": "ICSD #163708, 300K", "marker": "{'radius': 2.1303310345, 'lineColor': 'rgba(170,204,0,.8)', 'fillColor': 'rgba(170,204,0,0)'}", "Thermal conductivity (W/mK)": "5.68", "Average atomic mass (g/mol)": "25.99", "Scarcity (wt fraction/abundance)": "1104000.0", "HHI (production)": "5063.0", "HHI (reserves)": "781.9", "Unit cell volume (\u212b\u00b3)": "258.55", "Average atomic volume (\u212b\u00b3)": "21.546", "Atoms per unit cell": "12.0", "Electrical conductivity (\u03a9\u207b\u00b9 cm\u207b\u00b9)": "2870.0", "Power Factor (W/(K\u00b2m))": "0.00178", "S\u00b2 (\u03bcV/K)\u00b2": "6180.0", "Electronic fraction of thermal conductivity (\u03f0\u2091/\u03f0)": "0.494"}, {"doi": "10.1007/s11664-009-0735-1", "Electrical resistivity (\u03a9cm)": "0.00121", "Seebeck coefficient (\u03bcCV/K)": "-110.0", "ZT": "0.4", "formula": "Mg2Si0.98Bi0.02", "comment": "", "synthesis": "solid state reaction, He/H2", "form": "polycrystalline", "temperature": "400", "author": "Mars 2009", "Structure": "ICSD #163708, 300K", "marker": "{'radius': 1.2065543802, 'lineColor': 'rgba(170,204,0,.8)', 'fillColor': 'rgba(170,204,0,0)'}", "Thermal conductivity (W/mK)": "5.63", "Average atomic mass (g/mol)": "26.77", "Scarcity (wt fraction/abundance)": "3061000.0", "HHI (production)": "5072.0", "HHI (reserves)": "957.2", "Unit cell volume (\u212b\u00b3)": "258.55", "Average atomic volume (\u212b\u00b3)": "21.546", "Atoms per unit cell": "12.0", "Electrical conductivity (\u03a9\u207b\u00b9 cm\u207b\u00b9)": "826.0", "Power Factor (W/(K\u00b2m))": "0.00101", "S\u00b2 (\u03bcV/K)\u00b2": "12200.0", "Electronic fraction of thermal conductivity (\u03f0\u2091/\u03f0)": "0.143"}, {"doi": "10.1007/s11664-009-0735-1", "Electrical resistivity (\u03a9cm)": "0.00127", "Seebeck coefficient (\u03bcCV/K)": "-118.0", "ZT": "0.43", "formula": "Mg2Si0.6Ge0.4Bi0.02", "comment": "", "synthesis": "solid state reaction, He/H2", "form": "polycrystalline", "temperature": "400", "author": "Mars 2009", "Structure": "ICSD #180947, 300K", "marker": "{'radius': 1.3045275591, 'lineColor': 'rgba(170,204,0,.8)', 'fillColor': 'rgba(170,204,0,0)'}", "Thermal conductivity (W/mK)": "2.62", "Average atomic mass (g/mol)": "32.68", "Scarcity (wt fraction/abundance)": "2694000.0", "HHI (production)": "5169.0", "HHI (reserves)": "1229.0", "Unit cell volume (\u212b\u00b3)": "258.35", "Average atomic volume (\u212b\u00b3)": "21.529", "Atoms per unit cell": "12.0", "Electrical conductivity (\u03a9\u207b\u00b9 cm\u207b\u00b9)": "787.0", "Power Factor (W/(K\u00b2m))": "0.00109", "S\u00b2 (\u03bcV/K)\u00b2": "13800.0", "Electronic fraction of thermal conductivity (\u03f0\u2091/\u03f0)": "0.293"}, {"doi": "10.1007/s11664-009-0735-1", "Electrical resistivity (\u03a9cm)": "0.413", "Seebeck coefficient (\u03bcCV/K)": "178.0", "ZT": "0.00307", "formula": "Mg2Si0.98Ag0.02", "comment": "", "synthesis": "solid state reaction, He/H2", "form": "polycrystalline", "temperature": "400", "author": "Mars 2009", "Structure": "ICSD #163708, 300K", "marker": "{'radius': 0.9, 'lineColor': 'rgba(170,204,0,.8)', 'fillColor': 'rgba(170,204,0,0)'}", "Thermal conductivity (W/mK)": "6.06", "Average atomic mass (g/mol)": "26.1", "Scarcity (wt fraction/abundance)": "353300.0", "HHI (production)": "4954.0", "HHI (reserves)": "699.7", "Unit cell volume (\u212b\u00b3)": "258.55", "Average atomic volume (\u212b\u00b3)": "21.546", "Atoms per unit cell": "12.0", "Electrical conductivity (\u03a9\u207b\u00b9 cm\u207b\u00b9)": "2.421", "Power Factor (W/(K\u00b2m))": "7.67e-06", "S\u00b2 (\u03bcV/K)\u00b2": "31700.0", "Electronic fraction of thermal conductivity (\u03f0\u2091/\u03f0)": "0.00039"}, {"doi": "10.1007/s11664-009-0735-1", "Electrical resistivity (\u03a9cm)": "0.028", "Seebeck coefficient (\u03bcCV/K)": "158.0", "ZT": "0.04", "formula": "Mg2Si0.6Ge0.4Ag0.02", "comment": "", "synthesis": "solid state reaction, He/H2", "form": "polycrystalline", "temperature": "400", "author": "Mars 2009", "Structure": "ICSD #180947, 300K", "marker": "{'radius': 0.9, 'lineColor': 'rgba(170,204,0,.8)', 'fillColor': 'rgba(170,204,0,0)'}", "Thermal conductivity (W/mK)": "3.09", "Average atomic mass (g/mol)": "32.01", "Scarcity (wt fraction/abundance)": "493400.0", "HHI (production)": "5075.0", "HHI (reserves)": "1026.0", "Unit cell volume (\u212b\u00b3)": "258.35", "Average atomic volume (\u212b\u00b3)": "21.529", "Atoms per unit cell": "12.0", "Electrical conductivity (\u03a9\u207b\u00b9 cm\u207b\u00b9)": "35.2", "Power Factor (W/(K\u00b2m))": "8.78e-05", "S\u00b2 (\u03bcV/K)\u00b2": "24900.0", "Electronic fraction of thermal conductivity (\u03f0\u2091/\u03f0)": "0.011"}, {"doi": "10.1063/1.2009828", "Electrical resistivity (\u03a9cm)": "0.083", "Seebeck coefficient (\u03bcCV/K)": "327.0", "ZT": "0.05", "formula": "Ag9Tl1Te5", "comment": "", "synthesis": "melted", "form": "polycrystalline", "temperature": "400", "author": "Kurosaki 2005", "Structure": "ICSD #71689, 300K", "marker": "{'radius': 0.9, 'lineColor': 'rgba(2,102,7,.8)', 'fillColor': 'rgba(2,102,7,0)'}", "Thermal conductivity (W/mK)": "0.21", "Average atomic mass (g/mol)": "120.88", "Scarcity (wt fraction/abundance)": "358900000.0", "HHI (production)": "2408.0", "HHI (reserves)": "3201.0", "Unit cell volume (\u212b\u00b3)": "4758.66", "Average atomic volume (\u212b\u00b3)": "27.349", "Atoms per unit cell": "174.0", "Electrical conductivity (\u03a9\u207b\u00b9 cm\u207b\u00b9)": "12.0", "Power Factor (W/(K\u00b2m))": "0.000129", "S\u00b2 (\u03bcV/K)\u00b2": "107000.0", "Electronic fraction of thermal conductivity (\u03f0\u2091/\u03f0)": "0.056"}, {"doi": "10.1109/ICT.2002.1190269", "Electrical resistivity (\u03a9cm)": "0.00305", "Seebeck coefficient (\u03bcCV/K)": "185.0", "ZT": "0.45", "formula": "Ba8Ga16Ge30", "comment": "*kappa extrapolated", "synthesis": "arc melting", "form": "polycrystalline", "temperature": "400", "author": "Anno 2002", "Structure": "ICSD #94298, 300K", "marker": "{'radius': 1.3469990161, 'lineColor': 'rgba(156,83,0,.8)', 'fillColor': 'rgba(156,83,0,0)'}", "Thermal conductivity (W/mK)": "2.0", "Average atomic mass (g/mol)": "81.36", "Scarcity (wt fraction/abundance)": "356000.0", "HHI (production)": "4753.0", "HHI (reserves)": "2008.0", "Unit cell volume (\u212b\u00b3)": "1254.12", "Average atomic volume (\u212b\u00b3)": "23.224", "Atoms per unit cell": "54.0", "Electrical conductivity (\u03a9\u207b\u00b9 cm\u207b\u00b9)": "328.0", "Power Factor (W/(K\u00b2m))": "0.00112", "S\u00b2 (\u03bcV/K)\u00b2": "34200.0", "Electronic fraction of thermal conductivity (\u03f0\u2091/\u03f0)": "0.16"}, {"doi": "10.1109/ICT.2002.1190269", "Electrical resistivity (\u03a9cm)": "0.00714", "Seebeck coefficient (\u03bcCV/K)": "-113.0", "ZT": "0.07", "formula": "Ba8Ga18Ge28", "comment": "", "synthesis": "arc melting", "form": "polycrystalline", "temperature": "400", "author": "Anno 2002", "Structure": "ICSD #94298, 300K", "marker": "{'radius': 0.9, 'lineColor': 'rgba(156,83,0,.8)', 'fillColor': 'rgba(156,83,0,0)'}", "Thermal conductivity (W/mK)": "1.4", "Average atomic mass (g/mol)": "81.25", "Scarcity (wt fraction/abundance)": "335300.0", "HHI (production)": "4759.0", "HHI (reserves)": "2008.0", "Unit cell volume (\u212b\u00b3)": "1254.12", "Average atomic volume (\u212b\u00b3)": "23.224", "Atoms per unit cell": "54.0", "Electrical conductivity (\u03a9\u207b\u00b9 cm\u207b\u00b9)": "140.0", "Power Factor (W/(K\u00b2m))": "0.000178", "S\u00b2 (\u03bcV/K)\u00b2": "12700.0", "Electronic fraction of thermal conductivity (\u03f0\u2091/\u03f0)": "0.098"}, {"doi": "10.1109/ICT.1999.843362", "Electrical resistivity (\u03a9cm)": "0.012", "Seebeck coefficient (\u03bcCV/K)": "-233.0", "ZT": "0.19", "formula": "Ba8Ga16Sn30", "comment": "", "synthesis": "melted, Ar", "form": "polycrystalline", "temperature": "400", "author": "Kuznetsov 1999", "Structure": "ICSD #161949, 300K", "marker": "{'radius': 0.566493913, 'lineColor': 'rgba(156,83,0,.8)', 'fillColor': 'rgba(156,83,0,0)'}", "Thermal conductivity (W/mK)": "", "Average atomic mass (g/mol)": "106.95", "Scarcity (wt fraction/abundance)": "284700.0", "HHI (production)": "3226.0", "HHI (reserves)": "1823.0", "Unit cell volume (\u212b\u00b3)": "1595.46", "Average atomic volume (\u212b\u00b3)": "29.546", "Atoms per unit cell": "54.0", "Electrical conductivity (\u03a9\u207b\u00b9 cm\u207b\u00b9)": "87.0", "Power Factor (W/(K\u00b2m))": "0.000472", "S\u00b2 (\u03bcV/K)\u00b2": "54300.0", "Electronic fraction of thermal conductivity (\u03f0\u2091/\u03f0)": ""}, {"doi": "10.1109/ICT.1999.843362", "Electrical resistivity (\u03a9cm)": "0.000914", "Seebeck coefficient (\u03bcCV/K)": "-95.0", "ZT": "0.39", "formula": "Sr8Ga16Ge30", "comment": "", "synthesis": "melted, Ar", "form": "polycrystalline", "temperature": "400", "author": "Kuznetsov 1999", "Structure": "ICSD #90177, 295K", "marker": "{'radius': 1.1824083151, 'lineColor': 'rgba(156,83,0,.8)', 'fillColor': 'rgba(156,83,0,0)'}", "Thermal conductivity (W/mK)": "", "Average atomic mass (g/mol)": "73.99", "Scarcity (wt fraction/abundance)": "391300.0", "HHI (production)": "5141.0", "HHI (reserves)": "2089.0", "Unit cell volume (\u212b\u00b3)": "1233.18", "Average atomic volume (\u212b\u00b3)": "22.837", "Atoms per unit cell": "54.0", "Electrical conductivity (\u03a9\u207b\u00b9 cm\u207b\u00b9)": "1090.0", "Power Factor (W/(K\u00b2m))": "0.000985", "S\u00b2 (\u03bcV/K)\u00b2": "9010.0", "Electronic fraction of thermal conductivity (\u03f0\u2091/\u03f0)": ""}, {"doi": "10.1109/ICT.1999.843362", "Electrical resistivity (\u03a9cm)": "0.00084", "Seebeck coefficient (\u03bcCV/K)": "-101.0", "ZT": "0.48", "formula": "Ba8Ga16Ge30", "comment": "", "synthesis": "melted, Ar", "form": "polycrystalline", "temperature": "400", "author": "Kuznetsov 1999", "Structure": "ICSD #94298, 300K", "marker": "{'radius': 1.45152, 'lineColor': 'rgba(156,83,0,.8)', 'fillColor': 'rgba(156,83,0,0)'}", "Thermal conductivity (W/mK)": "", "Average atomic mass (g/mol)": "81.36", "Scarcity (wt fraction/abundance)": "356000.0", "HHI (production)": "4753.0", "HHI (reserves)": "2008.0", "Unit cell volume (\u212b\u00b3)": "1254.12", "Average atomic volume (\u212b\u00b3)": "23.224", "Atoms per unit cell": "54.0", "Electrical conductivity (\u03a9\u207b\u00b9 cm\u207b\u00b9)": "1190.0", "Power Factor (W/(K\u00b2m))": "0.00121", "S\u00b2 (\u03bcV/K)\u00b2": "10200.0", "Electronic fraction of thermal conductivity (\u03f0\u2091/\u03f0)": ""}, {"doi": "10.1109/ICT.1999.843362", "Electrical resistivity (\u03a9cm)": "0.00133", "Seebeck coefficient (\u03bcCV/K)": "-63.0", "ZT": "0.12", "formula": "Ba8Ga16Si30", "comment": "", "synthesis": "melted, Ar", "form": "polycrystalline", "temperature": "400", "author": "Kuznetsov 1999", "Structure": "ICSD #94298, 300K", "marker": "{'radius': 0.355835188, 'lineColor': 'rgba(156,83,0,.8)', 'fillColor': 'rgba(156,83,0,0)'}", "Thermal conductivity (W/mK)": "", "Average atomic mass (g/mol)": "56.61", "Scarcity (wt fraction/abundance)": "20060.0", "HHI (production)": "4373.0", "HHI (reserves)": "1811.0", "Unit cell volume (\u212b\u00b3)": "1254.12", "Average atomic volume (\u212b\u00b3)": "23.224", "Atoms per unit cell": "54.0", "Electrical conductivity (\u03a9\u207b\u00b9 cm\u207b\u00b9)": "752.0", "Power Factor (W/(K\u00b2m))": "0.000297", "S\u00b2 (\u03bcV/K)\u00b2": "3940.0", "Electronic fraction of thermal conductivity (\u03f0\u2091/\u03f0)": ""}, {"doi": "10.1016/j.jallcom.2007.09.101", "Electrical resistivity (\u03a9cm)": "0.00198", "Seebeck coefficient (\u03bcCV/K)": "-189.0", "ZT": "0.72", "formula": "Mg2Si1", "comment": "", "synthesis": "melted, Ar", "form": "polycrystalline", "temperature": "400", "author": "Zhang 2008", "Structure": "ICSD #163708, 300K", "marker": "{'radius': 2.169291498, 'lineColor': 'rgba(170,204,0,.8)', 'fillColor': 'rgba(170,204,0,0)'}", "Thermal conductivity (W/mK)": "4.0", "Average atomic mass (g/mol)": "25.57", "Scarcity (wt fraction/abundance)": "27.34", "HHI (production)": "5057.0", "HHI (reserves)": "683.1", "Unit cell volume (\u212b\u00b3)": "258.55", "Average atomic volume (\u212b\u00b3)": "21.546", "Atoms per unit cell": "12.0", "Electrical conductivity (\u03a9\u207b\u00b9 cm\u207b\u00b9)": "506.0", "Power Factor (W/(K\u00b2m))": "0.00181", "S\u00b2 (\u03bcV/K)\u00b2": "35700.0", "Electronic fraction of thermal conductivity (\u03f0\u2091/\u03f0)": "0.123"}, {"doi": "10.1016/j.jallcom.2007.09.101", "Electrical resistivity (\u03a9cm)": "0.00115", "Seebeck coefficient (\u03bcCV/K)": "-95.0", "ZT": "0.31", "formula": "Mg1.95Ca0.05Si1", "comment": "", "synthesis": "melted, Ar", "form": "polycrystalline", "temperature": "400", "author": "Zhang 2008", "Structure": "ICSD #163708, 300K", "marker": "{'radius': 0.937778087, 'lineColor': 'rgba(170,204,0,.8)', 'fillColor': 'rgba(170,204,0,0)'}", "Thermal conductivity (W/mK)": "4.9", "Average atomic mass (g/mol)": "25.83", "Scarcity (wt fraction/abundance)": "27.02", "HHI (production)": "5023.0", "HHI (reserves)": "707.1", "Unit cell volume (\u212b\u00b3)": "258.55", "Average atomic volume (\u212b\u00b3)": "21.546", "Atoms per unit cell": "12.0", "Electrical conductivity (\u03a9\u207b\u00b9 cm\u207b\u00b9)": "870.0", "Power Factor (W/(K\u00b2m))": "0.000781", "S\u00b2 (\u03bcV/K)\u00b2": "8990.0", "Electronic fraction of thermal conductivity (\u03f0\u2091/\u03f0)": "0.173"}, {"doi": "10.1016/j.jallcom.2007.09.101", "Electrical resistivity (\u03a9cm)": "0.00214", "Seebeck coefficient (\u03bcCV/K)": "-74.0", "ZT": "0.1", "formula": "Mg1.9Ca0.1Si1", "comment": "", "synthesis": "melted, Ar", "form": "polycrystalline", "temperature": "400", "author": "Zhang 2008", "Structure": "ICSD #163708, 300K", "marker": "{'radius': 0.3069219991, 'lineColor': 'rgba(170,204,0,.8)', 'fillColor': 'rgba(170,204,0,0)'}", "Thermal conductivity (W/mK)": "4.7", "Average atomic mass (g/mol)": "26.09", "Scarcity (wt fraction/abundance)": "26.71", "HHI (production)": "4990.0", "HHI (reserves)": "730.6", "Unit cell volume (\u212b\u00b3)": "258.55", "Average atomic volume (\u212b\u00b3)": "21.546", "Atoms per unit cell": "12.0", "Electrical conductivity (\u03a9\u207b\u00b9 cm\u207b\u00b9)": "467.0", "Power Factor (W/(K\u00b2m))": "0.000256", "S\u00b2 (\u03bcV/K)\u00b2": "5480.0", "Electronic fraction of thermal conductivity (\u03f0\u2091/\u03f0)": "0.097"}, {"doi": "10.1016/j.jcrysgro.2006.10.270", "Electrical resistivity (\u03a9cm)": "0.00173", "Seebeck coefficient (\u03bcCV/K)": "-205.0", "ZT": "0.97", "formula": "Mg2Si1", "comment": "", "synthesis": "Bridgman method, Ar-H gas", "form": "polycrystalline", "temperature": "400", "author": "Akasaka 2007", "Structure": "ICSD #163708, 300K", "marker": "{'radius': 2.9150289017, 'lineColor': 'rgba(170,204,0,.8)', 'fillColor': 'rgba(170,204,0,0)'}", "Thermal conductivity (W/mK)": "6.15", "Average atomic mass (g/mol)": "25.57", "Scarcity (wt fraction/abundance)": "27.34", "HHI (production)": "5057.0", "HHI (reserves)": "683.1", "Unit cell volume (\u212b\u00b3)": "258.55", "Average atomic volume (\u212b\u00b3)": "21.546", "Atoms per unit cell": "12.0", "Electrical conductivity (\u03a9\u207b\u00b9 cm\u207b\u00b9)": "578.0", "Power Factor (W/(K\u00b2m))": "0.00243", "S\u00b2 (\u03bcV/K)\u00b2": "42000.0", "Electronic fraction of thermal conductivity (\u03f0\u2091/\u03f0)": "0.092"}, {"doi": "10.1038/nmat3274", "Electrical resistivity (\u03a9cm)": "0.00161", "Seebeck coefficient (\u03bcCV/K)": "107.0", "ZT": "0.28", "formula": "Cu2Se1", "comment": "", "synthesis": "melted, vacuum", "form": "polycrystalline", "temperature": "400", "author": "Liu 2012", "Structure": "ICSD #41140, 293K", "marker": "{'radius': 0.8533416149, 'lineColor': 'rgba(2,102,7,.8)', 'fillColor': 'rgba(2,102,7,0)'}", "Thermal conductivity (W/mK)": "1.04", "Average atomic mass (g/mol)": "68.68", "Scarcity (wt fraction/abundance)": "7674000.0", "HHI (production)": "1825.0", "HHI (reserves)": "1672.0", "Unit cell volume (\u212b\u00b3)": "184.61", "Average atomic volume (\u212b\u00b3)": "15.384", "Atoms per unit cell": "12.0", "Electrical conductivity (\u03a9\u207b\u00b9 cm\u207b\u00b9)": "621.0", "Power Factor (W/(K\u00b2m))": "0.000711", "S\u00b2 (\u03bcV/K)\u00b2": "11400.0", "Electronic fraction of thermal conductivity (\u03f0\u2091/\u03f0)": "0.583"}, {"doi": "10.1038/nmat3278", "Electrical resistivity (\u03a9cm)": "0.000719", "Seebeck coefficient (\u03bcCV/K)": "64.0", "ZT": "0.23", "formula": "Cu1.98Se1", "comment": "", "synthesis": "melted, vacuum", "form": "polycrystalline", "temperature": "400", "author": "Liu 2012", "Structure": "ICSD #41140, 293K", "marker": "{'radius': 0.6878954103, 'lineColor': 'rgba(2,102,7,.8)', 'fillColor': 'rgba(2,102,7,0)'}", "Thermal conductivity (W/mK)": "1.73", "Average atomic mass (g/mol)": "68.72", "Scarcity (wt fraction/abundance)": "7721000.0", "HHI (production)": "1826.0", "HHI (reserves)": "1673.0", "Unit cell volume (\u212b\u00b3)": "184.61", "Average atomic volume (\u212b\u00b3)": "15.384", "Atoms per unit cell": "12.0", "Electrical conductivity (\u03a9\u207b\u00b9 cm\u207b\u00b9)": "1390.0", "Power Factor (W/(K\u00b2m))": "0.000573", "S\u00b2 (\u03bcV/K)\u00b2": "4120.0", "Electronic fraction of thermal conductivity (\u03f0\u2091/\u03f0)": "0.785"}, {"doi": "http://link.aip.org/link/doi/10.1063/1.1562337", "Electrical resistivity (\u03a9cm)": "0.00217", "Seebeck coefficient (\u03bcCV/K)": "152.0", "ZT": "0.43", "formula": "Ca3Co4O9", "comment": "", "synthesis": "flux (SrCl2), air", "form": "single crystal", "temperature": "400", "author": "Shikano 2003", "Structure": "ICSD #160556, 300K", "marker": "{'radius': 1.2764640884, 'lineColor': 'rgba(230,158,26,.8)', 'fillColor': 'rgba(230,158,26,0)'}", "Thermal conductivity (W/mK)": "3.444", "Average atomic mass (g/mol)": "31.25", "Scarcity (wt fraction/abundance)": "17150.0", "HHI (production)": "2511.0", "HHI (reserves)": "1757.0", "Unit cell volume (\u212b\u00b3)": "147.11", "Average atomic volume (\u212b\u00b3)": "10.865", "Atoms per unit cell": "13.54", "Electrical conductivity (\u03a9\u207b\u00b9 cm\u207b\u00b9)": "460.0", "Power Factor (W/(K\u00b2m))": "0.00106", "S\u00b2 (\u03bcV/K)\u00b2": "23100.0", "Electronic fraction of thermal conductivity (\u03f0\u2091/\u03f0)": "0.13"}, {"doi": "10.1063/1.1480115", "Electrical resistivity (\u03a9cm)": "0.011", "Seebeck coefficient (\u03bcCV/K)": "121.0", "ZT": "0.05", "formula": "Ca3Co4O9", "comment": "", "synthesis": "solid state reaction, air", "form": "polycrystalline", "temperature": "400", "author": "Xu 2002", "Structure": "ICSD #160556, 300K", "marker": "{'radius': 0.9, 'lineColor': 'rgba(230,158,26,.8)', 'fillColor': 'rgba(230,158,26,0)'}", "Thermal conductivity (W/mK)": "1.9", "Average atomic mass (g/mol)": "31.25", "Scarcity (wt fraction/abundance)": "17150.0", "HHI (production)": "2511.0", "HHI (reserves)": "1757.0", "Unit cell volume (\u212b\u00b3)": "147.11", "Average atomic volume (\u212b\u00b3)": "10.865", "Atoms per unit cell": "13.54", "Electrical conductivity (\u03a9\u207b\u00b9 cm\u207b\u00b9)": "89.1", "Power Factor (W/(K\u00b2m))": "0.00013", "S\u00b2 (\u03bcV/K)\u00b2": "14600.0", "Electronic fraction of thermal conductivity (\u03f0\u2091/\u03f0)": "0.046"}, {"doi": "10.1063/1.1480115", "Electrical resistivity (\u03a9cm)": "0.00529", "Seebeck coefficient (\u03bcCV/K)": "126.0", "ZT": "0.12", "formula": "Ca2.7Na0.3Co4O9", "comment": "*kappa estimated", "synthesis": "solid state reaction, air", "form": "polycrystalline", "temperature": "400", "author": "Xu 2002", "Structure": "ICSD #160556, 300K", "marker": "{'radius': 0.357582773, 'lineColor': 'rgba(230,158,26,.8)', 'fillColor': 'rgba(230,158,26,0)'}", "Thermal conductivity (W/mK)": "1.9", "Average atomic mass (g/mol)": "30.93", "Scarcity (wt fraction/abundance)": "17330.0", "HHI (production)": "2459.0", "HHI (reserves)": "1745.0", "Unit cell volume (\u212b\u00b3)": "147.11", "Average atomic volume (\u212b\u00b3)": "10.865", "Atoms per unit cell": "13.54", "Electrical conductivity (\u03a9\u207b\u00b9 cm\u207b\u00b9)": "189.0", "Power Factor (W/(K\u00b2m))": "0.000298", "S\u00b2 (\u03bcV/K)\u00b2": "15800.0", "Electronic fraction of thermal conductivity (\u03f0\u2091/\u03f0)": "0.097"}, {"doi": "10.1063/1.1480115", "Electrical resistivity (\u03a9cm)": "0.01", "Seebeck coefficient (\u03bcCV/K)": "141.0", "ZT": "0.08", "formula": "Ca2.7Bi0.3Co4O9", "comment": "", "synthesis": "solid state reaction, air", "form": "polycrystalline", "temperature": "400", "author": "Xu 2002", "Structure": "ICSD #160556, 300K", "marker": "{'radius': 0.9, 'lineColor': 'rgba(230,158,26,.8)',
