Repository: MasterAI-EAM/Darwin

# Darwin: A Tailored GPT for the Scientific Domain 🇦🇺
**Organization: [University of New South Wales（UNSW) AI4Science](https://www.masterai.com.au) & [GreenDynamics AI](https://www.greendynamics.com.au)**

Darwin is an open-source project dedicated to pretrain and fine-tune the LLaMA model on scientific literature and datasets. Specifically designed for the scientific domain with an emphasis on materials science, chemistry, and physics, Darwin integrates structured and unstructured scientific knowledge to enhance the efficacy of language models in scientific research.

File: dataset/Experimental thermoelectric properties 2013/MRL_all_raw_data.json (part 14 of 27)
'fillColor': 'rgba(230,158,26,0)'}", "Thermal conductivity (W/mK)": "1.9", "Average atomic mass (g/mol)": "34.41", "Scarcity (wt fraction/abundance)": "6713000.0", "HHI (production)": "2799.0", "HHI (reserves)": "2245.0", "Unit cell volume (\u212b\u00b3)": "147.11", "Average atomic volume (\u212b\u00b3)": "10.865", "Atoms per unit cell": "13.54", "Electrical conductivity (\u03a9\u207b\u00b9 cm\u207b\u00b9)": "98.5", "Power Factor (W/(K\u00b2m))": "0.000195", "S\u00b2 (\u03bcV/K)\u00b2": "19800.0", "Electronic fraction of thermal conductivity (\u03f0\u2091/\u03f0)": "0.051"}, {"doi": "10.1063/1.1480115", "Electrical resistivity (\u03a9cm)": "0.00922", "Seebeck coefficient (\u03bcCV/K)": "145.0", "ZT": "0.09", "formula": "Ca2.4Na0.3Bi0.3Co4O9", "comment": "", "synthesis": "solid state reaction, air", "form": "polycrystalline", "temperature": "400", "author": "Xu 2002", "Structure": "ICSD #160556, 300K", "marker": "{'radius': 0.9, 'lineColor': 'rgba(230,158,26,.8)', 'fillColor': 'rgba(230,158,26,0)'}", "Thermal conductivity (W/mK)": "1.9", "Average atomic mass (g/mol)": "34.09", "Scarcity (wt fraction/abundance)": "6776000.0", "HHI (production)": "2754.0", "HHI (reserves)": "2239.0", "Unit cell volume (\u212b\u00b3)": "147.11", "Average atomic volume (\u212b\u00b3)": "10.865", "Atoms per unit cell": "13.54", "Electrical conductivity (\u03a9\u207b\u00b9 cm\u207b\u00b9)": "108.0", "Power Factor (W/(K\u00b2m))": "0.000227", "S\u00b2 (\u03bcV/K)\u00b2": "20900.0", "Electronic fraction of thermal conductivity (\u03f0\u2091/\u03f0)": "0.056"}, {"doi": "http://jjap.jsap.jp/link?JJAP/43/L540/", "Electrical resistivity (\u03a9cm)": "0.00126", "Seebeck coefficient (\u03bcCV/K)": "-120.0", "ZT": "0.45", "formula": "Sr0.9Y0.1Ti1O3", "comment": "*kappa estimated from  300K", "synthesis": "solid state reaction, air", "form": "polycrystalline", "temperature": "400", "author": "Obara 2004", "Structure": "ICSD #181231, 300K", "marker": "{'radius': 1.3611040508, 'lineColor': 'rgba(3,63,140,.8)', 'fillColor': 'rgba(3,63,140,0)'}", "Thermal conductivity (W/mK)": "6.0", "Average atomic mass (g/mol)": "36.72", "Scarcity (wt fraction/abundance)": "2782.0", "HHI (production)": "2693.0", "HHI (reserves)": "1952.0", "Unit cell volume (\u212b\u00b3)": "59.36", "Average atomic volume (\u212b\u00b3)": "11.872", "Atoms per unit cell": "5.0", "Electrical conductivity (\u03a9\u207b\u00b9 cm\u207b\u00b9)": "794.0", "Power Factor (W/(K\u00b2m))": "0.00113", "S\u00b2 (\u03bcV/K)\u00b2": "14300.0", "Electronic fraction of thermal conductivity (\u03f0\u2091/\u03f0)": "0.129"}, {"doi": "10.1016/j.jallcom.2003.07.016", "Electrical resistivity (\u03a9cm)": "0.000763", "Seebeck coefficient (\u03bcCV/K)": "-101.0", "ZT": "0.54", "formula": "Ba0.3Sr0.6La0.1Ti1O3", "comment": "", "synthesis": "solid state reaction , Ar", "form": "polycrystalline", "temperature": "400", "author": "Muta 2004", "Structure": "ICSD #181231, 300K", "marker": "{'radius': 1.6162368352, 'lineColor': 'rgba(3,63,140,.8)', 'fillColor': 'rgba(3,63,140,0)'}", "Thermal conductivity (W/mK)": "3.36", "Average atomic mass (g/mol)": "40.7", "Scarcity (wt fraction/abundance)": "3096.0", "HHI (production)": "2709.0", "HHI (reserves)": "1946.0", "Unit cell volume (\u212b\u00b3)": "59.36", "Average atomic volume (\u212b\u00b3)": "11.872", "Atoms per unit cell": "5.0", "Electrical conductivity (\u03a9\u207b\u00b9 cm\u207b\u00b9)": "1310.0", "Power Factor (W/(K\u00b2m))": "0.00135", "S\u00b2 (\u03bcV/K)\u00b2": "10300.0", "Electronic fraction of thermal conductivity (\u03f0\u2091/\u03f0)": "0.381"}, {"doi": "10.1103/PhysRevB.80.115103", "Electrical resistivity (\u03a9cm)": "0.219", "Seebeck coefficient (\u03bcCV/K)": "275.0", "ZT": "0.01", "formula": "Cu1Rh1O2", "comment": "", "synthesis": "solid state reaction , air", "form": "polycrystalline", "temperature": "400", "author": "Maignan 2009", "Structure": "ICSD #29214, 300K", "marker": "{'radius': 0.9, 'lineColor': 'rgba(26,191,191,.8)', 'fillColor': 'rgba(26,191,191,0)'}", "Thermal conductivity (W/mK)": "", "Average atomic mass (g/mol)": "49.61", "Scarcity (wt fraction/abundance)": "518600000.0", "HHI (production)": "2265.0", "HHI (reserves)": "4717.0", "Unit cell volume (\u212b\u00b3)": "140.56", "Average atomic volume (\u212b\u00b3)": "11.713", "Atoms per unit cell": "12.0", "Electrical conductivity (\u03a9\u207b\u00b9 cm\u207b\u00b9)": "4.56", "Power Factor (W/(K\u00b2m))": "3.46e-05", "S\u00b2 (\u03bcV/K)\u00b2": "75800.0", "Electronic fraction of thermal conductivity (\u03f0\u2091/\u03f0)": ""}, {"doi": "10.1103/PhysRevB.80.115103", "Electrical resistivity (\u03a9cm)": "0.066", "Seebeck coefficient (\u03bcCV/K)": "259.0", "ZT": "0.04", "formula": "Cu1Rh0.99Mg0.01O2", "comment": "", "synthesis": "solid state reaction , air", "form": "polycrystalline", "temperature": "400", "author": "Maignan 2009", "Structure": "ICSD #29214, 300K", "marker": "{'radius': 0.9, 'lineColor': 'rgba(26,191,191,.8)', 'fillColor': 'rgba(26,191,191,0)'}", "Thermal conductivity (W/mK)": "", "Average atomic mass (g/mol)": "49.42", "Scarcity (wt fraction/abundance)": "515400000.0", "HHI (production)": "2263.0", "HHI (reserves)": "4695.0", "Unit cell volume (\u212b\u00b3)": "140.56", "Average atomic volume (\u212b\u00b3)": "11.713", "Atoms per unit cell": "12.0", "Electrical conductivity (\u03a9\u207b\u00b9 cm\u207b\u00b9)": "15.2", "Power Factor (W/(K\u00b2m))": "0.000102", "S\u00b2 (\u03bcV/K)\u00b2": "67100.0", "Electronic fraction of thermal conductivity (\u03f0\u2091/\u03f0)": ""}, {"doi": "10.1103/PhysRevB.80.115103", "Electrical resistivity (\u03a9cm)": "0.011", "Seebeck coefficient (\u03bcCV/K)": "188.0", "ZT": "0.13", "formula": "Cu1Rh0.96Mg0.04O2", "comment": "", "synthesis": "solid state reaction , air", "form": "polycrystalline", "temperature": "400", "author": "Maignan 2009", "Structure": "ICSD #29214, 300K", "marker": "{'radius': 0.3778804286, 'lineColor': 'rgba(26,191,191,.8)', 'fillColor': 'rgba(26,191,191,0)'}", "Thermal conductivity (W/mK)": "", "Average atomic mass (g/mol)": "48.83", "Scarcity (wt fraction/abundance)": "505800000.0", "HHI (production)": "2259.0", "HHI (reserves)": "4627.0", "Unit cell volume (\u212b\u00b3)": "140.56", "Average atomic volume (\u212b\u00b3)": "11.713", "Atoms per unit cell": "12.0", "Electrical conductivity (\u03a9\u207b\u00b9 cm\u207b\u00b9)": "89.3", "Power Factor (W/(K\u00b2m))": "0.000315", "S\u00b2 (\u03bcV/K)\u00b2": "35300.0", "Electronic fraction of thermal conductivity (\u03f0\u2091/\u03f0)": ""}, {"doi": "10.1103/PhysRevB.80.115103", "Electrical resistivity (\u03a9cm)": "0.00196", "Seebeck coefficient (\u03bcCV/K)": "115.0", "ZT": "0.27", "formula": "Cu1Rh0.9Mg0.1O2", "comment": "", "synthesis": "solid state reaction , air", "form": "polycrystalline", "temperature": "400", "author": "Maignan 2009", "Structure": "ICSD #29214, 300K", "marker": "{'radius': 0.8096938776, 'lineColor': 'rgba(26,191,191,.8)', 'fillColor': 'rgba(26,191,191,0)'}", "Thermal conductivity (W/mK)": "", "Average atomic mass (g/mol)": "47.65", "Scarcity (wt fraction/abundance)": "485900000.0", "HHI (production)": "2250.0", "HHI (reserves)": "4486.0", "Unit cell volume (\u212b\u00b3)": "140.56", "Average atomic volume (\u212b\u00b3)": "11.713", "Atoms per unit cell": "12.0", "Electrical conductivity (\u03a9\u207b\u00b9 cm\u207b\u00b9)": "510.0", "Power Factor (W/(K\u00b2m))": "0.000675", "S\u00b2 (\u03bcV/K)\u00b2": "13200.0", "Electronic fraction of thermal conductivity (\u03f0\u2091/\u03f0)": ""}, {"doi": "10.1039/c0ee00517g", "Electrical resistivity (\u03a9cm)": "0.538", "Seebeck coefficient (\u03bcCV/K)": "316.0", "ZT": "0.00743", "formula": "Ca3Al1Sb3", "comment": "", "synthesis": "solid state reaction, Ar", "form": "polycrystalline", "temperature": "400", "author": "Zevalkink 2011", "Structure": "ICSD #36363, 300K", "marker": "{'radius': 0.9, 'lineColor': 'rgba(255,80,0,.8)', 'fillColor': 'rgba(255,80,0,0)'}", "Thermal conductivity (W/mK)": "1.1", "Average atomic mass (g/mol)": "73.21", "Scarcity (wt fraction/abundance)": "3564000.0", "HHI (production)": "6623.0", "HHI (reserves)": "2841.0", "Unit cell volume (\u212b\u00b3)": "822.88", "Average atomic volume (\u212b\u00b3)": "29.389", "Atoms per unit cell": "28.0", "Electrical conductivity (\u03a9\u207b\u00b9 cm\u207b\u00b9)": "1.86", "Power Factor (W/(K\u00b2m))": "1.86e-05", "S\u00b2 (\u03bcV/K)\u00b2": "99800.0", "Electronic fraction of thermal conductivity (\u03f0\u2091/\u03f0)": "0.00165"}, {"doi": "10.1039/c0ee00517g", "Electrical resistivity (\u03a9cm)": "0.046", "Seebeck coefficient (\u03bcCV/K)": "165.0", "ZT": "0.02", "formula": "Ca2.97Na0.03Al1Sb3", "comment": "", "synthesis": "solid state reaction, Ar", "form": "polycrystalline", "temperature": "400", "author": "Zevalkink 2011", "Structure": "ICSD #36363, 300K", "marker": "{'radius': 0.9, 'lineColor': 'rgba(255,80,0,.8)', 'fillColor': 'rgba(255,80,0,0)'}", "Thermal conductivity (W/mK)": "1.24", "Average atomic mass (g/mol)": "73.14", "Scarcity (wt fraction/abundance)": "3567000.0", "HHI (production)": "6622.0", "HHI (reserves)": "2841.0", "Unit cell volume (\u212b\u00b3)": "822.88", "Average atomic volume (\u212b\u00b3)": "29.389", "Atoms per unit cell": "28.0", "Electrical conductivity (\u03a9\u207b\u00b9 cm\u207b\u00b9)": "21.7", "Power Factor (W/(K\u00b2m))": "5.89e-05", "S\u00b2 (\u03bcV/K)\u00b2": "27200.0", "Electronic fraction of thermal conductivity (\u03f0\u2091/\u03f0)": "0.017"}, {"doi": "10.1039/c0ee00517g", "Electrical resistivity (\u03a9cm)": "0.034", "Seebeck coefficient (\u03bcCV/K)": "150.0", "ZT": "0.03", "formula": "Ca2.94Na0.06Al1Sb3", "comment": "", "synthesis": "solid state reaction, Ar", "form": "polycrystalline", "temperature": "400", "author": "Zevalkink 2011", "Structure": "ICSD #36363, 300K", "marker": "{'radius': 0.9, 'lineColor': 'rgba(255,80,0,.8)', 'fillColor': 'rgba(255,80,0,0)'}", "Thermal conductivity (W/mK)": "1.27", "Average atomic mass (g/mol)": "73.07", "Scarcity (wt fraction/abundance)": "3571000.0", "HHI (production)": "6621.0", "HHI (reserves)": "2841.0", "Unit cell volume (\u212b\u00b3)": "822.88", "Average atomic volume (\u212b\u00b3)": "29.389", "Atoms per unit cell": "28.0", "Electrical conductivity (\u03a9\u207b\u00b9 cm\u207b\u00b9)": "29.7", "Power Factor (W/(K\u00b2m))": "6.68e-05", "S\u00b2 (\u03bcV/K)\u00b2": "22500.0", "Electronic fraction of thermal conductivity (\u03f0\u2091/\u03f0)": "0.023"}, {"doi": "10.1039/c0ee00517g", "Electrical resistivity (\u03a9cm)": "0.019", "Seebeck coefficient (\u03bcCV/K)": "152.0", "ZT": "0.05", "formula": "Ca2.85Na0.15Al1Sb3", "comment": "", "synthesis": "solid state reaction, Ar", "form": "polycrystalline", "temperature": "400", "author": "Zevalkink 2011", "Structure": "ICSD #36363, 300K", "marker": "{'radius': 0.9, 'lineColor': 'rgba(255,80,0,.8)', 'fillColor': 'rgba(255,80,0,0)'}", "Thermal conductivity (W/mK)": "1.24", "Average atomic mass (g/mol)": "72.85", "Scarcity (wt fraction/abundance)": "3582000.0", "HHI (production)": "6618.0", "HHI (reserves)": "2841.0", "Unit cell volume (\u212b\u00b3)": "822.88", "Average atomic volume (\u212b\u00b3)": "29.389", "Atoms per unit cell": "28.0", "Electrical conductivity (\u03a9\u207b\u00b9 cm\u207b\u00b9)": "53.5", "Power Factor (W/(K\u00b2m))": "0.000124", "S\u00b2 (\u03bcV/K)\u00b2": "23100.0", "Electronic fraction of thermal conductivity (\u03f0\u2091/\u03f0)": "0.042"}, {"doi": "10.1016/j.jallcom.2005.04.060", "Electrical resistivity (\u03a9cm)": "0.026", "Seebeck coefficient (\u03bcCV/K)": "-183.0", "ZT": "0.05", "formula": "Fe0.998Co0.002Si2", "comment": "", "synthesis": "arc-melted, Ar", "form": "polycrystalline", "temperature": "400", "author": "Ito 2006", "Structure": "ICSD #9119, 300K", "marker": "{'radius': 0.9, 'lineColor': 'rgba(170,204,0,.8)', 'fillColor': 'rgba(170,204,0,0)'}", "Thermal conductivity (W/mK)": "5.34", "Average atomic mass (g/mol)": "37.34", "Scarcity (wt fraction/abundance)": "48.87", "HHI (production)": "3570.0", "HHI (reserves)": "1187.0", "Unit cell volume (\u212b\u00b3)": "601.91", "Average atomic volume (\u212b\u00b3)": "12.54", "Atoms per unit cell": "48.0", "Electrical conductivity (\u03a9\u207b\u00b9 cm\u207b\u00b9)": "38.5", "Power Factor (W/(K\u00b2m))": "0.000129", "S\u00b2 (\u03bcV/K)\u00b2": "33500.0", "Electronic fraction of thermal conductivity (\u03f0\u2091/\u03f0)": "0.00703"}, {"doi": "10.1016/j.jallcom.2005.04.060", "Electrical resistivity (\u03a9cm)": "0.056", "Seebeck coefficient (\u03bcCV/K)": "-327.0", "ZT": "0.08", "formula": "Fe0.978Co0.00196Si1.96Y0.04O0.06", "comment": "", "synthesis": "arc-melted, Ar", "form": "polycrystalline", "temperature": "400", "author": "Ito 2006", "Structure": "ICSD #9119, 300K", "marker": "{'radius': 0.9, 'lineColor': 'rgba(170,204,0,.8)', 'fillColor': 'rgba(170,204,0,0)'}", "Thermal conductivity (W/mK)": "4.09", "Average atomic mass (g/mol)": "37.6", "Scarcity (wt fraction/abundance)": "1051.0", "HHI (production)": "3739.0", "HHI (reserves)": "1227.0", "Unit cell volume (\u212b\u00b3)": "601.91", "Average atomic volume (\u212b\u00b3)": "12.54", "Atoms per unit cell": "48.0", "Electrical conductivity (\u03a9\u207b\u00b9 cm\u207b\u00b9)": "17.8", "Power Factor (W/(K\u00b2m))": "0.00019", "S\u00b2 (\u03bcV/K)\u00b2": "107000.0", "Electronic fraction of thermal conductivity (\u03f0\u2091/\u03f0)": "0.00424"}, {"doi": "10.1016/j.jallcom.2005.04.060", "Electrical resistivity (\u03a9cm)": "0.15", "Seebeck coefficient (\u03bcCV/K)": "-227.0", "ZT": "0.01", "formula": "Fe0.978Co0.00196Si1.96Y0.12O0.18", "comment": "", "synthesis": "arc-melted, Ar", "form": "polycrystalline", "temperature": "400", "author": "Ito 2006", "Structure": "ICSD #9119, 300K", "marker": "{'radius': 0.9, 'lineColor': 'rgba(170,204,0,.8)', 'fillColor': 'rgba(170,204,0,0)'}", "Thermal conductivity (W/mK)": "2.64", "Average atomic mass (g/mol)": "38.06", "Scarcity (wt fraction/abundance)": "2834.0", "HHI (production)": "4040.0", "HHI (reserves)": "1297.0", "Unit cell volume (\u212b\u00b3)": "601.91", "Average atomic volume (\u212b\u00b3)": "12.54", "Atoms per unit cell": "48.0", "Electrical conductivity (\u03a9\u207b\u00b9 cm\u207b\u00b9)": "6.689", "Power Factor (W/(K\u00b2m))": "3.45e-05", "S\u00b2 (\u03bcV/K)\u00b2": "51500.0", "Electronic fraction of thermal conductivity (\u03f0\u2091/\u03f0)": "0.00247"}, {"doi": "10.1002/adfm.201000970", "Electrical resistivity (\u03a9cm)": "0.409", "Seebeck coefficient (\u03bcCV/K)": "463.0", "ZT": "0.02", "formula": "Ca5Al2Sb6", "comment": "", "synthesis": "solid state reaction, Ar", "form": "polycrystalline", "temperature": "400", "author": "Toberer 2010", "Structure": "ICSD #183853, 300K", "marker": "{'radius': 0.9, 'lineColor': 'rgba(255,80,0,.8)', 'fillColor': 'rgba(255,80,0,0)'}", "Thermal conductivity (W/mK)": "1.23", "Average atomic mass (g/mol)": "75.76", "Scarcity (wt fraction/abundance)": "3709000.0", "HHI (production)": "6736.0", "HHI (reserves)": "2896.0", "Unit cell volume (\u212b\u00b3)": "770.68", "Average atomic volume (\u212b\u00b3)": "29.642", "Atoms per unit cell": "26.0", "Electrical conductivity (\u03a9\u207b\u00b9 cm\u207b\u00b9)": "2.445", "Power Factor (W/(K\u00b2m))": "5.24e-05", "S\u00b2 (\u03bcV/K)\u00b2": "214000.0", "Electronic fraction of thermal conductivity (\u03f0\u2091/\u03f0)": "0.00194"}, {"doi": "10.1002/adfm.201000970", "Electrical resistivity (\u03a9cm)": "0.022", "Seebeck coefficient (\u03bcCV/K)": "220.0", "ZT": "0.09", "formula": "Ca4.95Na0.05Al2Sb6", "comment": "", "synthesis": "solid state reaction, Ar", "form": "polycrystalline", "temperature": "400", "author": "Toberer 2010", "Structure": "ICSD #183853, 300K", "marker": "{'radius': 0.9, 'lineColor': 'rgba(255,80,0,.8)', 'fillColor': 'rgba(255,80,0,0)'}", "Thermal conductivity (W/mK)": "1.2", "Average atomic mass (g/mol)": "75.7", "Scarcity (wt fraction/abundance)": "3712000.0", "HHI (production)": "6735.0", "HHI (reserves)": "2896.0", "Unit cell volume (\u212b\u00b3)": "770.68", "Average atomic volume (\u212b\u00b3)": "29.642", "Atoms per unit cell": "26.0", "Electrical conductivity (\u03a9\u207b\u00b9 cm\u207b\u00b9)": "44.6", "Power Factor (W/(K\u00b2m))": "0.000216", "S\u00b2 (\u03bcV/K)\u00b2": "48400.0", "Electronic fraction of thermal conductivity (\u03f0\u2091/\u03f0)": "0.036"}, {"doi": "10.1002/adfm.201000970", "Electrical resistivity (\u03a9cm)": "0.00544", "Seebeck coefficient (\u03bcCV/K)": "161.0", "ZT": "0.19", "formula": "Ca4.75Na0.25Al2Sb6", "comment": "", "synthesis": "solid state reaction, Ar", "form": "polycrystalline", "temperature": "400", "author": "Toberer 2010", "Structure": "ICSD #183853, 300K", "marker": "{'radius': 0.5717867647, 'lineColor': 'rgba(255,80,0,.8)', 'fillColor': 'rgba(255,80,0,0)'}", "Thermal conductivity (W/mK)": "1.16", "Average atomic mass (g/mol)": "75.43", "Scarcity (wt fraction/abundance)": "3725000.0", "HHI (production)": "6732.0", "HHI (reserves)": "2896.0", "Unit cell volume (\u212b\u00b3)": "770.68", "Average atomic volume (\u212b\u00b3)": "29.642", "Atoms per unit cell": "26.0", "Electrical conductivity (\u03a9\u207b\u00b9 cm\u207b\u00b9)": "184.0", "Power Factor (W/(K\u00b2m))": "0.000476", "S\u00b2 (\u03bcV/K)\u00b2": "25900.0", "Electronic fraction of thermal conductivity (\u03f0\u2091/\u03f0)": "0.155"}, {"doi": "10.1016/S0925-8388(01)01804-7", "Electrical resistivity (\u03a9cm)": "0.492", "Seebeck coefficient (\u03bcCV/K)": "-403.0", "ZT": "0.01", "formula": "Fe1.98Ti0.02O3", "comment": "", "synthesis": "solid state reaction, air", "form": "polycrystalline", "temperature": "400", "author": "Muta 2002", "Structure": "ICSD #168009, 293K", "marker": "{'radius': 0.9, 'lineColor': 'rgba(26,191,191,.8)', 'fillColor': 'rgba(26,191,191,0)'}", "Thermal conductivity (W/mK)": "", "Average atomic mass (g/mol)": "31.91", "Scarcity (wt fraction/abundance)": "13.87", "HHI (production)": "1837.0", "HHI (reserves)": "1111.0", "Unit cell volume (\u212b\u00b3)": "101.11", "Average atomic volume (\u212b\u00b3)": "10.111", "Atoms per unit cell": "10.0", "Electrical conductivity (\u03a9\u207b\u00b9 cm\u207b\u00b9)": "20300.0", "Power Factor (W/(K\u00b2m))": "3.3e-05", "S\u00b2 (\u03bcV/K)\u00b2": "162000.0", "Electronic fraction of thermal conductivity (\u03f0\u2091/\u03f0)": ""}, {"doi": "10.1016/S0925-8388(01)01804-7", "Electrical resistivity (\u03a9cm)": "0.214", "Seebeck coefficient (\u03bcCV/K)": "-344.0", "ZT": "0.02", "formula": "Fe1.96Ti0.04O3", "comment": "", "synthesis": "solid state reaction, air", "form": "polycrystalline", "temperature": "400", "author": "Muta 2002", "Structure": "ICSD #168009, 293K", "marker": "{'radius': 0.9, 'lineColor': 'rgba(26,191,191,.8)', 'fillColor': 'rgba(26,191,191,0)'}", "Thermal conductivity (W/mK)": "6.87", "Average atomic mass (g/mol)": "31.87", "Scarcity (wt fraction/abundance)": "14.74", "HHI (production)": "1829.0", "HHI (reserves)": "1112.0", "Unit cell volume (\u212b\u00b3)": "101.11", "Average atomic volume (\u212b\u00b3)": "10.111", "Atoms per unit cell": "10.0", "Electrical conductivity (\u03a9\u207b\u00b9 cm\u207b\u00b9)": "46700.0", "Power Factor (W/(K\u00b2m))": "5.53e-05", "S\u00b2 (\u03bcV/K)\u00b2": "118000.0", "Electronic fraction of thermal conductivity (\u03f0\u2091/\u03f0)": "6.641"}, {"doi": "10.1016/S0925-8388(01)01804-7", "Electrical resistivity (\u03a9cm)": "0.206", "Seebeck coefficient (\u03bcCV/K)": "-309.0", "ZT": "0.02", "formula": "Fe1.94Ti0.06O3", "comment": "", "synthesis": "solid state reaction, air", "form": "polycrystalline", "temperature": "400", "author": "Muta 2002", "Structure": "ICSD #168009, 293K", "marker": "{'radius': 0.9, 'lineColor': 'rgba(26,191,191,.8)', 'fillColor': 'rgba(26,191,191,0)'}", "Thermal conductivity (W/mK)": "5.93", "Average atomic mass (g/mol)": "31.84", "Scarcity (wt fraction/abundance)": "15.62", "HHI (production)": "1820.0", "HHI (reserves)": "1113.0", "Unit cell volume (\u212b\u00b3)": "101.11", "Average atomic volume (\u212b\u00b3)": "10.111", "Atoms per unit cell": "10.0", "Electrical conductivity (\u03a9\u207b\u00b9 cm\u207b\u00b9)": "48600.0", "Power Factor (W/(K\u00b2m))": "4.63e-05", "S\u00b2 (\u03bcV/K)\u00b2": "95300.0", "Electronic fraction of thermal conductivity (\u03f0\u2091/\u03f0)": "7.994"}, {"doi": "10.1016/S0925-8388(01)01804-7", "Electrical resistivity (\u03a9cm)": "0.515", "Seebeck coefficient (\u03bcCV/K)": "-413.0", "ZT": "0.01", "formula": "Fe1.98Sn0.02O3", "comment": "", "synthesis": "solid state reaction, air", "form": "polycrystalline", "temperature": "400", "author": "Muta 2002", "Structure": "ICSD #84729, 300K", "marker": "{'radius': 0.9, 'lineColor': 'rgba(26,191,191,.8)', 'fillColor': 'rgba(26,191,191,0)'}", "Thermal conductivity (W/mK)": "", "Average atomic mass (g/mol)": "32.19", "Scarcity (wt fraction/abundance)": "6569.0", "HHI (production)": "1853.0", "HHI (reserves)": "1117.0", "Unit cell volume (\u212b\u00b3)": "303.23", "Average atomic volume (\u212b\u00b3)": "10.108", "Atoms per unit cell": "30.0", "Electrical conductivity (\u03a9\u207b\u00b9 cm\u207b\u00b9)": "19400.0", "Power Factor (W/(K\u00b2m))": "3.32e-05", "S\u00b2 (\u03bcV/K)\u00b2": "171000.0", "Electronic fraction of thermal conductivity (\u03f0\u2091/\u03f0)": ""}, {"doi": "10.1016/S0925-8388(01)01804-7", "Electrical resistivity (\u03a9cm)": "0.263", "Seebeck coefficient (\u03bcCV/K)": "-336.0", "ZT": "0.02", "formula": "Fe1.96Sn0.04O3", "comment": "", "synthesis": "solid state reaction, air", "form": "polycrystalline", "temperature": "400", "author": "Muta 2002", "Structure": "ICSD #84729, 300K", "marker": "{'radius': 0.9, 'lineColor': 'rgba(26,191,191,.8)', 'fillColor': 'rgba(26,191,191,0)'}", "Thermal conductivity (W/mK)": "6.17", "Average atomic mass (g/mol)": "32.44", "Scarcity (wt fraction/abundance)": "13020.0", "HHI (production)": "1860.0", "HHI (reserves)": "1122.0", "Unit cell volume (\u212b\u00b3)": "303.23", "Average atomic volume (\u212b\u00b3)": "10.108", "Atoms per unit cell": "30.0", "Electrical conductivity (\u03a9\u207b\u00b9 cm\u207b\u00b9)": "38000.0", "Power Factor (W/(K\u00b2m))": "4.27e-05", "S\u00b2 (\u03bcV/K)\u00b2": "113000.0", "Electronic fraction of thermal conductivity (\u03f0\u2091/\u03f0)": "6.005"}, {"doi": "10.1016/j.jssc.2011.02.027", "Electrical resistivity (\u03a9cm)": "0.00066", "Seebeck coefficient (\u03bcCV/K)": "-34.0", "ZT": "0.07", "formula": "Ba7Sr1Al16Si30", "comment": "", "synthesis": "flux (Al), dynamic vacuum", "form": "polycrystalline", "temperature": "400", "author": "Roudebush 2011", "Structure": "ICSD #380509, 90K", "marker": "{'radius': 0.9, 'lineColor': 'rgba(156,83,0,.8)', 'fillColor': 'rgba(156,83,0,0)'}", "Thermal conductivity (W/mK)": "2.33", "Average atomic mass (g/mol)": "43.02", "Scarcity (wt fraction/abundance)": "1088.0", "HHI (production)": "3387.0", "HHI (reserves)": "1633.0", "Unit cell volume (\u212b\u00b3)": "1193.0", "Average atomic volume (\u212b\u00b3)": "21.691", "Atoms per unit cell": "55.0", "Electrical conductivity (\u03a9\u207b\u00b9 cm\u207b\u00b9)": "1510.0", "Power Factor (W/(K\u00b2m))": "0.000172", "S\u00b2 (\u03bcV/K)\u00b2": "1140.0", "Electronic fraction of thermal conductivity (\u03f0\u2091/\u03f0)": "0.634"}, {"doi": "10.1002/chin.200318015", "Electrical resistivity (\u03a9cm)": "2.162", "Seebeck coefficient (\u03bcCV/K)": "-618.0", "ZT": "0.00708", "formula": "Nd2Cu1O4", "comment": "", "synthesis": "solid state reaction, air", "form": "polycrystalline", "temperature": "400", "author": "Kurosaki 2003", "Structure": "ICSD #261375, 298K", "marker": "{'radius': 0.9, 'lineColor': 'rgba(26,191,191,.8)', 'fillColor': 'rgba(26,191,191,0)'}", "Thermal conductivity (W/mK)": "13.7", "Average atomic mass (g/mol)": "59.43", "Scarcity (wt fraction/abundance)": "21000.0", "HHI (production)": "6889.0", "HHI (reserves)": "2479.0", "Unit cell volume (\u212b\u00b3)": "189.28", "Average atomic volume (\u212b\u00b3)": "13.52", "Atoms per unit cell": "14.0", "Electrical conductivity (\u03a9\u207b\u00b9 cm\u207b\u00b9)": "0.463", "Power Factor (W/(K\u00b2m))": "1.77e-05", "S\u00b2 (\u03bcV/K)\u00b2": "382000.0", "Electronic fraction of thermal conductivity (\u03f0\u2091/\u03f0)": "3.3e-05"}, {"doi": "10.1002/chin.200318015", "Electrical resistivity (\u03a9cm)": "0.038", "Seebeck coefficient (\u03bcCV/K)": "-183.0", "ZT": "0.03", "formula": "Nd2Cu0.98Ni0.02O4", "comment": "*kappa extrapolated from 325 K", "synthesis": "solid state reaction, air", "form": "polycrystalline", "temperature": "400", "author": "Kurosaki 2003", "Structure": "ICSD #261375, 298K", "marker": "{'radius': 0.9, 'lineColor': 'rgba(26,191,191,.8)', 'fillColor': 'rgba(26,191,191,0)'}", "Thermal conductivity (W/mK)": "8.03", "Average atomic mass (g/mol)": "59.42", "Scarcity (wt fraction/abundance)": "20980.0", "HHI (production)": "6888.0", "HHI (reserves)": "2480.0", "Unit cell volume (\u212b\u00b3)": "189.28", "Average atomic volume (\u212b\u00b3)": "13.52", "Atoms per unit cell": "14.0", "Electrical conductivity (\u03a9\u207b\u00b9 cm\u207b\u00b9)": "26.1", "Power Factor (W/(K\u00b2m))": "8.72e-05", "S\u00b2 (\u03bcV/K)\u00b2": "33400.0", "Electronic fraction of thermal conductivity (\u03f0\u2091/\u03f0)": "0.00318"}, {"doi": "10.1002/chin.200318015", "Electrical resistivity (\u03a9cm)": "0.141", "Seebeck coefficient (\u03bcCV/K)": "-294.0", "ZT": "0.02", "formula": "Nd2Cu0.98Zn0.02O4", "comment": "", "synthesis": "solid state reaction, air", "form": "polycrystalline", "temperature": "400", "author": "Kurosaki 2003", "Structure": "ICSD #261375, 298K", "marker": "{'radius': 0.9, 'lineColor': 'rgba(26,191,191,.8)', 'fillColor': 'rgba(26,191,191,0)'}", "Thermal conductivity (W/mK)": "11.1", "Average atomic mass (g/mol)": "59.44", "Scarcity (wt fraction/abundance)": "21000.0", "HHI (production)": "6888.0", "HHI (reserves)": "2481.0", "Unit cell volume (\u212b\u00b3)": "189.28", "Average atomic volume (\u212b\u00b3)": "13.52", "Atoms per unit cell": "14.0", "Electrical conductivity (\u03a9\u207b\u00b9 cm\u207b\u00b9)": "7.115", "Power Factor (W/(K\u00b2m))": "6.17e-05", "S\u00b2 (\u03bcV/K)\u00b2": "86700.0", "Electronic fraction of thermal conductivity (\u03f0\u2091/\u03f0)": "0.000626"}, {"doi": "10.1103/PhysRevB.81.125205", "Electrical resistivity (\u03a9cm)": "0.000589", "Seebeck coefficient (\u03bcCV/K)": "-47.0", "ZT": "0.15", "formula": "La3Te3.8Sb0.2", "comment": "", "synthesis": "solid state reaction, Ar", "form": "polycrystalline", "temperature": "400", "author": "May 2010", "Structure": "ICSD #642048, 300K", "marker": "{'radius': 0.44242309, 'lineColor': 'rgba(2,102,7,.8)', 'fillColor': 'rgba(2,102,7,0)'}", "Thermal conductivity (W/mK)": "2.58", "Average atomic mass (g/mol)": "132.28", "Scarcity (wt fraction/abundance)": "523800000.0", "HHI (production)": "5987.0", "HHI (reserves)": "4082.0", "Unit cell volume (\u212b\u00b3)": "893.06", "Average atomic volume (\u212b\u00b3)": "31.895", "Atoms per unit cell": "28.0", "Electrical conductivity (\u03a9\u207b\u00b9 cm\u207b\u00b9)": "1700.0", "Power Factor (W/(K\u00b2m))": "0.000369", "S\u00b2 (\u03bcV/K)\u00b2": "2170.0", "Electronic fraction of thermal conductivity (\u03f0\u2091/\u03f0)": "0.642"}, {"doi": "10.1103/PhysRevB.81.125205", "Electrical resistivity (\u03a9cm)": "0.00137", "Seebeck coefficient (\u03bcCV/K)": "-58.0", "ZT": "0.1", "formula": "La3Te3.65Sb0.35", "comment": "", "synthesis": "solid state reaction, Ar", "form": "polycrystalline", "temperature": "400", "author": "May 2010", "Structure": "ICSD #642048, 300K", "marker": "{'radius': 0.9, 'lineColor': 'rgba(2,102,7,.8)', 'fillColor': 'rgba(2,102,7,0)'}", "Thermal conductivity (W/mK)": "2.06", "Average atomic mass (g/mol)": "132.15", "Scarcity (wt fraction/abundance)": "503700000.0", "HHI (production)": "6089.0", "HHI (reserves)": "4051.0", "Unit cell volume (\u212b\u00b3)": "893.06", "Average atomic volume (\u212b\u00b3)": "31.895", "Atoms per unit cell": "28.0", "Electrical conductivity (\u03a9\u207b\u00b9 cm\u207b\u00b9)": "730.0", "Power Factor (W/(K\u00b2m))": "0.000246", "S\u00b2 (\u03bcV/K)\u00b2": "3360.0", "Electronic fraction of thermal conductivity (\u03f0\u2091/\u03f0)": "0.346"}, {"doi": "10.1103/PhysRevB.81.125205", "Electrical resistivity (\u03a9cm)": "0.00135", "Seebeck coefficient (\u03bcCV/K)": "-90.0", "ZT": "0.24", "formula": "La3Te3.35Sb0.65", "comment": "", "synthesis": "solid state reaction, Ar", "form": "polycrystalline", "temperature": "400", "author": "May 2010", "Structure": "ICSD #642048, 300K", "marker": "{'radius': 0.7184008889, 'lineColor': 'rgba(2,102,7,.8)', 'fillColor': 'rgba(2,102,7,0)'}", "Thermal conductivity (W/mK)": "1.36", "Average atomic mass (g/mol)": "131.9", "Scarcity (wt fraction/abundance)": "463400000.0", "HHI (production)": "6293.0", "HHI (reserves)": "3990.0", "Unit cell volume (\u212b\u00b3)": "893.06", "Average atomic volume (\u212b\u00b3)": "31.895", "Atoms per unit cell": "28.0", "Electrical conductivity (\u03a9\u207b\u00b9 cm\u207b\u00b9)": "741.0", "Power Factor (W/(K\u00b2m))": "0.000599", "S\u00b2 (\u03bcV/K)\u00b2": "8080.0", "Electronic fraction of thermal conductivity (\u03f0\u2091/\u03f0)": "0.532"}, {"doi": "10.1103/PhysRevB.81.125205", "Electrical resistivity (\u03a9cm)": "0.00535", "Seebeck coefficient (\u03bcCV/K)": "-70.0", "ZT": "0.04", "formula": "La3Te3.35Bi0.65", "comment": "", "synthesis": "solid state reaction, Ar", "form": "polycrystalline", "temperature": "400", "author": "May 2010", "Structure": "ICSD #642048, 300K", "marker": "{'radius': 0.9, 'lineColor': 'rgba(2,102,7,.8)', 'fillColor': 'rgba(2,102,7,0)'}", "Thermal conductivity (W/mK)": "1.83", "Average atomic mass (g/mol)": "140.0", "Scarcity (wt fraction/abundance)": "444300000.0", "HHI (production)": "6025.0", "HHI (reserves)": "4313.0", "Unit cell volume (\u212b\u00b3)": "893.06", "Average atomic volume (\u212b\u00b3)": "31.895", "Atoms per unit cell": "28.0", "Electrical conductivity (\u03a9\u207b\u00b9 cm\u207b\u00b9)": "187.0", "Power Factor (W/(K\u00b2m))": "9.03e-05", "S\u00b2 (\u03bcV/K)\u00b2": "4830.0", "Electronic fraction of thermal conductivity (\u03f0\u2091/\u03f0)": "0.1"}, {"doi": "10.1103/PhysRevB.81.125205", "Electrical resistivity (\u03a9cm)": "0.00061", "Seebeck coefficient (\u03bcCV/K)": "-42.0", "ZT": "0.11", "formula": "La2.99Te4", "comment": "", "synthesis": "solid state reaction, Ar", "form": "polycrystalline", "temperature": "400", "author": "May 2010", "Structure": "ICSD #642048, 300K", "marker": "{'radius': 0.3404380328, 'lineColor': 'rgba(2,102,7,.8)', 'fillColor': 'rgba(2,102,7,0)'}", "Thermal conductivity (W/mK)": "2.605", "Average atomic mass (g/mol)": "132.44", "Scarcity (wt fraction/abundance)": "551400000.0", "HHI (production)": "5846.0", "HHI (reserves)": "4124.0", "Unit cell volume (\u212b\u00b3)": "893.06", "Average atomic volume (\u212b\u00b3)": "31.895", "Atoms per unit cell": "28.0", "Electrical conductivity (\u03a9\u207b\u00b9 cm\u207b\u00b9)": "1640.0", "Power Factor (W/(K\u00b2m))": "0.000284", "S\u00b2 (\u03bcV/K)\u00b2": "1730.0", "Electronic fraction of thermal conductivity (\u03f0\u2091/\u03f0)": "0.614"}, {"doi": "10.1103/PhysRevB.81.125205", "Electrical resistivity (\u03a9cm)": "0.00268", "Seebeck coefficient (\u03bcCV/K)": "-89.0", "ZT": "0.12", "formula": "La2.74Te4", "comment": "", "synthesis": "solid state reaction, Ar", "form": "polycrystalline", "temperature": "400", "author": "May 2010", "Structure": "ICSD #642048, 300K", "marker": "{'radius': 0.3546716418, 'lineColor': 'rgba(2,102,7,.8)', 'fillColor': 'rgba(2,102,7,0)'}", "Thermal conductivity (W/mK)": "1.17", "Average atomic mass (g/mol)": "132.2", "Scarcity (wt fraction/abundance)": "572900000.0", "HHI (production)": "5704.0", "HHI (reserves)": "4163.0", "Unit cell volume (\u212b\u00b3)": "893.06", "Average atomic volume (\u212b\u00b3)": "31.895", "Atoms per unit cell": "28.0", "Electrical conductivity (\u03a9\u207b\u00b9 cm\u207b\u00b9)": "373.0", "Power Factor (W/(K\u00b2m))": "0.000296", "S\u00b2 (\u03bcV/K)\u00b2": "7920.0", "Electronic fraction of thermal conductivity (\u03f0\u2091/\u03f0)": "0.311"}, {"doi": "10.1021/nl202439h", "Electrical resistivity (\u03a9cm)": "0.195", "Seebeck coefficient (\u03bcCV/K)": "-220.0", "ZT": "0.00995", "formula": "Zn0.9975Al0.0025O1", "comment": "", "synthesis": "microwave solvothermal, air", "form": "polycrystalline", "temperature": "400", "author": "Jood 2011", "Structure": "ICSD #26170, 295K", "marker": "{'radius': 0.9, 'lineColor': 'rgba(3,63,140,.8)', 'fillColor': 'rgba(3,63,140,0)'}", "Thermal conductivity (W/mK)": "2.687", "Average atomic mass (g/mol)": "40.64", "Scarcity (wt fraction/abundance)": "10770.0", "HHI (production)": "1363.0", "HHI (reserves)": "1620.0", "Unit cell volume (\u212b\u00b3)": "47.62", "Average atomic volume (\u212b\u00b3)": "11.905", "Atoms per unit cell": "4.0", "Electrical conductivity (\u03a9\u207b\u00b9 cm\u207b\u00b9)": "5.14", "Power Factor (W/(K\u00b2m))": "2.49e-05", "S\u00b2 (\u03bcV/K)\u00b2": "48400.0", "Electronic fraction of thermal conductivity (\u03f0\u2091/\u03f0)": "0.00187"}, {"doi": "10.1063/1.3291563", "Electrical resistivity (\u03a9cm)": "0.015", "Seebeck coefficient (\u03bcCV/K)": "-194.0", "ZT": "0.1", "formula": "Sr0.61Ba0.39Nb2O6", "comment": "*kappa from Choy 1992 polycrystalline samples used, values parallel to c axis", "synthesis": "Czochralski method, anneal PO<sub>2</sub> 10<sup>-14</sup>", "form": "single crystal", "temperature": "400", "author": "Lee 2010", "Structure": "ICSD #96013, 300K", "marker": "{'radius': 0.3090482776, 'lineColor': 'rgba(26,191,191,.8)', 'fillColor': 'rgba(26,191,191,0)'}", "Thermal conductivity (W/mK)": "2.02", "Average atomic mass (g/mol)": "43.2", "Scarcity (wt fraction/abundance)": "26540.0", "HHI (production)": "5182.0", "HHI (reserves)": "5061.0", "Unit cell volume (\u212b\u00b3)": "610.4", "Average atomic volume (\u212b\u00b3)": "13.564", "Atoms per unit cell": "45.0", "Electrical conductivity (\u03a9\u207b\u00b9 cm\u207b\u00b9)": "68.4", "Power Factor (W/(K\u00b2m))": "0.000258", "S\u00b2 (\u03bcV/K)\u00b2": "37600.0", "Electronic fraction of thermal conductivity (\u03f0\u2091/\u03f0)": "0.033"}, {"doi": "10.1557/jmr.2010.78", "Electrical resistivity (\u03a9cm)": "0.016", "Seebeck coefficient (\u03bcCV/K)": "-220.0", "ZT": "0.12", "formula": "Sr0.61Ba0.39Nb2O6", "comment": "*kappa from Choy 1992 polycrystalline samples used, values parallel to c axis", "synthesis": "templated grain growth, air, anneal PO<sub>2</sub> 10<sup>-14</sup>", "form": "polycrystalline", "temperature": "400", "author": "Lee 2011", "Structure": "ICSD #96013, 300K", "marker": "{'radius': 0.35794704, 'lineColor': 'rgba(26,191,191,.8)', 'fillColor': 'rgba(26,191,191,0)'}", "Thermal conductivity (W/mK)": "2.02", "Average atomic mass (g/mol)": "43.2", "Scarcity (wt fraction/abundance)": "26540.0", "HHI (production)": "5182.0", "HHI (reserves)": "5061.0", "Unit cell volume (\u212b\u00b3)": "610.4", "Average atomic volume (\u212b\u00b3)": "13.564", "Atoms per unit cell": "45.0", "Electrical conductivity (\u03a9\u207b\u00b9 cm\u207b\u00b9)": "61.6", "Power Factor (W/(K\u00b2m))": "0.000298", "S\u00b2 (\u03bcV/K)\u00b2": "48400.0", "Electronic fraction of thermal conductivity (\u03f0\u2091/\u03f0)": "0.03"}, {"doi": "10.1021/nl8026795", "Electrical resistivity (\u03a9cm)": "0.00129", "Seebeck coefficient (\u03bcCV/K)": "138.0", "ZT": "0.59", "formula": "Si0.8Ge0.2", "comment": "", "synthesis": "ball milling, hot-pressed nanopowders", "form": "polycrystalline", "temperature": "400", "author": "Joshi 2008", "Structure": "ICSD #53910, 300K", "marker": "{'radius': 1.779997205, 'lineColor': 'rgba(51,51,51,.8)', 'fillColor': 'rgba(51,51,51,0)'}", "Thermal conductivity (W/mK)": "2.52", "Average atomic mass (g/mol)": "37.0", "Scarcity (wt fraction/abundance)": "270800.0", "HHI (production)": "4928.0", "HHI (reserves)": "1351.0", "Unit cell volume (\u212b\u00b3)": "169.78", "Average atomic volume (\u212b\u00b3)": "21.222", "Atoms per unit cell": "8.0", "Electrical conductivity (\u03a9\u207b\u00b9 cm\u207b\u00b9)": "774.0", "Power Factor (W/(K\u00b2m))": "0.00148", "S\u00b2 (\u03bcV/K)\u00b2": "19200.0", "Electronic fraction of thermal conductivity (\u03f0\u2091/\u03f0)": "0.3"}, {"doi": "10.1038/nature11439", "Electrical resistivity (\u03a9cm)": "0.000845", "Seebeck coefficient (\u03bcCV/K)": "128.0", "ZT": "0.78", "formula": "Pb0.96Sr0.4Te1Na0.2", "comment": "", "synthesis": "sparks plasma sintering", "form": "polycrystalline", "temperature": "400", "author": "Biswas 2012", "Structure": "ICSD #63099, 298K", "marker": "{'radius': 2.32783872, 'lineColor': 'rgba(2,102,7,.8)', 'fillColor': 'rgba(2,102,7,0)'}", "Thermal conductivity (W/mK)": "2.126", "Average atomic mass (g/mol)": "143.03", "Scarcity (wt fraction/abundance)": "348500000.0", "HHI (production)": "2897.0", "HHI (reserves)": "2980.0", "Unit cell volume (\u212b\u00b3)": "269.84", "Average atomic volume (\u212b\u00b3)": "33.73", "Atoms per unit cell": "8.0", "Electrical conductivity (\u03a9\u207b\u00b9 cm\u207b\u00b9)": "1180.0", "Power Factor (W/(K\u00b2m))": "0.00194", "S\u00b2 (\u03bcV/K)\u00b2": "16400.0", "Electronic fraction of thermal conductivity (\u03f0\u2091/\u03f0)": "0.544"}, {"doi": "10.1038/nature11439", "Electrical resistivity (\u03a9cm)": "0.000707", "Seebeck coefficient (\u03bcCV/K)": "117.0", "ZT": "0.77", "formula": "Pb0.98Sr0.2Te1Na0.1", "comment": "", "synthesis": "melting", "form": "polycrystalline", "temperature": "400", "author": "Biswas 2012", "Structure": "ICSD #63099, 298K", "marker": "{'radius': 2.3243922, 'lineColor': 'rgba(2,102,7,.8)', 'fillColor': 'rgba(2,102,7,0)'}", "Thermal conductivity (W/mK)": "2.23", "Average atomic mass (g/mol)": "153.72", "Scarcity (wt fraction/abundance)": "364100000.0", "HHI (production)": "2843.0", "HHI (reserves)": "2981.0", "Unit cell volume (\u212b\u00b3)": "269.84", "Average atomic volume (\u212b\u00b3)": "33.73", "Atoms per unit cell": "8.0", "Electrical conductivity (\u03a9\u207b\u00b9 cm\u207b\u00b9)": "1420.0", "Power Factor (W/(K\u00b2m))": "0.00194", "S\u00b2 (\u03bcV/K)\u00b2": "13700.0", "Electronic fraction of thermal conductivity (\u03f0\u2091/\u03f0)": "0.619"}, {"doi": "10.1038/nature11439", "Electrical resistivity (\u03a9cm)": "0.000576", "Seebeck coefficient (\u03bcCV/K)": "105.0", "ZT": "0.77", "formula": "Pb0.98Te1Na0.2", "comment": "", "synthesis": "melting", "form": "polycrystalline", "temperature": "400", "author": "Biswas 2012", "Structure": "ICSD #63099, 298K", "marker": "{'radius': 2.296728, 'lineColor': 'rgba(2,102,7,.8)', 'fillColor': 'rgba(2,102,7,0)'}", "Thermal conductivity (W/mK)": "3.18", "Average atomic mass (g/mol)": "153.79", "Scarcity (wt fraction/abundance)": "380700000.0", "HHI (production)": "2761.0", "HHI (reserves)": "2963.0", "Unit cell volume (\u212b\u00b3)": "269.84", "Average atomic volume (\u212b\u00b3)": "33.73", "Atoms per unit cell": "8.0", "Electrical conductivity (\u03a9\u207b\u00b9 cm\u207b\u00b9)": "1740.0", "Power Factor (W/(K\u00b2m))": "0.00191", "S\u00b2 (\u03bcV/K)\u00b2": "11000.0", "Electronic fraction of thermal conductivity (\u03f0\u2091/\u03f0)": "0.533"}, {"doi": "http://www.jmst.org/EN/Y2009/V25/I04/0535", "Electrical resistivity (\u03a9cm)": "2.417", "Seebeck coefficient (\u03bcCV/K)": "-471.0", "ZT": "0.00641", "formula": "Ca1Mn1O3", "comment": "", "synthesis": "Solid state reaction", "form": "polycrystalline", "temperature": "700", "author": "Lan 2009", "Structure": "ICSD #35218, 300K", "marker": "{'radius': 0.9, 'lineColor': 'rgba(179,16,12,.8)', 'fillColor': 'rgba(179,16,12,0)'}", "Thermal conductivity (W/mK)": "", "Average atomic mass (g/mol)": "28.6", "Scarcity (wt fraction/abundance)": "398.0", "HHI (production)": "1861.0", "HHI (reserves)": "1276.0", "Unit cell volume (\u212b\u00b3)": "206.97", "Average atomic volume (\u212b\u00b3)": "10.348", "Atoms per unit cell": "20.0", "Electrical conductivity (\u03a9\u207b\u00b9 cm\u207b\u00b9)": "0.414", "Power Factor (W/(K\u00b2m))": "9.16e-06", "S\u00b2 (\u03bcV/K)\u00b2": "222000.0",
