Repository: MasterAI-EAM/Darwin

# Darwin: A Tailored GPT for the Scientific Domain 🇦🇺
**Organization: [University of New South Wales（UNSW) AI4Science](https://www.masterai.com.au) & [GreenDynamics AI](https://www.greendynamics.com.au)**

Darwin is an open-source project dedicated to pretrain and fine-tune the LLaMA model on scientific literature and datasets. Specifically designed for the scientific domain with an emphasis on materials science, chemistry, and physics, Darwin integrates structured and unstructured scientific knowledge to enhance the efficacy of language models in scientific research.

File: dataset/Experimental thermoelectric properties 2013/MRL_all_raw_data.json (part 15 of 27)
"Electronic fraction of thermal conductivity (\u03f0\u2091/\u03f0)": ""}, {"doi": "http://www.jmst.org/EN/Y2009/V25/I04/0535", "Electrical resistivity (\u03a9cm)": "0.065", "Seebeck coefficient (\u03bcCV/K)": "-224.0", "ZT": "0.05", "formula": "Ca0.98La0.02Mn1O3", "comment": "", "synthesis": "Solid state reaction", "form": "polycrystalline", "temperature": "700", "author": "Lan 2009", "Structure": "ICSD #82210, 300K", "marker": "{'radius': 0.9, 'lineColor': 'rgba(179,16,12,.8)', 'fillColor': 'rgba(179,16,12,0)'}", "Thermal conductivity (W/mK)": "", "Average atomic mass (g/mol)": "29.0", "Scarcity (wt fraction/abundance)": "917.3", "HHI (production)": "1996.0", "HHI (reserves)": "1310.0", "Unit cell volume (\u212b\u00b3)": "207.74", "Average atomic volume (\u212b\u00b3)": "10.387", "Atoms per unit cell": "20.0", "Electrical conductivity (\u03a9\u207b\u00b9 cm\u207b\u00b9)": "15.4", "Power Factor (W/(K\u00b2m))": "7.72e-05", "S\u00b2 (\u03bcV/K)\u00b2": "50200.0", "Electronic fraction of thermal conductivity (\u03f0\u2091/\u03f0)": ""}, {"doi": "http://www.jmst.org/EN/Y2009/V25/I04/0535", "Electrical resistivity (\u03a9cm)": "0.022", "Seebeck coefficient (\u03bcCV/K)": "-174.0", "ZT": "0.1", "formula": "Ca0.96La0.04Mn1O3", "comment": "", "synthesis": "Solid state reaction", "form": "polycrystalline", "temperature": "700", "author": "Lan 2009", "Structure": "ICSD #82209, 300K", "marker": "{'radius': 0.9, 'lineColor': 'rgba(179,16,12,.8)', 'fillColor': 'rgba(179,16,12,0)'}", "Thermal conductivity (W/mK)": "", "Average atomic mass (g/mol)": "29.39", "Scarcity (wt fraction/abundance)": "1423.0", "HHI (production)": "2128.0", "HHI (reserves)": "1343.0", "Unit cell volume (\u212b\u00b3)": "208.49", "Average atomic volume (\u212b\u00b3)": "10.424", "Atoms per unit cell": "20.0", "Electrical conductivity (\u03a9\u207b\u00b9 cm\u207b\u00b9)": "46.1", "Power Factor (W/(K\u00b2m))": "0.000139", "S\u00b2 (\u03bcV/K)\u00b2": "30100.0", "Electronic fraction of thermal conductivity (\u03f0\u2091/\u03f0)": ""}, {"doi": "http://www.jmst.org/EN/Y2009/V25/I04/0535", "Electrical resistivity (\u03a9cm)": "0.017", "Seebeck coefficient (\u03bcCV/K)": "-127.0", "ZT": "0.07", "formula": "Ca0.94La0.06Mn1O3", "comment": "", "synthesis": "Solid state reaction", "form": "polycrystalline", "temperature": "700", "author": "Lan 2009", "Structure": "ICSD #82208, 300K", "marker": "{'radius': 0.9, 'lineColor': 'rgba(179,16,12,.8)', 'fillColor': 'rgba(179,16,12,0)'}", "Thermal conductivity (W/mK)": "", "Average atomic mass (g/mol)": "29.79", "Scarcity (wt fraction/abundance)": "1915.0", "HHI (production)": "2255.0", "HHI (reserves)": "1376.0", "Unit cell volume (\u212b\u00b3)": "209.24", "Average atomic volume (\u212b\u00b3)": "10.462", "Atoms per unit cell": "20.0", "Electrical conductivity (\u03a9\u207b\u00b9 cm\u207b\u00b9)": "58.7", "Power Factor (W/(K\u00b2m))": "9.54e-05", "S\u00b2 (\u03bcV/K)\u00b2": "16200.0", "Electronic fraction of thermal conductivity (\u03f0\u2091/\u03f0)": ""}, {"doi": "http://www.jmst.org/EN/Y2009/V25/I04/0535", "Electrical resistivity (\u03a9cm)": "0.014", "Seebeck coefficient (\u03bcCV/K)": "-118.0", "ZT": "0.07", "formula": "Ca0.92La0.08Mn1O3", "comment": "", "synthesis": "Solid state reaction", "form": "polycrystalline", "temperature": "700", "author": "Lan 2009", "Structure": "ICSD #82207, 300K", "marker": "{'radius': 0.9, 'lineColor': 'rgba(179,16,12,.8)', 'fillColor': 'rgba(179,16,12,0)'}", "Thermal conductivity (W/mK)": "", "Average atomic mass (g/mol)": "30.18", "Scarcity (wt fraction/abundance)": "2394.0", "HHI (production)": "2380.0", "HHI (reserves)": "1407.0", "Unit cell volume (\u212b\u00b3)": "209.93", "Average atomic volume (\u212b\u00b3)": "10.497", "Atoms per unit cell": "20.0", "Electrical conductivity (\u03a9\u207b\u00b9 cm\u207b\u00b9)": "73.4", "Power Factor (W/(K\u00b2m))": "0.000103", "S\u00b2 (\u03bcV/K)\u00b2": "14000.0", "Electronic fraction of thermal conductivity (\u03f0\u2091/\u03f0)": ""}, {"doi": "10.1143/JJAP.38.L1336", "Electrical resistivity (\u03a9cm)": "153.0", "Seebeck coefficient (\u03bcCV/K)": "483.0", "ZT": "0.000107", "formula": "Ni1O1", "comment": "", "synthesis": "Solid state reaction", "form": "polycrystalline", "temperature": "700", "author": "Shin 1999", "Structure": "ICSD #9866, 300K", "marker": "{'radius': 0.9, 'lineColor': 'rgba(26,191,191,.8)', 'fillColor': 'rgba(26,191,191,0)'}", "Thermal conductivity (W/mK)": "", "Average atomic mass (g/mol)": "37.35", "Scarcity (wt fraction/abundance)": "6477.0", "HHI (production)": "883.5", "HHI (reserves)": "1269.0", "Unit cell volume (\u212b\u00b3)": "72.93", "Average atomic volume (\u212b\u00b3)": "9.116", "Atoms per unit cell": "8.0", "Electrical conductivity (\u03a9\u207b\u00b9 cm\u207b\u00b9)": "0.00654", "Power Factor (W/(K\u00b2m))": "1.53e-07", "S\u00b2 (\u03bcV/K)\u00b2": "234000.0", "Electronic fraction of thermal conductivity (\u03f0\u2091/\u03f0)": ""}, {"doi": "10.1143/JJAP.38.L1336", "Electrical resistivity (\u03a9cm)": "0.263", "Seebeck coefficient (\u03bcCV/K)": "250.0", "ZT": "0.02", "formula": "Li0.0024Ni0.9976O1", "comment": "", "synthesis": "Solid state reaction", "form": "polycrystalline", "temperature": "700", "author": "Shin 1999", "Structure": "ICSD #9866, 300K", "marker": "{'radius': 0.9, 'lineColor': 'rgba(26,191,191,.8)', 'fillColor': 'rgba(26,191,191,0)'}", "Thermal conductivity (W/mK)": "11.391", "Average atomic mass (g/mol)": "37.28", "Scarcity (wt fraction/abundance)": "6484.0", "HHI (production)": "883.7", "HHI (reserves)": "1270.0", "Unit cell volume (\u212b\u00b3)": "72.93", "Average atomic volume (\u212b\u00b3)": "9.116", "Atoms per unit cell": "8.0", "Electrical conductivity (\u03a9\u207b\u00b9 cm\u207b\u00b9)": "3.804", "Power Factor (W/(K\u00b2m))": "2.37e-05", "S\u00b2 (\u03bcV/K)\u00b2": "62400.0", "Electronic fraction of thermal conductivity (\u03f0\u2091/\u03f0)": "0.00057"}, {"doi": "10.1143/JJAP.38.L1336", "Electrical resistivity (\u03a9cm)": "0.032", "Seebeck coefficient (\u03bcCV/K)": "200.0", "ZT": "0.09", "formula": "Li0.0066Ni0.9944O1", "comment": "", "synthesis": "Solid state reaction", "form": "polycrystalline", "temperature": "700", "author": "Shin 1999", "Structure": "ICSD #9866, 300K", "marker": "{'radius': 0.9, 'lineColor': 'rgba(26,191,191,.8)', 'fillColor': 'rgba(26,191,191,0)'}", "Thermal conductivity (W/mK)": "6.01", "Average atomic mass (g/mol)": "37.19", "Scarcity (wt fraction/abundance)": "6498.0", "HHI (production)": "884.2", "HHI (reserves)": "1270.0", "Unit cell volume (\u212b\u00b3)": "72.93", "Average atomic volume (\u212b\u00b3)": "9.116", "Atoms per unit cell": "8.0", "Electrical conductivity (\u03a9\u207b\u00b9 cm\u207b\u00b9)": "31.6", "Power Factor (W/(K\u00b2m))": "0.000127", "S\u00b2 (\u03bcV/K)\u00b2": "40200.0", "Electronic fraction of thermal conductivity (\u03f0\u2091/\u03f0)": "0.00899"}, {"doi": "10.1143/JJAP.38.L1336", "Electrical resistivity (\u03a9cm)": "0.02", "Seebeck coefficient (\u03bcCV/K)": "98.0", "ZT": "0.03", "formula": "Li0.0184Ni0.9816O1", "comment": "", "synthesis": "Solid state reaction", "form": "polycrystalline", "temperature": "700", "author": "Shin 1999", "Structure": "ICSD #9866, 300K", "marker": "{'radius': 0.9, 'lineColor': 'rgba(26,191,191,.8)', 'fillColor': 'rgba(26,191,191,0)'}", "Thermal conductivity (W/mK)": "", "Average atomic mass (g/mol)": "36.87", "Scarcity (wt fraction/abundance)": "6533.0", "HHI (production)": "885.3", "HHI (reserves)": "1271.0", "Unit cell volume (\u212b\u00b3)": "72.93", "Average atomic volume (\u212b\u00b3)": "9.116", "Atoms per unit cell": "8.0", "Electrical conductivity (\u03a9\u207b\u00b9 cm\u207b\u00b9)": "50.5", "Power Factor (W/(K\u00b2m))": "4.84e-05", "S\u00b2 (\u03bcV/K)\u00b2": "9580.0", "Electronic fraction of thermal conductivity (\u03f0\u2091/\u03f0)": ""}, {"doi": "10.1143/JJAP.38.L1336", "Electrical resistivity (\u03a9cm)": "0.00487", "Seebeck coefficient (\u03bcCV/K)": "77.0", "ZT": "0.09", "formula": "Li0.0242Ni0.9758O1", "comment": "", "synthesis": "Solid state reaction", "form": "polycrystalline", "temperature": "700", "author": "Shin 1999", "Structure": "ICSD #9866, 300K", "marker": "{'radius': 0.9, 'lineColor': 'rgba(26,191,191,.8)', 'fillColor': 'rgba(26,191,191,0)'}", "Thermal conductivity (W/mK)": "3.496", "Average atomic mass (g/mol)": "36.72", "Scarcity (wt fraction/abundance)": "6552.0", "HHI (production)": "885.9", "HHI (reserves)": "1272.0", "Unit cell volume (\u212b\u00b3)": "72.93", "Average atomic volume (\u212b\u00b3)": "9.116", "Atoms per unit cell": "8.0", "Electrical conductivity (\u03a9\u207b\u00b9 cm\u207b\u00b9)": "206.0", "Power Factor (W/(K\u00b2m))": "0.000123", "S\u00b2 (\u03bcV/K)\u00b2": "5990.0", "Electronic fraction of thermal conductivity (\u03f0\u2091/\u03f0)": "0.1"}, {"doi": "10.1016/j.jallcom.2009.08.012", "Electrical resistivity (\u03a9cm)": "0.643", "Seebeck coefficient (\u03bcCV/K)": "-477.0", "ZT": "0.02", "formula": "Ca1Mn1O3", "comment": "", "synthesis": "Solid state reaction", "form": "polycrystalline", "temperature": "700", "author": "Park 2009", "Structure": "ICSD #35218, 300K", "marker": "{'radius': 0.9, 'lineColor': 'rgba(179,16,12,.8)', 'fillColor': 'rgba(179,16,12,0)'}", "Thermal conductivity (W/mK)": "2.047", "Average atomic mass (g/mol)": "28.6", "Scarcity (wt fraction/abundance)": "398.0", "HHI (production)": "1861.0", "HHI (reserves)": "1276.0", "Unit cell volume (\u212b\u00b3)": "206.97", "Average atomic volume (\u212b\u00b3)": "10.348", "Atoms per unit cell": "20.0", "Electrical conductivity (\u03a9\u207b\u00b9 cm\u207b\u00b9)": "1.555", "Power Factor (W/(K\u00b2m))": "3.54e-05", "S\u00b2 (\u03bcV/K)\u00b2": "228000.0", "Electronic fraction of thermal conductivity (\u03f0\u2091/\u03f0)": "0.0013"}, {"doi": "10.1016/j.jallcom.2009.08.012", "Electrical resistivity (\u03a9cm)": "0.026", "Seebeck coefficient (\u03bcCV/K)": "-184.0", "ZT": "0.09", "formula": "Ca0.98Bi0.02Mn0.98Nb0.02O3", "comment": "", "synthesis": "Solid state reaction", "form": "polycrystalline", "temperature": "700", "author": "Park 2009", "Structure": "ICSD #35218, 300K", "marker": "{'radius': 0.9, 'lineColor': 'rgba(179,16,12,.8)', 'fillColor': 'rgba(179,16,12,0)'}", "Thermal conductivity (W/mK)": "1.878", "Average atomic mass (g/mol)": "29.43", "Scarcity (wt fraction/abundance)": "1672000.0", "HHI (production)": "2034.0", "HHI (reserves)": "1500.0", "Unit cell volume (\u212b\u00b3)": "206.97", "Average atomic volume (\u212b\u00b3)": "10.348", "Atoms per unit cell": "20.0", "Electrical conductivity (\u03a9\u207b\u00b9 cm\u207b\u00b9)": "38.6", "Power Factor (W/(K\u00b2m))": "0.000131", "S\u00b2 (\u03bcV/K)\u00b2": "34000.0", "Electronic fraction of thermal conductivity (\u03f0\u2091/\u03f0)": "0.035"}, {"doi": "10.1016/j.jallcom.2009.08.012", "Electrical resistivity (\u03a9cm)": "0.013", "Seebeck coefficient (\u03bcCV/K)": "-164.0", "ZT": "0.15", "formula": "Ca0.96Bi0.04Mn0.96Nb0.04O3", "comment": "", "synthesis": "Solid state reaction", "form": "polycrystalline", "temperature": "700", "author": "Park 2009", "Structure": "ICSD #35218, 300K", "marker": "{'radius': 0.4522318823, 'lineColor': 'rgba(179,16,12,.8)', 'fillColor': 'rgba(179,16,12,0)'}", "Thermal conductivity (W/mK)": "1.878", "Average atomic mass (g/mol)": "30.26", "Scarcity (wt fraction/abundance)": "3252000.0", "HHI (production)": "2198.0", "HHI (reserves)": "1711.0", "Unit cell volume (\u212b\u00b3)": "206.97", "Average atomic volume (\u212b\u00b3)": "10.348", "Atoms per unit cell": "20.0", "Electrical conductivity (\u03a9\u207b\u00b9 cm\u207b\u00b9)": "80.0", "Power Factor (W/(K\u00b2m))": "0.000215", "S\u00b2 (\u03bcV/K)\u00b2": "26900.0", "Electronic fraction of thermal conductivity (\u03f0\u2091/\u03f0)": "0.073"}, {"doi": "10.1016/j.jallcom.2009.08.012", "Electrical resistivity (\u03a9cm)": "0.00763", "Seebeck coefficient (\u03bcCV/K)": "-81.0", "ZT": "0.06", "formula": "Ca0.9Bi0.1Mn0.9Nb0.1O3", "comment": "", "synthesis": "Solid state reaction", "form": "polycrystalline", "temperature": "700", "author": "Park 2009", "Structure": "ICSD #35218, 300K", "marker": "{'radius': 0.9, 'lineColor': 'rgba(179,16,12,.8)', 'fillColor': 'rgba(179,16,12,0)'}", "Thermal conductivity (W/mK)": "", "Average atomic mass (g/mol)": "32.74", "Scarcity (wt fraction/abundance)": "7513000.0", "HHI (production)": "2638.0", "HHI (reserves)": "2282.0", "Unit cell volume (\u212b\u00b3)": "206.97", "Average atomic volume (\u212b\u00b3)": "10.348", "Atoms per unit cell": "20.0", "Electrical conductivity (\u03a9\u207b\u00b9 cm\u207b\u00b9)": "131.0", "Power Factor (W/(K\u00b2m))": "8.52e-05", "S\u00b2 (\u03bcV/K)\u00b2": "6500.0", "Electronic fraction of thermal conductivity (\u03f0\u2091/\u03f0)": ""}, {"doi": "10.1557/jmr.2011.140", "Electrical resistivity (\u03a9cm)": "0.028", "Seebeck coefficient (\u03bcCV/K)": "-235.0", "ZT": "0.14", "formula": "Ca1Mn0.98Nb0.02O3", "comment": "", "synthesis": "Ultrasonic Spray Pyrolysis", "form": "polycrystalline", "temperature": "700", "author": "Populoh 2011", "Structure": "ICSD #166044, 298K", "marker": "{'radius': 0.4074773224, 'lineColor': 'rgba(179,16,12,.8)', 'fillColor': 'rgba(179,16,12,0)'}", "Thermal conductivity (W/mK)": "1.631", "Average atomic mass (g/mol)": "28.75", "Scarcity (wt fraction/abundance)": "1087.0", "HHI (production)": "1950.0", "HHI (reserves)": "1369.0", "Unit cell volume (\u212b\u00b3)": "208.21", "Average atomic volume (\u212b\u00b3)": "10.41", "Atoms per unit cell": "20.0", "Electrical conductivity (\u03a9\u207b\u00b9 cm\u207b\u00b9)": "35.3", "Power Factor (W/(K\u00b2m))": "0.000194", "S\u00b2 (\u03bcV/K)\u00b2": "55000.0", "Electronic fraction of thermal conductivity (\u03f0\u2091/\u03f0)": "0.037"}, {"doi": "10.1016/S0025-5408(02)00997-2", "Electrical resistivity (\u03a9cm)": "0.024", "Seebeck coefficient (\u03bcCV/K)": "-196.0", "ZT": "0.11", "formula": "Ca1Mn0.98Ru0.02O3", "comment": "", "synthesis": "Solid state reaction", "form": "polycrystalline", "temperature": "700", "author": "Zhou 2003", "Structure": "ICSD #166044, 298K", "marker": "{'radius': 0.332862836, 'lineColor': 'rgba(179,16,12,.8)', 'fillColor': 'rgba(179,16,12,0)'}", "Thermal conductivity (W/mK)": "", "Average atomic mass (g/mol)": "28.79", "Scarcity (wt fraction/abundance)": "14040000.0", "HHI (production)": "1883.0", "HHI (reserves)": "1366.0", "Unit cell volume (\u212b\u00b3)": "208.21", "Average atomic volume (\u212b\u00b3)": "10.41", "Atoms per unit cell": "20.0", "Electrical conductivity (\u03a9\u207b\u00b9 cm\u207b\u00b9)": "41.4", "Power Factor (W/(K\u00b2m))": "0.000159", "S\u00b2 (\u03bcV/K)\u00b2": "38300.0", "Electronic fraction of thermal conductivity (\u03f0\u2091/\u03f0)": ""}, {"doi": "10.1016/S0025-5408(02)00997-2", "Electrical resistivity (\u03a9cm)": "0.01", "Seebeck coefficient (\u03bcCV/K)": "-137.0", "ZT": "0.13", "formula": "Ca1Mn0.96Ru0.04O3", "comment": "", "synthesis": "Solid state reaction", "form": "polycrystalline", "temperature": "700", "author": "Zhou 2003", "Structure": "ICSD #166044, 298K", "marker": "{'radius': 0.388273783, 'lineColor': 'rgba(179,16,12,.8)', 'fillColor': 'rgba(179,16,12,0)'}", "Thermal conductivity (W/mK)": "3.24", "Average atomic mass (g/mol)": "28.97", "Scarcity (wt fraction/abundance)": "27910000.0", "HHI (production)": "1904.0", "HHI (reserves)": "1456.0", "Unit cell volume (\u212b\u00b3)": "208.21", "Average atomic volume (\u212b\u00b3)": "10.41", "Atoms per unit cell": "20.0", "Electrical conductivity (\u03a9\u207b\u00b9 cm\u207b\u00b9)": "98.2", "Power Factor (W/(K\u00b2m))": "0.000185", "S\u00b2 (\u03bcV/K)\u00b2": "18800.0", "Electronic fraction of thermal conductivity (\u03f0\u2091/\u03f0)": "0.052"}, {"doi": "10.1016/S0025-5408(02)00997-2", "Electrical resistivity (\u03a9cm)": "0.00892", "Seebeck coefficient (\u03bcCV/K)": "-122.0", "ZT": "0.12", "formula": "Ca1Mn0.94Ru0.06O3", "comment": "", "synthesis": "Solid state reaction", "form": "polycrystalline", "temperature": "700", "author": "Zhou 2003", "Structure": "ICSD #166044, 298K", "marker": "{'radius': 0.3515467057, 'lineColor': 'rgba(179,16,12,.8)', 'fillColor': 'rgba(179,16,12,0)'}", "Thermal conductivity (W/mK)": "", "Average atomic mass (g/mol)": "29.16", "Scarcity (wt fraction/abundance)": "41600000.0", "HHI (production)": "1925.0", "HHI (reserves)": "1544.0", "Unit cell volume (\u212b\u00b3)": "208.21", "Average atomic volume (\u212b\u00b3)": "10.41", "Atoms per unit cell": "20.0", "Electrical conductivity (\u03a9\u207b\u00b9 cm\u207b\u00b9)": "112.0", "Power Factor (W/(K\u00b2m))": "0.000167", "S\u00b2 (\u03bcV/K)\u00b2": "14900.0", "Electronic fraction of thermal conductivity (\u03f0\u2091/\u03f0)": ""}, {"doi": "10.1016/S0025-5408(02)00997-2", "Electrical resistivity (\u03a9cm)": "0.00529", "Seebeck coefficient (\u03bcCV/K)": "-82.0", "ZT": "0.09", "formula": "Ca1Mn0.9Ru0.1O3", "comment": "", "synthesis": "Solid state reaction", "form": "polycrystalline", "temperature": "700", "author": "Zhou 2003", "Structure": "ICSD #165698, 293K", "marker": "{'radius': 0.9, 'lineColor': 'rgba(179,16,12,.8)', 'fillColor': 'rgba(179,16,12,0)'}", "Thermal conductivity (W/mK)": "", "Average atomic mass (g/mol)": "29.53", "Scarcity (wt fraction/abundance)": "68460000.0", "HHI (production)": "1966.0", "HHI (reserves)": "1717.0", "Unit cell volume (\u212b\u00b3)": "210.36", "Average atomic volume (\u212b\u00b3)": "10.518", "Atoms per unit cell": "20.0", "Electrical conductivity (\u03a9\u207b\u00b9 cm\u207b\u00b9)": "189.0", "Power Factor (W/(K\u00b2m))": "0.000126", "S\u00b2 (\u03bcV/K)\u00b2": "6660.0", "Electronic fraction of thermal conductivity (\u03f0\u2091/\u03f0)": ""}, {"doi": "10.1016/S0025-5408(02)00997-2", "Electrical resistivity (\u03a9cm)": "0.00403", "Seebeck coefficient (\u03bcCV/K)": "-56.0", "ZT": "0.05", "formula": "Ca1Mn0.82Ru0.18O3", "comment": "", "synthesis": "Solid state reaction", "form": "polycrystalline", "temperature": "700", "author": "Zhou 2003", "Structure": "ICSD #165698, 293K", "marker": "{'radius': 0.9, 'lineColor': 'rgba(179,16,12,.8)', 'fillColor': 'rgba(179,16,12,0)'}", "Thermal conductivity (W/mK)": "", "Average atomic mass (g/mol)": "30.26", "Scarcity (wt fraction/abundance)": "120200000.0", "HHI (production)": "2045.0", "HHI (reserves)": "2051.0", "Unit cell volume (\u212b\u00b3)": "210.36", "Average atomic volume (\u212b\u00b3)": "10.518", "Atoms per unit cell": "20.0", "Electrical conductivity (\u03a9\u207b\u00b9 cm\u207b\u00b9)": "248.0", "Power Factor (W/(K\u00b2m))": "7.75e-05", "S\u00b2 (\u03bcV/K)\u00b2": "3120.0", "Electronic fraction of thermal conductivity (\u03f0\u2091/\u03f0)": ""}, {"doi": "10.1111/j.1551-2916.2010.03673.x", "Electrical resistivity (\u03a9cm)": "0.022", "Seebeck coefficient (\u03bcCV/K)": "-228.0", "ZT": "0.16", "formula": "Ca1Gd0.98Mn0.02O3", "comment": "", "synthesis": "Co-precipitation", "form": "polycrystalline", "temperature": "700", "author": "Lan 2010", "Structure": "ICSD #165698, 293K", "marker": "{'radius': 0.4935015527, 'lineColor': 'rgba(179,16,12,.8)', 'fillColor': 'rgba(179,16,12,0)'}", "Thermal conductivity (W/mK)": "", "Average atomic mass (g/mol)": "48.66", "Scarcity (wt fraction/abundance)": "111100.0", "HHI (production)": "6744.0", "HHI (reserves)": "2336.0", "Unit cell volume (\u212b\u00b3)": "210.36", "Average atomic volume (\u212b\u00b3)": "10.518", "Atoms per unit cell": "20.0", "Electrical conductivity (\u03a9\u207b\u00b9 cm\u207b\u00b9)": "45.2", "Power Factor (W/(K\u00b2m))": "0.000235", "S\u00b2 (\u03bcV/K)\u00b2": "51900.0", "Electronic fraction of thermal conductivity (\u03f0\u2091/\u03f0)": ""}, {"doi": "10.1111/j.1551-2916.2010.03673.x", "Electrical resistivity (\u03a9cm)": "0.012", "Seebeck coefficient (\u03bcCV/K)": "-173.0", "ZT": "0.18", "formula": "Ca1Gd0.96Mn0.04O3", "comment": "", "synthesis": "Co-precipitation", "form": "polycrystalline", "temperature": "700", "author": "Lan 2010", "Structure": "ICSD #165698, 293K", "marker": "{'radius': 0.5365444944, 'lineColor': 'rgba(179,16,12,.8)', 'fillColor': 'rgba(179,16,12,0)'}", "Thermal conductivity (W/mK)": "1.346", "Average atomic mass (g/mol)": "48.25", "Scarcity (wt fraction/abundance)": "109800.0", "HHI (production)": "6685.0", "HHI (reserves)": "2323.0", "Unit cell volume (\u212b\u00b3)": "210.36", "Average atomic volume (\u212b\u00b3)": "10.518", "Atoms per unit cell": "20.0", "Electrical conductivity (\u03a9\u207b\u00b9 cm\u207b\u00b9)": "85.7", "Power Factor (W/(K\u00b2m))": "0.000255", "S\u00b2 (\u03bcV/K)\u00b2": "29800.0", "Electronic fraction of thermal conductivity (\u03f0\u2091/\u03f0)": "0.109"}, {"doi": "10.1111/j.1551-2916.2010.03673.x", "Electrical resistivity (\u03a9cm)": "0.00866", "Seebeck coefficient (\u03bcCV/K)": "-145.0", "ZT": "0.17", "formula": "Ca1Gd0.94Mn0.06O3", "comment": "", "synthesis": "Co-precipitation", "form": "polycrystalline", "temperature": "700", "author": "Lan 2010", "Structure": "ICSD #165698, 293K", "marker": "{'radius': 0.5079513856, 'lineColor': 'rgba(179,16,12,.8)', 'fillColor': 'rgba(179,16,12,0)'}", "Thermal conductivity (W/mK)": "2.139", "Average atomic mass (g/mol)": "47.84", "Scarcity (wt fraction/abundance)": "108400.0", "HHI (production)": "6625.0", "HHI (reserves)": "2310.0", "Unit cell volume (\u212b\u00b3)": "210.36", "Average atomic volume (\u212b\u00b3)": "10.518", "Atoms per unit cell": "20.0", "Electrical conductivity (\u03a9\u207b\u00b9 cm\u207b\u00b9)": "115.0", "Power Factor (W/(K\u00b2m))": "0.000242", "S\u00b2 (\u03bcV/K)\u00b2": "20900.0", "Electronic fraction of thermal conductivity (\u03f0\u2091/\u03f0)": "0.092"}, {"doi": "10.1016/S0167-577X(01)00317-2", "Electrical resistivity (\u03a9cm)": "0.00193", "Seebeck coefficient (\u03bcCV/K)": "32.0", "ZT": "0.04", "formula": "Nd1.4Bi0.6Ru2O7", "comment": "", "synthesis": "Solid state reaction", "form": "polycrystalline", "temperature": "700", "author": "Zhou 2001", "Structure": "ICSD #78129, 300K", "marker": "{'radius': 0.9, 'lineColor': 'rgba(26,191,191,.8)', 'fillColor': 'rgba(26,191,191,0)'}", "Thermal conductivity (W/mK)": "", "Average atomic mass (g/mol)": "58.31", "Scarcity (wt fraction/abundance)": "326600000.0", "HHI (production)": "5126.0", "HHI (reserves)": "4765.0", "Unit cell volume (\u212b\u00b3)": "1102.66", "Average atomic volume (\u212b\u00b3)": "12.53", "Atoms per unit cell": "88.0", "Electrical conductivity (\u03a9\u207b\u00b9 cm\u207b\u00b9)": "519.0", "Power Factor (W/(K\u00b2m))": "5.46e-05", "S\u00b2 (\u03bcV/K)\u00b2": "1050.0", "Electronic fraction of thermal conductivity (\u03f0\u2091/\u03f0)": ""}, {"doi": "10.1016/S0167-577X(01)00317-2", "Electrical resistivity (\u03a9cm)": "0.00134", "Seebeck coefficient (\u03bcCV/K)": "30.0", "ZT": "0.05", "formula": "Nd1Bi1Ru2O7", "comment": "", "synthesis": "Solid state reaction", "form": "polycrystalline", "temperature": "700", "author": "Zhou 2001", "Structure": "ICSD #78127, 300K", "marker": "{'radius': 0.9, 'lineColor': 'rgba(26,191,191,.8)', 'fillColor': 'rgba(26,191,191,0)'}", "Thermal conductivity (W/mK)": "", "Average atomic mass (g/mol)": "60.67", "Scarcity (wt fraction/abundance)": "321300000.0", "HHI (production)": "4772.0", "HHI (reserves)": "5060.0", "Unit cell volume (\u212b\u00b3)": "1098.72", "Average atomic volume (\u212b\u00b3)": "12.485", "Atoms per unit cell": "88.0", "Electrical conductivity (\u03a9\u207b\u00b9 cm\u207b\u00b9)": "746.0", "Power Factor (W/(K\u00b2m))": "6.83e-05", "S\u00b2 (\u03bcV/K)\u00b2": "915.0", "Electronic fraction of thermal conductivity (\u03f0\u2091/\u03f0)": ""}, {"doi": "10.1016/S0167-577X(01)00317-2", "Electrical resistivity (\u03a9cm)": "0.0031", "Seebeck coefficient (\u03bcCV/K)": "29.0", "ZT": "0.02", "formula": "Yb1.4Bi0.6Ru2O7", "comment": "", "synthesis": "Solid state reaction", "form": "polycrystalline", "temperature": "700", "author": "Zhou 2001", "Structure": "ICSD #78127, 300K", "marker": "{'radius': 0.9, 'lineColor': 'rgba(26,191,191,.8)', 'fillColor': 'rgba(26,191,191,0)'}", "Thermal conductivity (W/mK)": "", "Average atomic mass (g/mol)": "61.98", "Scarcity (wt fraction/abundance)": "307400000.0", "HHI (production)": "5384.0", "HHI (reserves)": "4668.0", "Unit cell volume (\u212b\u00b3)": "1098.72", "Average atomic volume (\u212b\u00b3)": "12.485", "Atoms per unit cell": "88.0", "Electrical conductivity (\u03a9\u207b\u00b9 cm\u207b\u00b9)": "323.0", "Power Factor (W/(K\u00b2m))": "2.77e-05", "S\u00b2 (\u03bcV/K)\u00b2": "860.0", "Electronic fraction of thermal conductivity (\u03f0\u2091/\u03f0)": ""}, {"doi": "10.1016/S0167-577X(01)00317-2", "Electrical resistivity (\u03a9cm)": "0.00177", "Seebeck coefficient (\u03bcCV/K)": "29.0", "ZT": "0.03", "formula": "Yb1Bi1Ru2O7", "comment": "", "synthesis": "Solid state reaction", "form": "polycrystalline", "temperature": "700", "author": "Zhou 2001", "Structure": "ICSD #78127, 300K", "marker": "{'radius': 0.9, 'lineColor': 'rgba(26,191,191,.8)', 'fillColor': 'rgba(26,191,191,0)'}", "Thermal conductivity (W/mK)": "", "Average atomic mass (g/mol)": "63.29", "Scarcity (wt fraction/abundance)": "308100000.0", "HHI (production)": "4966.0", "HHI (reserves)": "4980.0", "Unit cell volume (\u212b\u00b3)": "1098.72", "Average atomic volume (\u212b\u00b3)": "12.485", "Atoms per unit cell": "88.0", "Electrical conductivity (\u03a9\u207b\u00b9 cm\u207b\u00b9)": "565.0", "Power Factor (W/(K\u00b2m))": "4.86e-05", "S\u00b2 (\u03bcV/K)\u00b2": "860.0", "Electronic fraction of thermal conductivity (\u03f0\u2091/\u03f0)": ""}, {"doi": "10.1016/S0038-1098(03)00080-2", "Electrical resistivity (\u03a9cm)": "0.000574", "Seebeck coefficient (\u03bcCV/K)": "5.0", "ZT": "0.00352", "formula": "Bi2Ru2O7", "comment": "", "synthesis": "Solid state reaction", "form": "polycrystalline", "temperature": "700", "author": "Yasukawa 2003", "Structure": "ICSD #73787, 300K", "marker": "{'radius': 0.9, 'lineColor': 'rgba(26,191,191,.8)', 'fillColor': 'rgba(26,191,191,0)'}", "Thermal conductivity (W/mK)": "", "Average atomic mass (g/mol)": "66.55", "Scarcity (wt fraction/abundance)": "309700000.0", "HHI (production)": "3994.0", "HHI (reserves)": "5707.0", "Unit cell volume (\u212b\u00b3)": "1090.63", "Average atomic volume (\u212b\u00b3)": "12.394", "Atoms per unit cell": "88.0", "Electrical conductivity (\u03a9\u207b\u00b9 cm\u207b\u00b9)": "1730.0", "Power Factor (W/(K\u00b2m))": "5.03e-06", "S\u00b2 (\u03bcV/K)\u00b2": "28.9", "Electronic fraction of thermal conductivity (\u03f0\u2091/\u03f0)": ""}, {"doi": "10.1016/S0038-1098(03)00080-2", "Electrical resistivity (\u03a9cm)": "0.00105", "Seebeck coefficient (\u03bcCV/K)": "15.0", "ZT": "0.02", "formula": "Y0.5Bi1.5Ru2O7", "comment": "", "synthesis": "Solid state reaction", "form": "polycrystalline", "temperature": "700", "author": "Yasukawa 2003", "Structure": "ICSD #73790, 300K", "marker": "{'radius': 0.9, 'lineColor': 'rgba(26,191,191,.8)', 'fillColor': 'rgba(26,191,191,0)'}", "Thermal conductivity (W/mK)": "", "Average atomic mass (g/mol)": "61.1", "Scarcity (wt fraction/abundance)": "328200000.0", "HHI (production)": "4178.0", "HHI (reserves)": "5460.0", "Unit cell volume (\u212b\u00b3)": "1079.79", "Average atomic volume (\u212b\u00b3)": "12.27", "Atoms per unit cell": "88.0", "Electrical conductivity (\u03a9\u207b\u00b9 cm\u207b\u00b9)": "946.0", "Power Factor (W/(K\u00b2m))": "2.22e-05", "S\u00b2 (\u03bcV/K)\u00b2": "234.0", "Electronic fraction of thermal conductivity (\u03f0\u2091/\u03f0)": ""}, {"doi": "10.1016/S0038-1098(03)00080-2", "Electrical resistivity (\u03a9cm)": "0.0019", "Seebeck coefficient (\u03bcCV/K)": "17.0", "ZT": "0.01", "formula": "Y1Bi1Ru2O7", "comment": "", "synthesis": "Solid state reaction", "form": "polycrystalline", "temperature": "700", "author": "Yasukawa 2003", "Structure": "ICSD #73793, 300K", "marker": "{'radius': 0.9, 'lineColor': 'rgba(26,191,191,.8)', 'fillColor': 'rgba(26,191,191,0)'}", "Thermal conductivity (W/mK)": "", "Average atomic mass (g/mol)": "55.64", "Scarcity (wt fraction/abundance)": "350400000.0", "HHI (production)": "4398.0", "HHI (reserves)": "5165.0", "Unit cell volume (\u212b\u00b3)": "1069.75", "Average atomic volume (\u212b\u00b3)": "12.156", "Atoms per unit cell": "88.0", "Electrical conductivity (\u03a9\u207b\u00b9 cm\u207b\u00b9)": "515.0", "Power Factor (W/(K\u00b2m))": "1.55e-05", "S\u00b2 (\u03bcV/K)\u00b2": "294.0", "Electronic fraction of thermal conductivity (\u03f0\u2091/\u03f0)": ""}, {"doi": "10.1016/S0038-1098(03)00080-2", "Electrical resistivity (\u03a9cm)": "0.284", "Seebeck coefficient (\u03bcCV/K)": "22.0", "ZT": "0.000118", "formula": "Y2Ru2O7", "comment": "", "synthesis": "Solid state reaction", "form": "polycrystalline", "temperature": "700", "author": "Yasukawa 2003", "Structure": "ICSD #73799, 300K", "marker": "{'radius': 0.9, 'lineColor': 'rgba(26,191,191,.8)', 'fillColor': 'rgba(26,191,191,0)'}", "Thermal conductivity (W/mK)": "", "Average atomic mass (g/mol)": "44.72", "Scarcity (wt fraction/abundance)": "410900000.0", "HHI (production)": "4999.0", "HHI (reserves)": "4357.0", "Unit cell volume (\u212b\u00b3)": "1040.8", "Average atomic volume (\u212b\u00b3)": "11.827", "Atoms per unit cell": "88.0", "Electrical conductivity (\u03a9\u207b\u00b9 cm\u207b\u00b9)": "3.465", "Power Factor (W/(K\u00b2m))": "1.69e-07", "S\u00b2 (\u03bcV/K)\u00b2": "480.0", "Electronic fraction of thermal conductivity (\u03f0\u2091/\u03f0)": ""}, {"doi": "10.1063/1.2362922", "Electrical resistivity (\u03a9cm)": "0.017", "Seebeck coefficient (\u03bcCV/K)": "-124.0", "ZT": "0.06", "formula": "Ca0.9Nd0.1Mn1O3", "comment": "", "synthesis": "Solid state reaction", "form": "polycrystalline", "temperature": "700", "author": "Flahaut 2006", "Structure": "ICSD #164747, 293K", "marker": "{'radius': 0.9, 'lineColor': 'rgba(179,16,12,.8)', 'fillColor': 'rgba(179,16,12,0)'}", "Thermal conductivity (W/mK)": "2.416", "Average atomic mass (g/mol)": "30.69", "Scarcity (wt fraction/abundance)": "2894.0", "HHI (production)": "2525.0", "HHI (reserves)": "1444.0", "Unit cell volume (\u212b\u00b3)": "210.93", "Average atomic volume (\u212b\u00b3)": "10.546", "Atoms per unit cell": "20.0", "Electrical conductivity (\u03a9\u207b\u00b9 cm\u207b\u00b9)": "57.5", "Power Factor (W/(K\u00b2m))": "8.81e-05", "S\u00b2 (\u03bcV/K)\u00b2": "15300.0", "Electronic fraction of thermal conductivity (\u03f0\u2091/\u03f0)": "0.041"}, {"doi": "10.1063/1.2362922", "Electrical resistivity (\u03a9cm)": "0.015", "Seebeck coefficient (\u03bcCV/K)": "-124.0", "ZT": "0.07", "formula": "Ca0.9Tb0.1Mn1O3", "comment": "", "synthesis": "Solid state reaction", "form": "polycrystalline", "temperature": "700", "author": "Flahaut 2006", "Structure": "ICSD #164751, 293K", "marker": "{'radius': 0.9, 'lineColor': 'rgba(179,16,12,.8)', 'fillColor': 'rgba(179,16,12,0)'}", "Thermal conductivity (W/mK)": "1.756", "Average atomic mass (g/mol)": "30.98", "Scarcity (wt fraction/abundance)": "96250.0", "HHI (production)": "2591.0", "HHI (reserves)": "1460.0", "Unit cell volume (\u212b\u00b3)": "209.02", "Average atomic volume (\u212b\u00b3)": "10.451", "Atoms per unit cell": "20.0", "Electrical conductivity (\u03a9\u207b\u00b9 cm\u207b\u00b9)": "65.2", "Power Factor (W/(K\u00b2m))": "0.0001", "S\u00b2 (\u03bcV/K)\u00b2": "15300.0", "Electronic fraction of thermal conductivity (\u03f0\u2091/\u03f0)": "0.063"}, {"doi": "10.1063/1.2362922", "Electrical resistivity (\u03a9cm)": "0.00981", "Seebeck coefficient (\u03bcCV/K)": "-124.0", "ZT": "0.11", "formula": "Ca0.9Ho0.1Mn1O3", "comment": "", "synthesis": "Solid state reaction", "form": "polycrystalline", "temperature": "700", "author": "Flahaut 2006", "Structure": "ICSD #164753, 293K", "marker": "{'radius': 0.3282939172, 'lineColor': 'rgba(179,16,12,.8)', 'fillColor': 'rgba(179,16,12,0)'}", "Thermal conductivity (W/mK)": "2.185", "Average atomic mass (g/mol)": "31.1", "Scarcity (wt fraction/abundance)": "85220.0", "HHI (production)": "2618.0", "HHI (reserves)": "1467.0", "Unit cell volume (\u212b\u00b3)": "208.44", "Average atomic volume (\u212b\u00b3)": "10.422", "Atoms per unit cell": "20.0", "Electrical conductivity (\u03a9\u207b\u00b9 cm\u207b\u00b9)": "102.0", "Power Factor (W/(K\u00b2m))": "0.000156", "S\u00b2 (\u03bcV/K)\u00b2": "15300.0", "Electronic fraction of thermal conductivity (\u03f0\u2091/\u03f0)": "0.08"}, {"doi": "10.1063/1.2362922", "Electrical resistivity (\u03a9cm)": "0.00599", "Seebeck coefficient (\u03bcCV/K)": "-124.0", "ZT": "0.18", "formula": "Ca0.9Yb0.1Mn1O3", "comment": "", "synthesis": "Solid state reaction", "form": "polycrystalline", "temperature": "700", "author": "Flahaut 2006", "Structure": "ICSD #164755, 293K", "marker": "{'radius': 0.5376778296, 'lineColor': 'rgba(179,16,12,.8)', 'fillColor': 'rgba(179,16,12,0)'}", "Thermal conductivity (W/mK)": "1.609", "Average atomic mass (g/mol)": "31.26", "Scarcity (wt fraction/abundance)": "37270.0", "HHI (production)": "2653.0", "HHI (reserves)": "1475.0", "Unit cell volume (\u212b\u00b3)": "207.52", "Average atomic volume (\u212b\u00b3)": "10.376", "Atoms per unit cell": "20.0", "Electrical conductivity (\u03a9\u207b\u00b9 cm\u207b\u00b9)": "167.0", "Power Factor (W/(K\u00b2m))": "0.000256", "S\u00b2 (\u03bcV/K)\u00b2": "15300.0", "Electronic fraction of thermal conductivity (\u03f0\u2091/\u03f0)": "0.177"}, {"doi": "10.1063/1.2362922", "Electrical resistivity (\u03a9cm)": "0.233", "Seebeck coefficient (\u03bcCV/K)": "-375.0", "ZT": "0.04", "formula": "Ca1Mn1O3", "comment": "", "synthesis": "Solid state reaction", "form": "polycrystalline", "temperature": "700", "author": "Flahaut 2006", "Structure": "ICSD #35218, 300K", "marker": "{'radius': 0.9, 'lineColor': 'rgba(179,16,12,.8)', 'fillColor': 'rgba(179,16,12,0)'}", "Thermal conductivity (W/mK)": "2.165", "Average atomic mass (g/mol)": "28.6", "Scarcity (wt fraction/abundance)": "398.0", "HHI (production)": "1861.0", "HHI (reserves)": "1276.0", "Unit cell volume (\u212b\u00b3)": "206.97", "Average atomic volume (\u212b\u00b3)": "10.348", "Atoms per unit cell": "20.0", "Electrical conductivity (\u03a9\u207b\u00b9 cm\u207b\u00b9)": "4.29", "Power Factor (W/(K\u00b2m))": "6.03e-05", "S\u00b2 (\u03bcV/K)\u00b2": "140000.0", "Electronic fraction of thermal conductivity (\u03f0\u2091/\u03f0)": "0.00338"}, {"doi": "10.1016/0022-4596(91)90248-G", "Electrical resistivity (\u03a9cm)": "0.00832", "Seebeck coefficient (\u03bcCV/K)": "-125.0", "ZT": "0.13", "formula": "Ca0.9Tb0.1Mn1O3", "comment": "", "synthesis": "Solid state reaction", "form": "polycrystalline", "temperature": "700", "author": "Kobayashi 1991", "Structure": "ICSD #69824, 300K", "marker": "{'radius': 0.3916823272, 'lineColor': 'rgba(179,16,12,.8)', 'fillColor': 'rgba(179,16,12,0)'}", "Thermal conductivity (W/mK)": "1.575", "Average atomic mass (g/mol)": "30.98", "Scarcity (wt fraction/abundance)": "96250.0", "HHI (production)": "2591.0", "HHI (reserves)": "1460.0", "Unit cell volume (\u212b\u00b3)": "209.58", "Average atomic volume (\u212b\u00b3)": "10.479", "Atoms per unit cell": "20.0", "Electrical conductivity (\u03a9\u207b\u00b9 cm\u207b\u00b9)": "120.0", "Power Factor (W/(K\u00b2m))": "0.000187", "S\u00b2 (\u03bcV/K)\u00b2": "15500.0", "Electronic fraction of thermal conductivity (\u03f0\u2091/\u03f0)": "0.13"}, {"doi": "10.1016/0022-4596(91)90248-G", "Electrical resistivity (\u03a9cm)": "0.00526", "Seebeck coefficient (\u03bcCV/K)": "-55.0", "ZT": "0.04", "formula": "Ca0.7Tb0.3Mn1O3", "comment": "", "synthesis": "Solid state reaction", "form": "polycrystalline", "temperature": "700", "author": "Kobayashi 1991", "Structure": "ICSD #69826, 300K", "marker": "{'radius': 0.9, 'lineColor': 'rgba(179,16,12,.8)', 'fillColor': 'rgba(179,16,12,0)'}", "Thermal conductivity (W/mK)": "1.462", "Average atomic mass (g/mol)": "35.73", "Scarcity (wt fraction/abundance)": "249700.0", "HHI (production)": "3759.0", "HHI (reserves)": "1755.0", "Unit cell volume (\u212b\u00b3)": "213.15", "Average atomic volume (\u212b\u00b3)": "10.658", "Atoms per unit cell": "20.0", "Electrical conductivity (\u03a9\u207b\u00b9 cm\u207b\u00b9)": "190.0", "Power Factor (W/(K\u00b2m))": "5.82e-05", "S\u00b2 (\u03bcV/K)\u00b2": "3060.0", "Electronic fraction of thermal conductivity (\u03f0\u2091/\u03f0)": "0.222"}, {"doi": "10.1016/0022-4596(91)90248-G", "Electrical resistivity (\u03a9cm)": "0.0095", "Seebeck coefficient (\u03bcCV/K)": "-101.0", "ZT": "0.08", "formula": "Ca0.9Ho0.1Mn1O3", "comment": "", "synthesis": "Solid state reaction", "form": "polycrystalline", "temperature": "700", "author": "Kobayashi 1991", "Structure": "ICSD #160306, 300K", "marker": "{'radius': 0.9, 'lineColor': 'rgba(179,16,12,.8)', 'fillColor': 'rgba(179,16,12,0)'}", "Thermal conductivity (W/mK)": "1.518", "Average atomic mass (g/mol)": "31.1", "Scarcity (wt fraction/abundance)": "85220.0", "HHI (production)": "2618.0", "HHI (reserves)": "1467.0", "Unit cell volume (\u212b\u00b3)": "209.04", "Average atomic volume (\u212b\u00b3)": "10.452", "Atoms per unit cell": "20.0", "Electrical conductivity (\u03a9\u207b\u00b9 cm\u207b\u00b9)": "105.0", "Power Factor (W/(K\u00b2m))": "0.000108", "S\u00b2 (\u03bcV/K)\u00b2": "10300.0", "Electronic fraction of thermal conductivity (\u03f0\u2091/\u03f0)": "0.118"}, {"doi": "10.1016/0022-4596(91)90248-G", "Electrical resistivity (\u03a9cm)": "0.00377", "Seebeck coefficient (\u03bcCV/K)": "-51.0", "ZT": "0.05", "formula": "Ca0.7Ho0.3Mn1O3", "comment": "", "synthesis": "Solid state reaction", "form": "polycrystalline", "temperature": "700", "author": "Kobayashi 1991", "Structure": "ICSD #160308, 300K", "marker": "{'radius': 0.9, 'lineColor': 'rgba(179,16,12,.8)', 'fillColor': 'rgba(179,16,12,0)'}", "Thermal conductivity (W/mK)": "1.417", "Average atomic mass (g/mol)": "36.09", "Scarcity (wt fraction/abundance)": "219600.0", "HHI (production)": "3816.0", "HHI (reserves)": "1769.0", "Unit cell volume (\u212b\u00b3)": "212.3", "Average atomic volume (\u212b\u00b3)": "10.615", "Atoms per unit cell": "20.0", "Electrical conductivity (\u03a9\u207b\u00b9 cm\u207b\u00b9)": "265.0", "Power Factor (W/(K\u00b2m))": "6.9e-05", "S\u00b2 (\u03bcV/K)\u00b2": "2600.0", "Electronic fraction of thermal conductivity (\u03f0\u2091/\u03f0)": "0.32"}, {"doi": "10.1016/0022-4596(91)90248-G", "Electrical resistivity (\u03a9cm)": "0.00592", "Seebeck coefficient (\u03bcCV/K)": "-113.0", "ZT": "0.15", "formula": "Ca0.9Y0.1Mn1O3", "comment": "", "synthesis": "Solid state reaction", "form": "polycrystalline", "temperature": "700", "author": "Kobayashi 1991", "Structure": "ICSD #160308, 300K", "marker": "{'radius': 0.4515653606, 'lineColor': 'rgba(179,16,12,.8)', 'fillColor': 'rgba(179,16,12,0)'}", "Thermal conductivity (W/mK)": "1.601", "Average atomic mass (g/mol)": "29.58", "Scarcity (wt fraction/abundance)": "2323.0", "HHI (production)": "2287.0", "HHI (reserves)": "1352.0", "Unit cell volume (\u212b\u00b3)": "212.3", "Average atomic volume (\u212b\u00b3)": "10.615", "Atoms per unit cell": "20.0", "Electrical conductivity (\u03a9\u207b\u00b9 cm\u207b\u00b9)": "169.0", "Power Factor (W/(K\u00b2m))": "0.000215", "S\u00b2 (\u03bcV/K)\u00b2": "12700.0", "Electronic fraction of thermal conductivity (\u03f0\u2091/\u03f0)": "0.18"}, {"doi": "10.1016/0022-4596(91)90248-G", "Electrical resistivity (\u03a9cm)": "0.00628", "Seebeck coefficient (\u03bcCV/K)": "-52.0", "ZT": "0.03", "formula": "Ca0.7Y0.3Mn1O3", "comment": "", "synthesis": "Solid state reaction", "form": "polycrystalline", "temperature": "700", "author": "Kobayashi 1991", "Structure": "ICSD #97601, 300K", "marker": "{'radius': 0.9, 'lineColor': 'rgba(179,16,12,.8)', 'fillColor': 'rgba(179,16,12,0)'}", "Thermal conductivity (W/mK)": "1.515", "Average atomic mass (g/mol)": "31.53", "Scarcity (wt fraction/abundance)": "5816.0", "HHI (production)": "3058.0", "HHI (reserves)": "1490.0", "Unit cell volume (\u212b\u00b3)": "219.83", "Average atomic volume (\u212b\u00b3)": "10.992", "Atoms per unit cell": "20.0", "Electrical conductivity (\u03a9\u207b\u00b9 cm\u207b\u00b9)": "159.0", "Power Factor (W/(K\u00b2m))": "4.38e-05",
