Repository: MasterAI-EAM/Darwin

# Darwin: A Tailored GPT for the Scientific Domain 🇦🇺
**Organization: [University of New South Wales（UNSW) AI4Science](https://www.masterai.com.au) & [GreenDynamics AI](https://www.greendynamics.com.au)**

Darwin is an open-source project dedicated to pretrain and fine-tune the LLaMA model on scientific literature and datasets. Specifically designed for the scientific domain with an emphasis on materials science, chemistry, and physics, Darwin integrates structured and unstructured scientific knowledge to enhance the efficacy of language models in scientific research.

File: dataset/Experimental thermoelectric properties 2013/MRL_all_raw_data.json (part 16 of 27)
"S\u00b2 (\u03bcV/K)\u00b2": "2750.0", "Electronic fraction of thermal conductivity (\u03f0\u2091/\u03f0)": "0.18"}, {"doi": "10.1023/A:1018515223271", "Electrical resistivity (\u03a9cm)": "0.000527", "Seebeck coefficient (\u03bcCV/K)": "-34.0", "ZT": "0.15", "formula": "Ba1Pb1O3", "comment": "", "synthesis": "Solid state reaction (under oxygen)", "form": "polycrystalline", "temperature": "700", "author": "Yasukawa 1997", "Structure": "ICSD #94312, 300K", "marker": "{'radius': 0.4505466283, 'lineColor': 'rgba(26,191,191,.8)', 'fillColor': 'rgba(26,191,191,0)'}", "Thermal conductivity (W/mK)": "5.116", "Average atomic mass (g/mol)": "78.5", "Scarcity (wt fraction/abundance)": "44820.0", "HHI (production)": "2535.0", "HHI (reserves)": "1822.0", "Unit cell volume (\u212b\u00b3)": "311.43", "Average atomic volume (\u212b\u00b3)": "15.572", "Atoms per unit cell": "20.0", "Electrical conductivity (\u03a9\u207b\u00b9 cm\u207b\u00b9)": "1900.0", "Power Factor (W/(K\u00b2m))": "0.000215", "S\u00b2 (\u03bcV/K)\u00b2": "1130.0", "Electronic fraction of thermal conductivity (\u03f0\u2091/\u03f0)": "0.634"}, {"doi": "10.1023/A:1018515223271", "Electrical resistivity (\u03a9cm)": "0.000551", "Seebeck coefficient (\u03bcCV/K)": "-42.0", "ZT": "0.22", "formula": "Ba0.8Sr0.2Pb1O3", "comment": "", "synthesis": "Solid state reaction (under oxygen)", "form": "polycrystalline", "temperature": "700", "author": "Yasukawa 1997", "Structure": "ICSD #94312, 300K", "marker": "{'radius': 0.6655120556, 'lineColor': 'rgba(26,191,191,.8)', 'fillColor': 'rgba(26,191,191,0)'}", "Thermal conductivity (W/mK)": "4.029", "Average atomic mass (g/mol)": "76.52", "Scarcity (wt fraction/abundance)": "45940.0", "HHI (production)": "2579.0", "HHI (reserves)": "1839.0", "Unit cell volume (\u212b\u00b3)": "311.43", "Average atomic volume (\u212b\u00b3)": "15.572", "Atoms per unit cell": "20.0", "Electrical conductivity (\u03a9\u207b\u00b9 cm\u207b\u00b9)": "1820.0", "Power Factor (W/(K\u00b2m))": "0.000317", "S\u00b2 (\u03bcV/K)\u00b2": "1740.0", "Electronic fraction of thermal conductivity (\u03f0\u2091/\u03f0)": "0.77"}, {"doi": "10.1023/A:1018515223271", "Electrical resistivity (\u03a9cm)": "0.00117", "Seebeck coefficient (\u03bcCV/K)": "-66.0", "ZT": "0.26", "formula": "Ba0.6Sr0.4Pb1O3", "comment": "", "synthesis": "Solid state reaction (under oxygen)", "form": "polycrystalline", "temperature": "700", "author": "Yasukawa 1997", "Structure": "ICSD #151609, 300K", "marker": "{'radius': 0.7731340416, 'lineColor': 'rgba(26,191,191,.8)', 'fillColor': 'rgba(26,191,191,0)'}", "Thermal conductivity (W/mK)": "2.445", "Average atomic mass (g/mol)": "74.53", "Scarcity (wt fraction/abundance)": "47120.0", "HHI (production)": "2625.0", "HHI (reserves)": "1856.0", "Unit cell volume (\u212b\u00b3)": "301.96", "Average atomic volume (\u212b\u00b3)": "15.098", "Atoms per unit cell": "20.0", "Electrical conductivity (\u03a9\u207b\u00b9 cm\u207b\u00b9)": "851.0", "Power Factor (W/(K\u00b2m))": "0.000368", "S\u00b2 (\u03bcV/K)\u00b2": "4330.0", "Electronic fraction of thermal conductivity (\u03f0\u2091/\u03f0)": "0.595"}, {"doi": "10.1023/A:1018515223271", "Electrical resistivity (\u03a9cm)": "0.00351", "Seebeck coefficient (\u03bcCV/K)": "-118.0", "ZT": "0.28", "formula": "Ba0.4Sr0.6Pb1O3", "comment": "", "synthesis": "Solid state reaction (under oxygen)", "form": "polycrystalline", "temperature": "700", "author": "Yasukawa 1997", "Structure": "ICSD #151609, 300K", "marker": "{'radius': 0.8318592116, 'lineColor': 'rgba(26,191,191,.8)', 'fillColor': 'rgba(26,191,191,0)'}", "Thermal conductivity (W/mK)": "1.983", "Average atomic mass (g/mol)": "72.54", "Scarcity (wt fraction/abundance)": "48360.0", "HHI (production)": "2674.0", "HHI (reserves)": "1874.0", "Unit cell volume (\u212b\u00b3)": "301.96", "Average atomic volume (\u212b\u00b3)": "15.098", "Atoms per unit cell": "20.0", "Electrical conductivity (\u03a9\u207b\u00b9 cm\u207b\u00b9)": "285.0", "Power Factor (W/(K\u00b2m))": "0.000396", "S\u00b2 (\u03bcV/K)\u00b2": "13900.0", "Electronic fraction of thermal conductivity (\u03f0\u2091/\u03f0)": "0.245"}, {"doi": "10.1557/PROC-793-S3.3", "Electrical resistivity (\u03a9cm)": "0.0046", "Seebeck coefficient (\u03bcCV/K)": "-26.0", "ZT": "0.01", "formula": "La1Ni1O3", "comment": "", "synthesis": "Evaporate nitrates (1173 K, air)", "form": "polycrystalline", "temperature": "700", "author": "Funahashi 2003", "Structure": "ICSD #84933, 300K", "marker": "{'radius': 0.9, 'lineColor': 'rgba(26,191,191,.8)', 'fillColor': 'rgba(26,191,191,0)'}", "Thermal conductivity (W/mK)": "", "Average atomic mass (g/mol)": "49.12", "Scarcity (wt fraction/abundance)": "17470.0", "HHI (production)": "5693.0", "HHI (reserves)": "2221.0", "Unit cell volume (\u212b\u00b3)": "339.43", "Average atomic volume (\u212b\u00b3)": "11.314", "Atoms per unit cell": "30.0", "Electrical conductivity (\u03a9\u207b\u00b9 cm\u207b\u00b9)": "217.0", "Power Factor (W/(K\u00b2m))": "1.44e-05", "S\u00b2 (\u03bcV/K)\u00b2": "664.0", "Electronic fraction of thermal conductivity (\u03f0\u2091/\u03f0)": ""}, {"doi": "10.1557/PROC-793-S3.3", "Electrical resistivity (\u03a9cm)": "0.00413", "Seebeck coefficient (\u03bcCV/K)": "-28.0", "ZT": "0.01", "formula": "La0.9Bi0.1Ni1O3", "comment": "", "synthesis": "Evaporate nitrates (1173 K, air)", "form": "polycrystalline", "temperature": "700", "author": "Funahashi 2003", "Structure": "ICSD #84933, 300K", "marker": "{'radius': 0.9, 'lineColor': 'rgba(26,191,191,.8)', 'fillColor': 'rgba(26,191,191,0)'}", "Thermal conductivity (W/mK)": "", "Average atomic mass (g/mol)": "50.52", "Scarcity (wt fraction/abundance)": "4882000.0", "HHI (production)": "5452.0", "HHI (reserves)": "2483.0", "Unit cell volume (\u212b\u00b3)": "339.43", "Average atomic volume (\u212b\u00b3)": "11.314", "Atoms per unit cell": "30.0", "Electrical conductivity (\u03a9\u207b\u00b9 cm\u207b\u00b9)": "242.0", "Power Factor (W/(K\u00b2m))": "1.96e-05", "S\u00b2 (\u03bcV/K)\u00b2": "810.0", "Electronic fraction of thermal conductivity (\u03f0\u2091/\u03f0)": ""}, {"doi": "10.1109/ICT.2007.4569450", "Electrical resistivity (\u03a9cm)": "0.00825", "Seebeck coefficient (\u03bcCV/K)": "-170.0", "ZT": "0.24", "formula": "Ca0.96Sm0.04Mn1O3", "comment": "", "synthesis": "Co-precipitation", "form": "polycrystalline", "temperature": "700", "author": "Sanmathi 2007", "Structure": "ICSD #164748, 293K", "marker": "{'radius': 0.7339563489, 'lineColor': 'rgba(26,191,191,.8)', 'fillColor': 'rgba(26,191,191,0)'}", "Thermal conductivity (W/mK)": "", "Average atomic mass (g/mol)": "29.48", "Scarcity (wt fraction/abundance)": "6638.0", "HHI (production)": "2150.0", "HHI (reserves)": "1349.0", "Unit cell volume (\u212b\u00b3)": "210.39", "Average atomic volume (\u212b\u00b3)": "10.519", "Atoms per unit cell": "20.0", "Electrical conductivity (\u03a9\u207b\u00b9 cm\u207b\u00b9)": "121.0", "Power Factor (W/(K\u00b2m))": "0.00035", "S\u00b2 (\u03bcV/K)\u00b2": "28900.0", "Electronic fraction of thermal conductivity (\u03f0\u2091/\u03f0)": ""}, {"doi": "10.1201/9781420049718.ch22", "Electrical resistivity (\u03a9cm)": "0.00121", "Seebeck coefficient (\u03bcCV/K)": "199.0", "ZT": "2.29", "formula": "Ag0.15Sb0.15Te1.15Ge0.85", "comment": "", "synthesis": "melted", "form": "single crystal", "temperature": "700", "author": "Skrabek 1995", "Structure": "ICSD #2084, 300K", "marker": "{'radius': 6.8555893123, 'lineColor': 'rgba(2,102,7,.8)', 'fillColor': 'rgba(2,102,7,0)'}", "Thermal conductivity (W/mK)": "1.651", "Average atomic mass (g/mol)": "105.62", "Scarcity (wt fraction/abundance)": "605500000.0", "HHI (production)": "3762.0", "HHI (reserves)": "3810.0", "Unit cell volume (\u212b\u00b3)": "479.59", "Average atomic volume (\u212b\u00b3)": "31.973", "Atoms per unit cell": "15.0", "Electrical conductivity (\u03a9\u207b\u00b9 cm\u207b\u00b9)": "824.0", "Power Factor (W/(K\u00b2m))": "0.00326", "S\u00b2 (\u03bcV/K)\u00b2": "39600.0", "Electronic fraction of thermal conductivity (\u03f0\u2091/\u03f0)": "0.853"}, {"doi": "10.1021/cm052055b", "Electrical resistivity (\u03a9cm)": "0.00843", "Seebeck coefficient (\u03bcCV/K)": "-335.0", "ZT": "0.93", "formula": "In0.05Co4Sb12", "comment": "", "synthesis": "Solid state reaction", "form": "polycrystalline", "temperature": "700", "author": "He 2006", "Structure": "ICSD #171715, 300K", "marker": "{'radius': 2.7884880263, 'lineColor': 'rgba(153,153,153,.8)', 'fillColor': 'rgba(153,153,153,0)'}", "Thermal conductivity (W/mK)": "1.564", "Average atomic mass (g/mol)": "106.08", "Scarcity (wt fraction/abundance)": "4312000.0", "HHI (production)": "7219.0", "HHI (reserves)": "3308.0", "Unit cell volume (\u212b\u00b3)": "739.646", "Average atomic volume (\u212b\u00b3)": "23.042", "Atoms per unit cell": "32.1", "Electrical conductivity (\u03a9\u207b\u00b9 cm\u207b\u00b9)": "119.0", "Power Factor (W/(K\u00b2m))": "0.00133", "S\u00b2 (\u03bcV/K)\u00b2": "112000.0", "Electronic fraction of thermal conductivity (\u03f0\u2091/\u03f0)": "0.129"}, {"doi": "10.1021/cm052055b", "Electrical resistivity (\u03a9cm)": "0.00434", "Seebeck coefficient (\u03bcCV/K)": "-310.0", "ZT": "1.55", "formula": "In0.1Co4Sb12", "comment": "Data at 600 K", "synthesis": "Solid state reaction", "form": "polycrystalline", "temperature": "700", "author": "He 2006", "Structure": "ICSD #171715, 300K", "marker": "{'radius': 4.6502456903, 'lineColor': 'rgba(153,153,153,.8)', 'fillColor': 'rgba(153,153,153,0)'}", "Thermal conductivity (W/mK)": "1.742", "Average atomic mass (g/mol)": "106.11", "Scarcity (wt fraction/abundance)": "4314000.0", "HHI (production)": "7205.0", "HHI (reserves)": "3304.0", "Unit cell volume (\u212b\u00b3)": "741.144", "Average atomic volume (\u212b\u00b3)": "23.017", "Atoms per unit cell": "32.2", "Electrical conductivity (\u03a9\u207b\u00b9 cm\u207b\u00b9)": "231.0", "Power Factor (W/(K\u00b2m))": "0.00221", "S\u00b2 (\u03bcV/K)\u00b2": "96000.0", "Electronic fraction of thermal conductivity (\u03f0\u2091/\u03f0)": "0.226"}, {"doi": "10.1021/cm052055b", "Electrical resistivity (\u03a9cm)": "0.00269", "Seebeck coefficient (\u03bcCV/K)": "-302.0", "ZT": "2.37", "formula": "In0.15Co4Sb12", "comment": "Data at 600 K", "synthesis": "Solid state reaction", "form": "polycrystalline", "temperature": "700", "author": "He 2006", "Structure": "ICSD #171715, 300K", "marker": "{'radius': 7.1024060677, 'lineColor': 'rgba(153,153,153,.8)', 'fillColor': 'rgba(153,153,153,0)'}", "Thermal conductivity (W/mK)": "1.862", "Average atomic mass (g/mol)": "106.13", "Scarcity (wt fraction/abundance)": "4316000.0", "HHI (production)": "7192.0", "HHI (reserves)": "3300.0", "Unit cell volume (\u212b\u00b3)": "741.39", "Average atomic volume (\u212b\u00b3)": "22.953", "Atoms per unit cell": "32.3", "Electrical conductivity (\u03a9\u207b\u00b9 cm\u207b\u00b9)": "372.0", "Power Factor (W/(K\u00b2m))": "0.00338", "S\u00b2 (\u03bcV/K)\u00b2": "90900.0", "Electronic fraction of thermal conductivity (\u03f0\u2091/\u03f0)": "0.341"}, {"doi": "10.1021/cm052055b", "Electrical resistivity (\u03a9cm)": "0.00215", "Seebeck coefficient (\u03bcCV/K)": "-282.0", "ZT": "2.59", "formula": "In0.2Co4Sb12", "comment": "Data at 600 K", "synthesis": "Solid state reaction", "form": "polycrystalline", "temperature": "700", "author": "He 2006", "Structure": "ICSD #171715, 300K", "marker": "{'radius': 7.770262529, 'lineColor': 'rgba(153,153,153,.8)', 'fillColor': 'rgba(153,153,153,0)'}", "Thermal conductivity (W/mK)": "1.941", "Average atomic mass (g/mol)": "106.16", "Scarcity (wt fraction/abundance)": "4318000.0", "HHI (production)": "7180.0", "HHI (reserves)": "3295.0", "Unit cell volume (\u212b\u00b3)": "742.742", "Average atomic volume (\u212b\u00b3)": "22.924", "Atoms per unit cell": "32.4", "Electrical conductivity (\u03a9\u207b\u00b9 cm\u207b\u00b9)": "466.0", "Power Factor (W/(K\u00b2m))": "0.0037", "S\u00b2 (\u03bcV/K)\u00b2": "79400.0", "Electronic fraction of thermal conductivity (\u03f0\u2091/\u03f0)": "0.41"}, {"doi": "10.1021/cm052055b", "Electrical resistivity (\u03a9cm)": "0.00166", "Seebeck coefficient (\u03bcCV/K)": "-276.0", "ZT": "3.21", "formula": "In0.25Co4Sb12", "comment": "Data at 600 K", "synthesis": "Solid state reaction", "form": "polycrystalline", "temperature": "700", "author": "He 2006", "Structure": "ICSD #171715, 300K", "marker": "{'radius': 9.6351713085, 'lineColor': 'rgba(153,153,153,.8)', 'fillColor': 'rgba(153,153,153,0)'}", "Thermal conductivity (W/mK)": "2.135", "Average atomic mass (g/mol)": "106.19", "Scarcity (wt fraction/abundance)": "4320000.0", "HHI (production)": "7167.0", "HHI (reserves)": "3291.0", "Unit cell volume (\u212b\u00b3)": "742.89", "Average atomic volume (\u212b\u00b3)": "22.858", "Atoms per unit cell": "32.5", "Electrical conductivity (\u03a9\u207b\u00b9 cm\u207b\u00b9)": "604.0", "Power Factor (W/(K\u00b2m))": "0.00459", "S\u00b2 (\u03bcV/K)\u00b2": "76000.0", "Electronic fraction of thermal conductivity (\u03f0\u2091/\u03f0)": "0.483"}, {"doi": "10.1021/cm052055b", "Electrical resistivity (\u03a9cm)": "0.00228", "Seebeck coefficient (\u03bcCV/K)": "-278.0", "ZT": "2.38", "formula": "In0.3Co4Sb12", "comment": "Data at 600 K", "synthesis": "Solid state reaction", "form": "polycrystalline", "temperature": "700", "author": "He 2006", "Structure": "ICSD #171715, 300K", "marker": "{'radius': 7.1390221065, 'lineColor': 'rgba(153,153,153,.8)', 'fillColor': 'rgba(153,153,153,0)'}", "Thermal conductivity (W/mK)": "2.014", "Average atomic mass (g/mol)": "106.21", "Scarcity (wt fraction/abundance)": "4322000.0", "HHI (production)": "7154.0", "HHI (reserves)": "3287.0", "Unit cell volume (\u212b\u00b3)": "742.89", "Average atomic volume (\u212b\u00b3)": "22.788", "Atoms per unit cell": "32.6", "Electrical conductivity (\u03a9\u207b\u00b9 cm\u207b\u00b9)": "438.0", "Power Factor (W/(K\u00b2m))": "0.0034", "S\u00b2 (\u03bcV/K)\u00b2": "77500.0", "Electronic fraction of thermal conductivity (\u03f0\u2091/\u03f0)": "0.372"}, {"doi": "10.1557/jmr.2011.163", "Electrical resistivity (\u03a9cm)": "0.0016", "Seebeck coefficient (\u03bcCV/K)": "-248.0", "ZT": "2.68", "formula": "In0.2Co4Sb12", "comment": "Data at 620 K", "synthesis": "Solid state reaction", "form": "polycrystalline", "temperature": "700", "author": "Biswas 2011", "Structure": "ICSD #171715, 300K", "marker": "{'radius': 8.0520792885, 'lineColor': 'rgba(153,153,153,.8)', 'fillColor': 'rgba(153,153,153,0)'}", "Thermal conductivity (W/mK)": "1.937", "Average atomic mass (g/mol)": "106.16", "Scarcity (wt fraction/abundance)": "4318000.0", "HHI (production)": "7180.0", "HHI (reserves)": "3295.0", "Unit cell volume (\u212b\u00b3)": "742.742", "Average atomic volume (\u212b\u00b3)": "22.924", "Atoms per unit cell": "32.4", "Electrical conductivity (\u03a9\u207b\u00b9 cm\u207b\u00b9)": "626.0", "Power Factor (W/(K\u00b2m))": "0.00383", "S\u00b2 (\u03bcV/K)\u00b2": "61300.0", "Electronic fraction of thermal conductivity (\u03f0\u2091/\u03f0)": "0.552"}, {"doi": "10.1038/nature09996", "Electrical resistivity (\u03a9cm)": "0.00171", "Seebeck coefficient (\u03bcCV/K)": "213.0", "ZT": "1.85", "formula": "Na0.02Pb1Te1", "comment": "", "synthesis": "melted", "form": "polycrystalline", "temperature": "700", "author": "Pei 2011", "Structure": "ICSD #63099, 298K", "marker": "{'radius': 5.55635454, 'lineColor': 'rgba(2,102,7,.8)', 'fillColor': 'rgba(2,102,7,0)'}", "Thermal conductivity (W/mK)": "1.393", "Average atomic mass (g/mol)": "165.97", "Scarcity (wt fraction/abundance)": "380700000.0", "HHI (production)": "2781.0", "HHI (reserves)": "2979.0", "Unit cell volume (\u212b\u00b3)": "269.84", "Average atomic volume (\u212b\u00b3)": "33.73", "Atoms per unit cell": "8.0", "Electrical conductivity (\u03a9\u207b\u00b9 cm\u207b\u00b9)": "584.0", "Power Factor (W/(K\u00b2m))": "0.00265", "S\u00b2 (\u03bcV/K)\u00b2": "45300.0", "Electronic fraction of thermal conductivity (\u03f0\u2091/\u03f0)": "0.716"}, {"doi": "10.1038/nature09996", "Electrical resistivity (\u03a9cm)": "0.00161", "Seebeck coefficient (\u03bcCV/K)": "209.0", "ZT": "1.91", "formula": "Na0.02Pb1Te0.85Se0.15", "comment": "", "synthesis": "melted", "form": "polycrystalline", "temperature": "700", "author": "Pei 2011", "Structure": "ICSD #63099, 298K", "marker": "{'radius': 5.715083494, 'lineColor': 'rgba(2,102,7,.8)', 'fillColor': 'rgba(2,102,7,0)'}", "Thermal conductivity (W/mK)": "1.268", "Average atomic mass (g/mol)": "162.36", "Scarcity (wt fraction/abundance)": "331500000.0", "HHI (production)": "2754.0", "HHI (reserves)": "2827.0", "Unit cell volume (\u212b\u00b3)": "269.84", "Average atomic volume (\u212b\u00b3)": "33.73", "Atoms per unit cell": "8.0", "Electrical conductivity (\u03a9\u207b\u00b9 cm\u207b\u00b9)": "623.0", "Power Factor (W/(K\u00b2m))": "0.00272", "S\u00b2 (\u03bcV/K)\u00b2": "43700.0", "Electronic fraction of thermal conductivity (\u03f0\u2091/\u03f0)": "0.839"}, {"doi": "10.1038/nature09996", "Electrical resistivity (\u03a9cm)": "0.00163", "Seebeck coefficient (\u03bcCV/K)": "205.0", "ZT": "1.81", "formula": "Na0.02Pb1Te0.75Se0.25", "comment": "", "synthesis": "melted", "form": "polycrystalline", "temperature": "700", "author": "Pei 2011", "Structure": "ICSD #63099, 298K", "marker": "{'radius': 5.4166740323, 'lineColor': 'rgba(2,102,7,.8)', 'fillColor': 'rgba(2,102,7,0)'}", "Thermal conductivity (W/mK)": "1.296", "Average atomic mass (g/mol)": "159.95", "Scarcity (wt fraction/abundance)": "297500000.0", "HHI (production)": "2736.0", "HHI (reserves)": "2721.0", "Unit cell volume (\u212b\u00b3)": "269.84", "Average atomic volume (\u212b\u00b3)": "33.73", "Atoms per unit cell": "8.0", "Electrical conductivity (\u03a9\u207b\u00b9 cm\u207b\u00b9)": "612.0", "Power Factor (W/(K\u00b2m))": "0.00258", "S\u00b2 (\u03bcV/K)\u00b2": "42100.0", "Electronic fraction of thermal conductivity (\u03f0\u2091/\u03f0)": "0.807"}, {"doi": "10.1126/science.1159725", "Electrical resistivity (\u03a9cm)": "0.00873", "Seebeck coefficient (\u03bcCV/K)": "324.0", "ZT": "0.84", "formula": "Tl0.01Pb0.99Te1", "comment": "", "synthesis": "melted", "form": "polycrystalline", "temperature": "700", "author": "Heremans 2008", "Structure": "ICSD #63099, 298K", "marker": "{'radius': 2.5249879676, 'lineColor': 'rgba(2,102,7,.8)', 'fillColor': 'rgba(2,102,7,0)'}", "Thermal conductivity (W/mK)": "0.965", "Average atomic mass (g/mol)": "167.39", "Scarcity (wt fraction/abundance)": "381200000.0", "HHI (production)": "2806.0", "HHI (reserves)": "3012.0", "Unit cell volume (\u212b\u00b3)": "269.84", "Average atomic volume (\u212b\u00b3)": "33.73", "Atoms per unit cell": "8.0", "Electrical conductivity (\u03a9\u207b\u00b9 cm\u207b\u00b9)": "115.0", "Power Factor (W/(K\u00b2m))": "0.0012", "S\u00b2 (\u03bcV/K)\u00b2": "105000.0", "Electronic fraction of thermal conductivity (\u03f0\u2091/\u03f0)": "0.203"}, {"doi": "10.1126/science.1159725", "Electrical resistivity (\u03a9cm)": "0.00536", "Seebeck coefficient (\u03bcCV/K)": "328.0", "ZT": "1.4", "formula": "Tl0.02Pb0.98Te1", "comment": "", "synthesis": "melted", "form": "polycrystalline", "temperature": "700", "author": "Heremans 2008", "Structure": "ICSD #63099, 298K", "marker": "{'radius': 4.2034562118, 'lineColor': 'rgba(2,102,7,.8)', 'fillColor': 'rgba(2,102,7,0)'}", "Thermal conductivity (W/mK)": "1.01", "Average atomic mass (g/mol)": "167.37", "Scarcity (wt fraction/abundance)": "381300000.0", "HHI (production)": "2829.0", "HHI (reserves)": "3041.0", "Unit cell volume (\u212b\u00b3)": "269.84", "Average atomic volume (\u212b\u00b3)": "33.73", "Atoms per unit cell": "8.0", "Electrical conductivity (\u03a9\u207b\u00b9 cm\u207b\u00b9)": "186.0", "Power Factor (W/(K\u00b2m))": "0.002", "S\u00b2 (\u03bcV/K)\u00b2": "107000.0", "Electronic fraction of thermal conductivity (\u03f0\u2091/\u03f0)": "0.315"}, {"doi": "www.mrl.ucsb.edu:8080/datamine/pc.jsp", "Electrical resistivity (\u03a9cm)": "0.00302", "Seebeck coefficient (\u03bcCV/K)": "242.0", "ZT": "1.36", "formula": "Si0.9Ge0.1", "comment": "", "synthesis": "", "form": "nanoparticles", "temperature": "700", "author": "Snedaker", "Structure": "ICSD #53910, 300K", "marker": "{'radius': 4.0723311258, 'lineColor': 'rgba(51,51,51,.8)', 'fillColor': 'rgba(51,51,51,0)'}", "Thermal conductivity (W/mK)": "", "Average atomic mass (g/mol)": "32.54", "Scarcity (wt fraction/abundance)": "153900.0", "HHI (production)": "4833.0", "HHI (reserves)": "1200.0", "Unit cell volume (\u212b\u00b3)": "169.78", "Average atomic volume (\u212b\u00b3)": "21.222", "Atoms per unit cell": "8.0", "Electrical conductivity (\u03a9\u207b\u00b9 cm\u207b\u00b9)": "331.0", "Power Factor (W/(K\u00b2m))": "0.00194", "S\u00b2 (\u03bcV/K)\u00b2": "58600.0", "Electronic fraction of thermal conductivity (\u03f0\u2091/\u03f0)": ""}, {"doi": "www.mrl.ucsb.edu:8080/datamine/pc.jsp", "Electrical resistivity (\u03a9cm)": "0.00245", "Seebeck coefficient (\u03bcCV/K)": "218.0", "ZT": "1.36", "formula": "Si0.8Ge0.2", "comment": "", "synthesis": "", "form": "nanoparticles", "temperature": "700", "author": "Snedaker", "Structure": "ICSD #53910, 300K", "marker": "{'radius': 4.0780468215, 'lineColor': 'rgba(51,51,51,.8)', 'fillColor': 'rgba(51,51,51,0)'}", "Thermal conductivity (W/mK)": "", "Average atomic mass (g/mol)": "37.0", "Scarcity (wt fraction/abundance)": "270800.0", "HHI (production)": "4928.0", "HHI (reserves)": "1351.0", "Unit cell volume (\u212b\u00b3)": "169.78", "Average atomic volume (\u212b\u00b3)": "21.222", "Atoms per unit cell": "8.0", "Electrical conductivity (\u03a9\u207b\u00b9 cm\u207b\u00b9)": "407.0", "Power Factor (W/(K\u00b2m))": "0.00194", "S\u00b2 (\u03bcV/K)\u00b2": "47700.0", "Electronic fraction of thermal conductivity (\u03f0\u2091/\u03f0)": ""}, {"doi": "10.1063/1.348408", "Electrical resistivity (\u03a9cm)": "0.00218", "Seebeck coefficient (\u03bcCV/K)": "210.0", "ZT": "1.41", "formula": "Si0.79936Ge0.19984B0.0008", "comment": "", "synthesis": "Vacuum hot pressed", "form": "polycrystalline", "temperature": "700", "author": "Vining 1991", "Structure": "ICSD #53910, 300K", "marker": "{'radius': 4.2323481222, 'lineColor': 'rgba(51,51,51,.8)', 'fillColor': 'rgba(51,51,51,0)'}", "Thermal conductivity (W/mK)": "3.817", "Average atomic mass (g/mol)": "36.98", "Scarcity (wt fraction/abundance)": "270800.0", "HHI (production)": "4927.0", "HHI (reserves)": "1352.0", "Unit cell volume (\u212b\u00b3)": "169.78", "Average atomic volume (\u212b\u00b3)": "21.222", "Atoms per unit cell": "8.0", "Electrical conductivity (\u03a9\u207b\u00b9 cm\u207b\u00b9)": "458.0", "Power Factor (W/(K\u00b2m))": "0.00202", "S\u00b2 (\u03bcV/K)\u00b2": "44000.0", "Electronic fraction of thermal conductivity (\u03f0\u2091/\u03f0)": "0.205"}, {"doi": "10.1063/1.348408", "Electrical resistivity (\u03a9cm)": "0.00194", "Seebeck coefficient (\u03bcCV/K)": "-231.0", "ZT": "1.92", "formula": "Si0.7956Ge0.1989P0.0055", "comment": "", "synthesis": "Vacuum hot pressed", "form": "polycrystalline", "temperature": "700", "author": "Vining 1991", "Structure": "ICSD #53910, 300K", "marker": "{'radius': 5.7625260444, 'lineColor': 'rgba(51,51,51,.8)', 'fillColor': 'rgba(51,51,51,0)'}", "Thermal conductivity (W/mK)": "3.723", "Average atomic mass (g/mol)": "36.96", "Scarcity (wt fraction/abundance)": "269600.0", "HHI (production)": "4914.0", "HHI (reserves)": "1369.0", "Unit cell volume (\u212b\u00b3)": "169.78", "Average atomic volume (\u212b\u00b3)": "21.222", "Atoms per unit cell": "8.0", "Electrical conductivity (\u03a9\u207b\u00b9 cm\u207b\u00b9)": "515.0", "Power Factor (W/(K\u00b2m))": "0.00274", "S\u00b2 (\u03bcV/K)\u00b2": "53300.0", "Electronic fraction of thermal conductivity (\u03f0\u2091/\u03f0)": "0.236"}, {"doi": "10.1063/1.4765358", "Electrical resistivity (\u03a9cm)": "0.00217", "Seebeck coefficient (\u03bcCV/K)": "-233.0", "ZT": "1.75", "formula": "Ti1Ni1Sn1", "comment": "", "synthesis": "Magnetic levitation induction furnace", "form": "polycrystalline", "temperature": "700", "author": "Douglas 2012", "Structure": "ICSD #174568, 300K", "marker": "{'radius': 5.2537741935, 'lineColor': 'rgba(115,44,123,.8)', 'fillColor': 'rgba(115,44,123,0)'}", "Thermal conductivity (W/mK)": "5.51", "Average atomic mass (g/mol)": "75.09", "Scarcity (wt fraction/abundance)": "236400.0", "HHI (production)": "1861.0", "HHI (reserves)": "1579.0", "Unit cell volume (\u212b\u00b3)": "208.21", "Average atomic volume (\u212b\u00b3)": "17.351", "Atoms per unit cell": "12.0", "Electrical conductivity (\u03a9\u207b\u00b9 cm\u207b\u00b9)": "461.0", "Power Factor (W/(K\u00b2m))": "0.0025", "S\u00b2 (\u03bcV/K)\u00b2": "54300.0", "Electronic fraction of thermal conductivity (\u03f0\u2091/\u03f0)": "0.143"}, {"doi": "10.1063/1.1502190", "Electrical resistivity (\u03a9cm)": "0.00277", "Seebeck coefficient (\u03bcCV/K)": "171.0", "ZT": "0.74", "formula": "Bi2Sr2Co2O8", "comment": "", "synthesis": "Solid state reaction + extra", "form": "single crystal", "temperature": "700", "author": "Funahashi 2002", "Structure": "ICSD #none, 300K", "marker": "{'radius': 2.2314690578, 'lineColor': 'rgba(230,158,26,.8)', 'fillColor': 'rgba(230,158,26,0)'}", "Thermal conductivity (W/mK)": "2.068", "Average atomic mass (g/mol)": "59.93", "Scarcity (wt fraction/abundance)": "29310000.0", "HHI (production)": "4016.0", "HHI (reserves)": "4061.0", "Unit cell volume (\u212b\u00b3)": "380.53", "Average atomic volume (\u212b\u00b3)": "13.59", "Atoms per unit cell": "28.0", "Electrical conductivity (\u03a9\u207b\u00b9 cm\u207b\u00b9)": "362.0", "Power Factor (W/(K\u00b2m))": "0.00106", "S\u00b2 (\u03bcV/K)\u00b2": "29400.0", "Electronic fraction of thermal conductivity (\u03f0\u2091/\u03f0)": "0.299"}, {"doi": "10.1143/JJAP.39.L1127", "Electrical resistivity (\u03a9cm)": "0.00145", "Seebeck coefficient (\u03bcCV/K)": "173.0", "ZT": "1.46", "formula": "Ca2Co2O5", "comment": "", "synthesis": "melted", "form": "single crystal", "temperature": "700", "author": "Funahashi 2000", "Structure": "ICSD #55458, 300K", "marker": "{'radius': 4.3654737238, 'lineColor': 'rgba(230,158,26,.8)', 'fillColor': 'rgba(230,158,26,0)'}", "Thermal conductivity (W/mK)": "2.6", "Average atomic mass (g/mol)": "30.89", "Scarcity (wt fraction/abundance)": "15420.0", "HHI (production)": "2551.0", "HHI (reserves)": "1702.0", "Unit cell volume (\u212b\u00b3)": "236.38", "Average atomic volume (\u212b\u00b3)": "10.883", "Atoms per unit cell": "21.72", "Electrical conductivity (\u03a9\u207b\u00b9 cm\u207b\u00b9)": "691.0", "Power Factor (W/(K\u00b2m))": "0.00208", "S\u00b2 (\u03bcV/K)\u00b2": "30100.0", "Electronic fraction of thermal conductivity (\u03f0\u2091/\u03f0)": "0.454"}, {"doi": "www.mrl.ucsb.edu:8080/datamine/pc.jsp", "Electrical resistivity (\u03a9cm)": "0.00105", "Seebeck coefficient (\u03bcCV/K)": "-45.0", "ZT": "0.14", "formula": "W1O2.9", "comment": "", "synthesis": "Spark Plasma Sintering", "form": "polycrystalline", "temperature": "700", "author": "Kieslich", "Structure": "ICSD #24736, 300K", "marker": "{'radius': 0.4116779539, 'lineColor': 'rgba(26,191,191,.8)', 'fillColor': 'rgba(26,191,191,0)'}", "Thermal conductivity (W/mK)": "3.473", "Average atomic mass (g/mol)": "59.04", "Scarcity (wt fraction/abundance)": "679600.0", "HHI (production)": "5675.0", "HHI (reserves)": "3532.0", "Unit cell volume (\u212b\u00b3)": "1066.2", "Average atomic volume (\u212b\u00b3)": "13.328", "Atoms per unit cell": "80.0", "Electrical conductivity (\u03a9\u207b\u00b9 cm\u207b\u00b9)": "949.0", "Power Factor (W/(K\u00b2m))": "0.000196", "S\u00b2 (\u03bcV/K)\u00b2": "2070.0", "Electronic fraction of thermal conductivity (\u03f0\u2091/\u03f0)": "0.467"}, {"doi": "www.mrl.ucsb.edu:8080/datamine/pc.jsp", "Electrical resistivity (\u03a9cm)": "0.000202", "Seebeck coefficient (\u03bcCV/K)": "-27.0", "ZT": "0.25", "formula": "W1O2.722", "comment": "", "synthesis": "Spark Plasma Sintering", "form": "polycrystalline", "temperature": "700", "author": "Kieslich", "Structure": "ICSD #24731, 300K", "marker": "{'radius': 0.7611383118, 'lineColor': 'rgba(26,191,191,.8)', 'fillColor': 'rgba(26,191,191,0)'}", "Thermal conductivity (W/mK)": "6.88", "Average atomic mass (g/mol)": "61.09", "Scarcity (wt fraction/abundance)": "688100.0", "HHI (production)": "5740.0", "HHI (reserves)": "3570.0", "Unit cell volume (\u212b\u00b3)": "883.29", "Average atomic volume (\u212b\u00b3)": "12.268", "Atoms per unit cell": "72.0", "Electrical conductivity (\u03a9\u207b\u00b9 cm\u207b\u00b9)": "4960.0", "Power Factor (W/(K\u00b2m))": "0.000362", "S\u00b2 (\u03bcV/K)\u00b2": "731.0", "Electronic fraction of thermal conductivity (\u03f0\u2091/\u03f0)": "1.231"}, {"doi": "10.1103/PhysRevLett.69.2975", "Electrical resistivity (\u03a9cm)": "0.016", "Seebeck coefficient (\u03bcCV/K)": "120.0", "ZT": "0.06", "formula": "La1.95Sr0.05Cu1O4", "comment": "Seebeck extrapolated from Zhou1996PRB, DOI: 10.1103/PhysRevB.54.12488", "synthesis": "Solid state reaction (O2 atmosphere)", "form": "polycrystalline", "temperature": "700", "author": "Takagi 1992", "Structure": "ICSD #78632, 300K", "marker": "{'radius': 0.9, 'lineColor': 'rgba(26,191,191,.8)', 'fillColor': 'rgba(26,191,191,0)'}", "Thermal conductivity (W/mK)": "", "Average atomic mass (g/mol)": "57.54", "Scarcity (wt fraction/abundance)": "20920.0", "HHI (production)": "6746.0", "HHI (reserves)": "2457.0", "Unit cell volume (\u212b\u00b3)": "380.25", "Average atomic volume (\u212b\u00b3)": "13.58", "Atoms per unit cell": "28.0", "Electrical conductivity (\u03a9\u207b\u00b9 cm\u207b\u00b9)": "63.1", "Power Factor (W/(K\u00b2m))": "9.09e-05", "S\u00b2 (\u03bcV/K)\u00b2": "14400.0", "Electronic fraction of thermal conductivity (\u03f0\u2091/\u03f0)": ""}, {"doi": "10.1103/PhysRevLett.69.2975", "Electrical resistivity (\u03a9cm)": "0.00608", "Seebeck coefficient (\u03bcCV/K)": "40.0", "ZT": "0.02", "formula": "La1.9Sr0.1Cu1O4", "comment": "Seebeck estimated Zhou1996PRB, DOI: 10.1103/PhysRevB.54.12488", "synthesis": "Solid state reaction (O2 atmosphere)", "form": "polycrystalline", "temperature": "700", "author": "Takagi 1992", "Structure": "ICSD #78240, 295K", "marker": "{'radius': 0.9, 'lineColor': 'rgba(26,191,191,.8)', 'fillColor': 'rgba(26,191,191,0)'}", "Thermal conductivity (W/mK)": "", "Average atomic mass (g/mol)": "57.17", "Scarcity (wt fraction/abundance)": "20610.0", "HHI (production)": "6670.0", "HHI (reserves)": "2451.0", "Unit cell volume (\u212b\u00b3)": "378.4", "Average atomic volume (\u212b\u00b3)": "13.514", "Atoms per unit cell": "28.0", "Electrical conductivity (\u03a9\u207b\u00b9 cm\u207b\u00b9)": "164.0", "Power Factor (W/(K\u00b2m))": "2.63e-05", "S\u00b2 (\u03bcV/K)\u00b2": "1600.0", "Electronic fraction of thermal conductivity (\u03f0\u2091/\u03f0)": ""}, {"doi": "10.1103/PhysRevLett.69.2975", "Electrical resistivity (\u03a9cm)": "0.00254", "Seebeck coefficient (\u03bcCV/K)": "2.0", "ZT": "0.000133", "formula": "La1.85Sr0.15Cu1O4", "comment": "Seebeck extrapolated from Zhou1996PRB, DOI: 10.1103/PhysRevB.54.12488", "synthesis": "Solid state reaction (O2 atmosphere)", "form": "polycrystalline", "temperature": "700", "author": "Takagi 1992", "Structure": "ICSD #62608, 300K", "marker": "{'radius': 0.9, 'lineColor': 'rgba(26,191,191,.8)', 'fillColor': 'rgba(26,191,191,0)'}", "Thermal conductivity (W/mK)": "", "Average atomic mass (g/mol)": "56.81", "Scarcity (wt fraction/abundance)": "20290.0", "HHI (production)": "6594.0", "HHI (reserves)": "2445.0", "Unit cell volume (\u212b\u00b3)": "190.07", "Average atomic volume (\u212b\u00b3)": "13.576", "Atoms per unit cell": "14.0", "Electrical conductivity (\u03a9\u207b\u00b9 cm\u207b\u00b9)": "394.0", "Power Factor (W/(K\u00b2m))": "1.91e-07", "S\u00b2 (\u03bcV/K)\u00b2": "4.84", "Electronic fraction of thermal conductivity (\u03f0\u2091/\u03f0)": ""}, {"doi": "10.1103/PhysRevLett.69.2975", "Electrical resistivity (\u03a9cm)": "0.00136", "Seebeck coefficient (\u03bcCV/K)": "0.0", "ZT": "5.14e-07", "formula": "La1.725Sr0.28Cu1O4", "comment": "Seebeck estimated Zhou1996PRB, DOI: 10.1103/PhysRevB.54.12488", "synthesis": "Solid state reaction (O2 atmosphere)", "form": "polycrystalline", "temperature": "700", "author": "Takagi 1992", "Structure": "ICSD #62608, 300K", "marker": "{'radius': 0.9, 'lineColor': 'rgba(26,191,191,.8)', 'fillColor': 'rgba(26,191,191,0)'}", "Thermal conductivity (W/mK)": "", "Average atomic mass (g/mol)": "55.92", "Scarcity (wt fraction/abundance)": "19470.0", "HHI (production)": "6396.0", "HHI (reserves)": "2431.0", "Unit cell volume (\u212b\u00b3)": "190.07", "Average atomic volume (\u212b\u00b3)": "13.576", "Atoms per unit cell": "14.0", "Electrical conductivity (\u03a9\u207b\u00b9 cm\u207b\u00b9)": "735.0", "Power Factor (W/(K\u00b2m))": "7.35e-10", "S\u00b2 (\u03bcV/K)\u00b2": "0.01", "Electronic fraction of thermal conductivity (\u03f0\u2091/\u03f0)": ""}, {"doi": "www.mrl.ucsb.edu:8080/datamine/pc.jsp", "Electrical resistivity (\u03a9cm)": "0.02", "Seebeck coefficient (\u03bcCV/K)": "295.0", "ZT": "0.3", "formula": "Tl1Cr5Se8", "comment": "", "synthesis": "Solid state reaction", "form": "polycrystalline", "temperature": "700", "author": "Nunna 2012", "Structure": "ICSD #37123, 300K", "marker": "{'radius': 0.9137625, 'lineColor': 'rgba(2,102,7,.8)', 'fillColor': 'rgba(2,102,7,0)'}", "Thermal conductivity (W/mK)": "", "Average atomic mass (g/mol)": "78.29", "Scarcity (wt fraction/abundance)": "11800000.0", "HHI (production)": "3230.0", "HHI (reserves)": "3274.0", "Unit cell volume (\u212b\u00b3)": "581.29", "Average atomic volume (\u212b\u00b3)": "20.76", "Atoms per unit cell": "28.0", "Electrical conductivity (\u03a9\u207b\u00b9 cm\u207b\u00b9)": "50.0", "Power Factor (W/(K\u00b2m))": "0.000435", "S\u00b2 (\u03bcV/K)\u00b2": "87000.0", "Electronic fraction of thermal conductivity (\u03f0\u2091/\u03f0)": ""}, {"doi": "10.1039/c2jm16297k", "Electrical resistivity (\u03a9cm)": "1.691", "Seebeck coefficient (\u03bcCV/K)": "-101.0", "ZT": "0.00042", "formula": "Li1Mn2O4", "comment": "", "synthesis": "Solid state reaction (oxalates)", "form": "polycrystalline", "temperature": "700", "author": "Sparks 2012", "Structure": "ICSD #89459, 300K", "marker": "{'radius': 0.9, 'lineColor': 'rgba(179,16,12,.8)', 'fillColor': 'rgba(179,16,12,0)'}", "Thermal conductivity (W/mK)": "", "Average atomic mass (g/mol)": "25.83", "Scarcity (wt fraction/abundance)": "2694.0", "HHI (production)": "1254.0", "HHI (reserves)": "1425.0", "Unit cell volume (\u212b\u00b3)": "555.64", "Average atomic volume (\u212b\u00b3)": "9.922", "Atoms per unit cell": "56.0", "Electrical conductivity (\u03a9\u207b\u00b9 cm\u207b\u00b9)": "0.591", "Power Factor (W/(K\u00b2m))": "5.99e-07", "S\u00b2 (\u03bcV/K)\u00b2": "10100.0", "Electronic fraction of thermal conductivity (\u03f0\u2091/\u03f0)": ""}, {"doi": "10.1007/s11664-009-0815-2", "Electrical resistivity (\u03a9cm)": "0.056", "Seebeck coefficient (\u03bcCV/K)": "321.0", "ZT": "0.13", "formula": "Cu1Fe0.9Cr0.1O2", "comment": "", "synthesis": "Solid state reaction", "form": "polycrystalline", "temperature": "700", "author": "Guilmeau 2009", "Structure": "ICSD #31918, 300K", "marker": "{'radius': 0.389506511, 'lineColor': 'rgba(26,191,191,.8)', 'fillColor': 'rgba(26,191,191,0)'}", "Thermal conductivity (W/mK)": "", "Average atomic mass (g/mol)": "37.75", "Scarcity (wt fraction/abundance)": "6756.0", "HHI (production)": "1683.0", "HHI (reserves)": "1344.0", "Unit cell volume (\u212b\u00b3)": "136.95", "Average atomic volume (\u212b\u00b3)": "11.412", "Atoms per unit cell": "12.0", "Electrical conductivity (\u03a9\u207b\u00b9 cm\u207b\u00b9)": "18.0", "Power Factor (W/(K\u00b2m))": "0.000185", "S\u00b2 (\u03bcV/K)\u00b2": "103000.0", "Electronic fraction of thermal conductivity (\u03f0\u2091/\u03f0)": ""}, {"doi": "10.1007/s11664-009-0815-2", "Electrical resistivity (\u03a9cm)": "0.0032", "Seebeck coefficient (\u03bcCV/K)": "146.0", "ZT": "0.46", "formula": "Cu1Rh0.9Mg0.1O2", "comment": "", "synthesis": "Solid state reaction", "form": "polycrystalline", "temperature": "700", "author": "Guilmeau 2009", "Structure": "ICSD #29214, 300K", "marker": "{'radius': 1.3902227577, 'lineColor': 'rgba(26,191,191,.8)', 'fillColor': 'rgba(26,191,191,0)'}", "Thermal conductivity (W/mK)": "", "Average atomic mass (g/mol)": "47.65", "Scarcity (wt fraction/abundance)": "485900000.0", "HHI (production)": "2250.0", "HHI (reserves)": "4486.0", "Unit cell volume (\u212b\u00b3)": "140.56", "Average atomic volume (\u212b\u00b3)": "11.713", "Atoms per unit cell": "12.0", "Electrical conductivity (\u03a9\u207b\u00b9 cm\u207b\u00b9)": "313.0", "Power Factor (W/(K\u00b2m))": "0.000662", "S\u00b2 (\u03bcV/K)\u00b2": "21200.0", "Electronic fraction of thermal conductivity (\u03f0\u2091/\u03f0)": ""}, {"doi": "10.1007/s11664-009-0815-2", "Electrical resistivity (\u03a9cm)": "0.087", "Seebeck coefficient (\u03bcCV/K)": "352.0", "ZT": "0.1", "formula": "Cu1Cr0.98Mg0.02O2", "comment": "", "synthesis": "Solid state reaction", "form": "polycrystalline", "temperature": "700", "author": "Guilmeau 2009", "Structure": "ICSD #157802, 300K", "marker": "{'radius': 0.3003197951, 'lineColor': 'rgba(26,191,191,.8)', 'fillColor': 'rgba(26,191,191,0)'}", "Thermal conductivity (W/mK)": "", "Average atomic mass (g/mol)": "36.75", "Scarcity (wt fraction/abundance)": "8512.0", "HHI (production)": "1883.0", "HHI (reserves)": "2174.0", "Unit cell volume (\u212b\u00b3)": "131.12", "Average atomic volume (\u212b\u00b3)": "10.927", "Atoms per unit cell": "12.0", "Electrical conductivity (\u03a9\u207b\u00b9 cm\u207b\u00b9)": "11.6", "Power Factor (W/(K\u00b2m))": "0.000143", "S\u00b2 (\u03bcV/K)\u00b2": "124000.0", "Electronic fraction of thermal conductivity (\u03f0\u2091/\u03f0)": ""}, {"doi": "10.1007/s10854-011-0574-8", "Electrical resistivity (\u03a9cm)": "108.0", "Seebeck coefficient (\u03bcCV/K)": "125.0", "ZT": "1.01e-05", "formula": "W1O3", "comment": "", "synthesis": "Solid state reaction", "form": "polycrystalline", "temperature": "700", "author": "Dong 2012", "Structure": "ICSD #80053, 300K", "marker": "{'radius': 0.9, 'lineColor': 'rgba(26,191,191,.8)', 'fillColor': 'rgba(26,191,191,0)'}", "Thermal conductivity (W/mK)": "", "Average atomic mass (g/mol)": "57.96", "Scarcity (wt fraction/abundance)": "674900.0", "HHI (production)": "5639.0", "HHI (reserves)": "3511.0", "Unit cell volume (\u212b\u00b3)": "422.94", "Average atomic volume (\u212b\u00b3)": "13.217", "Atoms per unit cell": "32.0", "Electrical conductivity (\u03a9\u207b\u00b9 cm\u207b\u00b9)": "0.00922", "Power Factor (W/(K\u00b2m))": "1.44e-08", "S\u00b2 (\u03bcV/K)\u00b2": "15600.0", "Electronic fraction of thermal conductivity (\u03f0\u2091/\u03f0)": ""}, {"doi": "10.1007/s10854-011-0574-8", "Electrical resistivity (\u03a9cm)": "86.0", "Seebeck coefficient (\u03bcCV/K)": "114.0", "ZT": "1.05e-05", "formula": "W0.99O2.97Co0.02O0.03", "comment": "", "synthesis": "Solid state reaction", "form": "polycrystalline", "temperature": "700", "author": "Dong 2012", "Structure": "ICSD #80053, 300K", "marker": "{'radius': 0.9, 'lineColor': 'rgba(26,191,191,.8)', 'fillColor': 'rgba(26,191,191,0)'}", "Thermal conductivity (W/mK)": "", "Average atomic mass (g/mol)": "57.65", "Scarcity (wt fraction/abundance)": "670200.0", "HHI (production)": "5615.0", "HHI (reserves)": "3500.0", "Unit cell volume (\u212b\u00b3)": "422.94", "Average atomic volume (\u212b\u00b3)": "13.217", "Atoms per unit cell": "32.0", "Electrical conductivity (\u03a9\u207b\u00b9 cm\u207b\u00b9)": "0.012", "Power Factor (W/(K\u00b2m))": "1.5e-08", "S\u00b2 (\u03bcV/K)\u00b2": "12900.0", "Electronic fraction of thermal conductivity (\u03f0\u2091/\u03f0)": ""}, {"doi": "10.1007/s10854-011-0574-8", "Electrical resistivity (\u03a9cm)": "20.2", "Seebeck coefficient (\u03bcCV/K)": "120.0", "ZT": "4.99e-05", "formula": "W0.95O2.95Co0.1O0.15", "comment": "", "synthesis": "Solid state reaction", "form": "polycrystalline", "temperature": "700", "author": "Dong 2012", "Structure": "ICSD #80053, 300K", "marker": "{'radius': 0.9, 'lineColor': 'rgba(26,191,
