Repository: MasterAI-EAM/Darwin

# Darwin: A Tailored GPT for the Scientific Domain 🇦🇺
**Organization: [University of New South Wales（UNSW) AI4Science](https://www.masterai.com.au) & [GreenDynamics AI](https://www.greendynamics.com.au)**

Darwin is an open-source project dedicated to pretrain and fine-tune the LLaMA model on scientific literature and datasets. Specifically designed for the scientific domain with an emphasis on materials science, chemistry, and physics, Darwin integrates structured and unstructured scientific knowledge to enhance the efficacy of language models in scientific research.

File: dataset/Experimental thermoelectric properties 2013/MRL_all_raw_data.json (part 17 of 27)
191,.8)', 'fillColor': 'rgba(26,191,191,0)'}", "Thermal conductivity (W/mK)": "", "Average atomic mass (g/mol)": "55.45", "Scarcity (wt fraction/abundance)": "646800.0", "HHI (production)": "5484.0", "HHI (reserves)": "3437.0", "Unit cell volume (\u212b\u00b3)": "422.94", "Average atomic volume (\u212b\u00b3)": "13.217", "Atoms per unit cell": "32.0", "Electrical conductivity (\u03a9\u207b\u00b9 cm\u207b\u00b9)": "0.049", "Power Factor (W/(K\u00b2m))": "7.13e-08", "S\u00b2 (\u03bcV/K)\u00b2": "14400.0", "Electronic fraction of thermal conductivity (\u03f0\u2091/\u03f0)": ""}, {"doi": "10.1007/s10854-011-0574-8", "Electrical resistivity (\u03a9cm)": "52.1", "Seebeck coefficient (\u03bcCV/K)": "122.0", "ZT": "1.99e-05", "formula": "W0.9O2.7Co0.2O0.3", "comment": "", "synthesis": "Solid state reaction", "form": "polycrystalline", "temperature": "700", "author": "Dong 2012", "Structure": "ICSD #80053, 300K", "marker": "{'radius': 0.9, 'lineColor': 'rgba(26,191,191,.8)', 'fillColor': 'rgba(26,191,191,0)'}", "Thermal conductivity (W/mK)": "", "Average atomic mass (g/mol)": "54.94", "Scarcity (wt fraction/abundance)": "627100.0", "HHI (production)": "5394.0", "HHI (reserves)": "3402.0", "Unit cell volume (\u212b\u00b3)": "422.94", "Average atomic volume (\u212b\u00b3)": "13.217", "Atoms per unit cell": "32.0", "Electrical conductivity (\u03a9\u207b\u00b9 cm\u207b\u00b9)": "0.019", "Power Factor (W/(K\u00b2m))": "2.84e-08", "S\u00b2 (\u03bcV/K)\u00b2": "14800.0", "Electronic fraction of thermal conductivity (\u03f0\u2091/\u03f0)": ""}, {"doi": "10.1109/ICT.2006.331291", "Electrical resistivity (\u03a9cm)": "0.103", "Seebeck coefficient (\u03bcCV/K)": "-362.0", "ZT": "0.09", "formula": "Ca1Mn1O3", "comment": "", "synthesis": "Solid state reaction", "form": "polycrystalline", "temperature": "700", "author": "Flahaut 2006", "Structure": "ICSD #35218, 300K", "marker": "{'radius': 0.9, 'lineColor': 'rgba(179,16,12,.8)', 'fillColor': 'rgba(179,16,12,0)'}", "Thermal conductivity (W/mK)": "2.158", "Average atomic mass (g/mol)": "28.6", "Scarcity (wt fraction/abundance)": "398.0", "HHI (production)": "1861.0", "HHI (reserves)": "1276.0", "Unit cell volume (\u212b\u00b3)": "206.97", "Average atomic volume (\u212b\u00b3)": "10.348", "Atoms per unit cell": "20.0", "Electrical conductivity (\u03a9\u207b\u00b9 cm\u207b\u00b9)": "9.699", "Power Factor (W/(K\u00b2m))": "0.000127", "S\u00b2 (\u03bcV/K)\u00b2": "131000.0", "Electronic fraction of thermal conductivity (\u03f0\u2091/\u03f0)": "0.00768"}, {"doi": "10.1109/ICT.2006.331291", "Electrical resistivity (\u03a9cm)": "0.016", "Seebeck coefficient (\u03bcCV/K)": "-168.0", "ZT": "0.13", "formula": "Ca1Yb0.05Mn0.95O3", "comment": "", "synthesis": "Solid state reaction", "form": "polycrystalline", "temperature": "700", "author": "Flahaut 2006", "Structure": "ICSD #35218, 300K", "marker": "{'radius': 0.3825429674, 'lineColor': 'rgba(179,16,12,.8)', 'fillColor': 'rgba(179,16,12,0)'}", "Thermal conductivity (W/mK)": "1.602", "Average atomic mass (g/mol)": "29.78", "Scarcity (wt fraction/abundance)": "19730.0", "HHI (production)": "2309.0", "HHI (reserves)": "1374.0", "Unit cell volume (\u212b\u00b3)": "206.97", "Average atomic volume (\u212b\u00b3)": "10.348", "Atoms per unit cell": "20.0", "Electrical conductivity (\u03a9\u207b\u00b9 cm\u207b\u00b9)": "64.2", "Power Factor (W/(K\u00b2m))": "0.000182", "S\u00b2 (\u03bcV/K)\u00b2": "28400.0", "Electronic fraction of thermal conductivity (\u03f0\u2091/\u03f0)": "0.068"}, {"doi": "10.1109/ICT.2006.331291", "Electrical resistivity (\u03a9cm)": "0.00615", "Seebeck coefficient (\u03bcCV/K)": "-85.0", "ZT": "0.08", "formula": "Ca1Yb0.1Mn0.9O3", "comment": "", "synthesis": "Solid state reaction", "form": "polycrystalline", "temperature": "700", "author": "Flahaut 2006", "Structure": "ICSD #164755, 300K", "marker": "{'radius': 0.9, 'lineColor': 'rgba(179,16,12,.8)', 'fillColor': 'rgba(179,16,12,0)'}", "Thermal conductivity (W/mK)": "1.614", "Average atomic mass (g/mol)": "30.96", "Scarcity (wt fraction/abundance)": "37590.0", "HHI (production)": "2722.0", "HHI (reserves)": "1465.0", "Unit cell volume (\u212b\u00b3)": "207.52", "Average atomic volume (\u212b\u00b3)": "10.376", "Atoms per unit cell": "20.0", "Electrical conductivity (\u03a9\u207b\u00b9 cm\u207b\u00b9)": "163.0", "Power Factor (W/(K\u00b2m))": "0.000117", "S\u00b2 (\u03bcV/K)\u00b2": "7170.0", "Electronic fraction of thermal conductivity (\u03f0\u2091/\u03f0)": "0.172"}, {"doi": "10.1109/ICT.2006.331291", "Electrical resistivity (\u03a9cm)": "0.00482", "Seebeck coefficient (\u03bcCV/K)": "-61.0", "ZT": "0.05", "formula": "Ca1Yb0.15Mn0.85O3", "comment": "", "synthesis": "Solid state reaction", "form": "polycrystalline", "temperature": "700", "author": "Flahaut 2006", "Structure": "ICSD #164755, 300K", "marker": "{'radius': 0.9, 'lineColor': 'rgba(179,16,12,.8)', 'fillColor': 'rgba(179,16,12,0)'}", "Thermal conductivity (W/mK)": "1.67", "Average atomic mass (g/mol)": "32.15", "Scarcity (wt fraction/abundance)": "54140.0", "HHI (production)": "3105.0", "HHI (reserves)": "1549.0", "Unit cell volume (\u212b\u00b3)": "207.52", "Average atomic volume (\u212b\u00b3)": "10.376", "Atoms per unit cell": "20.0", "Electrical conductivity (\u03a9\u207b\u00b9 cm\u207b\u00b9)": "208.0", "Power Factor (W/(K\u00b2m))": "7.72e-05", "S\u00b2 (\u03bcV/K)\u00b2": "3720.0", "Electronic fraction of thermal conductivity (\u03f0\u2091/\u03f0)": "0.212"}, {"doi": "10.1109/ICT.2006.331291", "Electrical resistivity (\u03a9cm)": "0.011", "Seebeck coefficient (\u03bcCV/K)": "-51.0", "ZT": "0.02", "formula": "Ca1Yb0.4Mn0.6O3", "comment": "", "synthesis": "Solid state reaction", "form": "polycrystalline", "temperature": "700", "author": "Flahaut 2006", "Structure": "ICSD #164755, 300K", "marker": "{'radius': 0.9, 'lineColor': 'rgba(179,16,12,.8)', 'fillColor': 'rgba(179,16,12,0)'}", "Thermal conductivity (W/mK)": "", "Average atomic mass (g/mol)": "38.05", "Scarcity (wt fraction/abundance)": "121500.0", "HHI (production)": "4663.0", "HHI (reserves)": "1891.0", "Unit cell volume (\u212b\u00b3)": "207.52", "Average atomic volume (\u212b\u00b3)": "10.376", "Atoms per unit cell": "20.0", "Electrical conductivity (\u03a9\u207b\u00b9 cm\u207b\u00b9)": "94.2", "Power Factor (W/(K\u00b2m))": "2.45e-05", "S\u00b2 (\u03bcV/K)\u00b2": "2600.0", "Electronic fraction of thermal conductivity (\u03f0\u2091/\u03f0)": ""}, {"doi": "10.1016/j.ssc.2007.12.033", "Electrical resistivity (\u03a9cm)": "0.019", "Seebeck coefficient (\u03bcCV/K)": "-202.0", "ZT": "0.15", "formula": "In2O3", "comment": "Thermal conductivity error is +/- 10%", "synthesis": "solid state reaction", "form": "polycrystalline", "temperature": "700", "author": "Berardan 2008", "Structure": "ICSD #14388, 300K", "marker": "{'radius': 0.4407381382, 'lineColor': 'rgba(3,63,140,.8)', 'fillColor': 'rgba(3,63,140,0)'}", "Thermal conductivity (W/mK)": "3.866", "Average atomic mass (g/mol)": "55.53", "Scarcity (wt fraction/abundance)": "4035000.0", "HHI (production)": "2843.0", "HHI (reserves)": "1741.0", "Unit cell volume (\u212b\u00b3)": "1035.51", "Average atomic volume (\u212b\u00b3)": "12.944", "Atoms per unit cell": "80.0", "Electrical conductivity (\u03a9\u207b\u00b9 cm\u207b\u00b9)": "51.3", "Power Factor (W/(K\u00b2m))": "0.00021", "S\u00b2 (\u03bcV/K)\u00b2": "40900.0", "Electronic fraction of thermal conductivity (\u03f0\u2091/\u03f0)": "0.023"}, {"doi": "10.1016/j.ssc.2007.12.033", "Electrical resistivity (\u03a9cm)": "0.00337", "Seebeck coefficient (\u03bcCV/K)": "-146.0", "ZT": "0.44", "formula": "In1.998Ge0.002O3", "comment": "Thermal conductivity error is +/- 10%", "synthesis": "solid state reaction", "form": "polycrystalline", "temperature": "700", "author": "Berardan 2008", "Structure": "ICSD #14388, 300K", "marker": "{'radius': 1.3309012316, 'lineColor': 'rgba(3,63,140,.8)', 'fillColor': 'rgba(3,63,140,0)'}", "Thermal conductivity (W/mK)": "3.923", "Average atomic mass (g/mol)": "55.51", "Scarcity (wt fraction/abundance)": "4032000.0", "HHI (production)": "2844.0", "HHI (reserves)": "1741.0", "Unit cell volume (\u212b\u00b3)": "1035.51", "Average atomic volume (\u212b\u00b3)": "12.944", "Atoms per unit cell": "80.0", "Electrical conductivity (\u03a9\u207b\u00b9 cm\u207b\u00b9)": "297.0", "Power Factor (W/(K\u00b2m))": "0.000634", "S\u00b2 (\u03bcV/K)\u00b2": "21400.0", "Electronic fraction of thermal conductivity (\u03f0\u2091/\u03f0)": "0.129"}, {"doi": "10.1016/j.ssc.2007.12.033", "Electrical resistivity (\u03a9cm)": "0.00129", "Seebeck coefficient (\u03bcCV/K)": "-94.0", "ZT": "0.48", "formula": "In1.994Ge0.006O3", "comment": "Thermal conductivity error is +/- 10%", "synthesis": "solid state reaction", "form": "polycrystalline", "temperature": "700", "author": "Berardan 2008", "Structure": "ICSD #14388, 300K", "marker": "{'radius': 1.4410332085, 'lineColor': 'rgba(3,63,140,.8)', 'fillColor': 'rgba(3,63,140,0)'}", "Thermal conductivity (W/mK)": "4.584", "Average atomic mass (g/mol)": "55.48", "Scarcity (wt fraction/abundance)": "4027000.0", "HHI (production)": "2846.0", "HHI (reserves)": "1740.0", "Unit cell volume (\u212b\u00b3)": "1035.51", "Average atomic volume (\u212b\u00b3)": "12.944", "Atoms per unit cell": "80.0", "Electrical conductivity (\u03a9\u207b\u00b9 cm\u207b\u00b9)": "774.0", "Power Factor (W/(K\u00b2m))": "0.000686", "S\u00b2 (\u03bcV/K)\u00b2": "8860.0", "Electronic fraction of thermal conductivity (\u03f0\u2091/\u03f0)": "0.288"}, {"doi": "10.1016/j.ssc.2007.12.033", "Electrical resistivity (\u03a9cm)": "0.00113", "Seebeck coefficient (\u03bcCV/K)": "-83.0", "ZT": "0.43", "formula": "In1.985Ge0.015O3", "comment": "Thermal conductivity error is +/- 10%", "synthesis": "solid state reaction", "form": "polycrystalline", "temperature": "700", "author": "Berardan 2008", "Structure": "ICSD #14388, 300K", "marker": "{'radius': 1.2881681435, 'lineColor': 'rgba(3,63,140,.8)', 'fillColor': 'rgba(3,63,140,0)'}", "Thermal conductivity (W/mK)": "4.619", "Average atomic mass (g/mol)": "55.4", "Scarcity (wt fraction/abundance)": "4016000.0", "HHI (production)": "2850.0", "HHI (reserves)": "1740.0", "Unit cell volume (\u212b\u00b3)": "1035.51", "Average atomic volume (\u212b\u00b3)": "12.944", "Atoms per unit cell": "80.0", "Electrical conductivity (\u03a9\u207b\u00b9 cm\u207b\u00b9)": "884.0", "Power Factor (W/(K\u00b2m))": "0.000613", "S\u00b2 (\u03bcV/K)\u00b2": "6940.0", "Electronic fraction of thermal conductivity (\u03f0\u2091/\u03f0)": "0.327"}, {"doi": "10.1016/j.ssc.2007.12.033", "Electrical resistivity (\u03a9cm)": "0.0014", "Seebeck coefficient (\u03bcCV/K)": "-89.0", "ZT": "0.39", "formula": "In1.94Ge0.06O3", "comment": "", "synthesis": "solid state reaction", "form": "polycrystalline", "temperature": "700", "author": "Berardan 2008", "Structure": "ICSD #14388, 300K", "marker": "{'radius': 1.180125422, 'lineColor': 'rgba(3,63,140,.8)', 'fillColor': 'rgba(3,63,140,0)'}", "Thermal conductivity (W/mK)": "3.9", "Average atomic mass (g/mol)": "55.02", "Scarcity (wt fraction/abundance)": "3961000.0", "HHI (production)": "2869.0", "HHI (reserves)": "1737.0", "Unit cell volume (\u212b\u00b3)": "1035.51", "Average atomic volume (\u212b\u00b3)": "12.944", "Atoms per unit cell": "80.0", "Electrical conductivity (\u03a9\u207b\u00b9 cm\u207b\u00b9)": "716.0", "Power Factor (W/(K\u00b2m))": "0.000562", "S\u00b2 (\u03bcV/K)\u00b2": "7840.0", "Electronic fraction of thermal conductivity (\u03f0\u2091/\u03f0)": "0.314"}, {"doi": "10.1016/j.ssc.2007.12.033", "Electrical resistivity (\u03a9cm)": "0.00173", "Seebeck coefficient (\u03bcCV/K)": "-93.0", "ZT": "0.35", "formula": "In1.9Ge0.1O3", "comment": "Thermal conductivity error is +/- 10%", "synthesis": "solid state reaction", "form": "polycrystalline", "temperature": "700", "author": "Berardan 2008", "Structure": "ICSD #14388, 300K", "marker": "{'radius': 1.0545690629, 'lineColor': 'rgba(3,63,140,.8)', 'fillColor': 'rgba(3,63,140,0)'}", "Thermal conductivity (W/mK)": "3.244", "Average atomic mass (g/mol)": "54.68", "Scarcity (wt fraction/abundance)": "3910000.0", "HHI (production)": "2887.0", "HHI (reserves)": "1734.0", "Unit cell volume (\u212b\u00b3)": "1035.51", "Average atomic volume (\u212b\u00b3)": "12.944", "Atoms per unit cell": "80.0", "Electrical conductivity (\u03a9\u207b\u00b9 cm\u207b\u00b9)": "578.0", "Power Factor (W/(K\u00b2m))": "0.000502", "S\u00b2 (\u03bcV/K)\u00b2": "8690.0", "Electronic fraction of thermal conductivity (\u03f0\u2091/\u03f0)": "0.304"}, {"doi": "10.1016/j.ssc.2007.12.033", "Electrical resistivity (\u03a9cm)": "0.00244", "Seebeck coefficient (\u03bcCV/K)": "-86.0", "ZT": "0.21", "formula": "In1.8Ge0.2O3", "comment": "Thermal conductivity error is +/- 10%", "synthesis": "solid state reaction", "form": "polycrystalline", "temperature": "700", "author": "Berardan 2008", "Structure": "ICSD #14388, 300K", "marker": "{'radius': 0.6431930677, 'lineColor': 'rgba(3,63,140,.8)', 'fillColor': 'rgba(3,63,140,0)'}", "Thermal conductivity (W/mK)": "1.836", "Average atomic mass (g/mol)": "53.84", "Scarcity (wt fraction/abundance)": "3782000.0", "HHI (production)": "2932.0", "HHI (reserves)": "1727.0", "Unit cell volume (\u212b\u00b3)": "1035.51", "Average atomic volume (\u212b\u00b3)": "12.944", "Atoms per unit cell": "80.0", "Electrical conductivity (\u03a9\u207b\u00b9 cm\u207b\u00b9)": "410.0", "Power Factor (W/(K\u00b2m))": "0.000306", "S\u00b2 (\u03bcV/K)\u00b2": "7460.0", "Electronic fraction of thermal conductivity (\u03f0\u2091/\u03f0)": "0.382"}, {"doi": "10.1016/j.jssc.2008.08.078", "Electrical resistivity (\u03a9cm)": "0.00136", "Seebeck coefficient (\u03bcCV/K)": "29.0", "ZT": "0.04", "formula": "La1Co1O3", "comment": "", "synthesis": "solid state reaction", "form": "polycrystalline", "temperature": "700", "author": "Iwasaki 2008", "Structure": "ICSD #247225, 293K", "marker": "{'radius': 0.9, 'lineColor': 'rgba(230,158,26,.8)', 'fillColor': 'rgba(230,158,26,0)'}", "Thermal conductivity (W/mK)": "", "Average atomic mass (g/mol)": "49.17", "Scarcity (wt fraction/abundance)": "24200.0", "HHI (production)": "6184.0", "HHI (reserves)": "2502.0", "Unit cell volume (\u212b\u00b3)": "222.73", "Average atomic volume (\u212b\u00b3)": "11.136", "Atoms per unit cell": "20.0", "Electrical conductivity (\u03a9\u207b\u00b9 cm\u207b\u00b9)": "736.0", "Power Factor (W/(K\u00b2m))": "6.09e-05", "S\u00b2 (\u03bcV/K)\u00b2": "827.0", "Electronic fraction of thermal conductivity (\u03f0\u2091/\u03f0)": ""}, {"doi": "10.1016/j.jssc.2008.08.078", "Electrical resistivity (\u03a9cm)": "0.00123", "Seebeck coefficient (\u03bcCV/K)": "32.0", "ZT": "0.06", "formula": "La0.99Sr0.01Co1O3", "comment": "", "synthesis": "solid state reaction", "form": "polycrystalline", "temperature": "700", "author": "Iwasaki 2008", "Structure": "ICSD #247225, 293K", "marker": "{'radius': 0.9, 'lineColor': 'rgba(230,158,26,.8)', 'fillColor': 'rgba(230,158,26,0)'}", "Thermal conductivity (W/mK)": "", "Average atomic mass (g/mol)": "49.06", "Scarcity (wt fraction/abundance)": "24100.0", "HHI (production)": "6158.0", "HHI (reserves)": "2500.0", "Unit cell volume (\u212b\u00b3)": "222.73", "Average atomic volume (\u212b\u00b3)": "11.136", "Atoms per unit cell": "20.0", "Electrical conductivity (\u03a9\u207b\u00b9 cm\u207b\u00b9)": "813.0", "Power Factor (W/(K\u00b2m))": "8.57e-05", "S\u00b2 (\u03bcV/K)\u00b2": "1050.0", "Electronic fraction of thermal conductivity (\u03f0\u2091/\u03f0)": ""}, {"doi": "10.1016/j.jssc.2008.08.078", "Electrical resistivity (\u03a9cm)": "0.0011", "Seebeck coefficient (\u03bcCV/K)": "29.0", "ZT": "0.05", "formula": "La0.98Sr0.02Co1O3", "comment": "", "synthesis": "solid state reaction", "form": "polycrystalline", "temperature": "700", "author": "Iwasaki 2008", "Structure": "ICSD #247225, 293K", "marker": "{'radius': 0.9, 'lineColor': 'rgba(230,158,26,.8)', 'fillColor': 'rgba(230,158,26,0)'}", "Thermal conductivity (W/mK)": "", "Average atomic mass (g/mol)": "48.96", "Scarcity (wt fraction/abundance)": "24010.0", "HHI (production)": "6132.0", "HHI (reserves)": "2499.0", "Unit cell volume (\u212b\u00b3)": "222.73", "Average atomic volume (\u212b\u00b3)": "11.136", "Atoms per unit cell": "20.0", "Electrical conductivity (\u03a9\u207b\u00b9 cm\u207b\u00b9)": "912.0", "Power Factor (W/(K\u00b2m))": "7.54e-05", "S\u00b2 (\u03bcV/K)\u00b2": "827.0", "Electronic fraction of thermal conductivity (\u03f0\u2091/\u03f0)": ""}, {"doi": "10.1016/j.jssc.2008.08.078", "Electrical resistivity (\u03a9cm)": "0.00095", "Seebeck coefficient (\u03bcCV/K)": "25.0", "ZT": "0.05", "formula": "La0.95Sr0.05Co1O3", "comment": "", "synthesis": "solid state reaction", "form": "polycrystalline", "temperature": "700", "author": "Iwasaki 2008", "Structure": "ICSD #247230, 293K", "marker": "{'radius': 0.9, 'lineColor': 'rgba(230,158,26,.8)', 'fillColor': 'rgba(230,158,26,0)'}", "Thermal conductivity (W/mK)": "", "Average atomic mass (g/mol)": "48.65", "Scarcity (wt fraction/abundance)": "23720.0", "HHI (production)": "6053.0", "HHI (reserves)": "2493.0", "Unit cell volume (\u212b\u00b3)": "222.95", "Average atomic volume (\u212b\u00b3)": "11.147", "Atoms per unit cell": "20.0", "Electrical conductivity (\u03a9\u207b\u00b9 cm\u207b\u00b9)": "1050.0", "Power Factor (W/(K\u00b2m))": "6.6e-05", "S\u00b2 (\u03bcV/K)\u00b2": "627.0", "Electronic fraction of thermal conductivity (\u03f0\u2091/\u03f0)": ""}, {"doi": "10.1016/j.jssc.2008.08.078", "Electrical resistivity (\u03a9cm)": "0.000499", "Seebeck coefficient (\u03bcCV/K)": "10.0", "ZT": "0.01", "formula": "La0.8Sr0.2Co1O3", "comment": "", "synthesis": "solid state reaction", "form": "polycrystalline", "temperature": "700", "author": "Iwasaki 2008", "Structure": "ICSD #247232, 293K", "marker": "{'radius': 0.9, 'lineColor': 'rgba(230,158,26,.8)', 'fillColor': 'rgba(230,158,26,0)'}", "Thermal conductivity (W/mK)": "", "Average atomic mass (g/mol)": "47.12", "Scarcity (wt fraction/abundance)": "22220.0", "HHI (production)": "5646.0", "HHI (reserves)": "2465.0", "Unit cell volume (\u212b\u00b3)": "224.2", "Average atomic volume (\u212b\u00b3)": "11.21", "Atoms per unit cell": "20.0", "Electrical conductivity (\u03a9\u207b\u00b9 cm\u207b\u00b9)": "2000.0", "Power Factor (W/(K\u00b2m))": "2.07e-05", "S\u00b2 (\u03bcV/K)\u00b2": "103.0", "Electronic fraction of thermal conductivity (\u03f0\u2091/\u03f0)": ""}, {"doi": "10.1021/cm060261t", "Electrical resistivity (\u03a9cm)": "0.00346", "Seebeck coefficient (\u03bcCV/K)": "117.0", "ZT": "0.28", "formula": "Yb14Mn1Sb11", "comment": "", "synthesis": "flux (Sn), Ar", "form": "single crystal", "temperature": "700", "author": "Brown 2006", "Structure": "ICSD #85638, 143K", "marker": "{'radius': 0.8335049025, 'lineColor': 'rgba(255,80,0,.8)', 'fillColor': 'rgba(255,80,0,0)'}", "Thermal conductivity (W/mK)": "0.816", "Average atomic mass (g/mol)": "146.81", "Scarcity (wt fraction/abundance)": "1966000.0", "HHI (production)": "8812.0", "HHI (reserves)": "3211.0", "Unit cell volume (\u212b\u00b3)": "6058.93", "Average atomic volume (\u212b\u00b3)": "29.129", "Atoms per unit cell": "208.0", "Electrical conductivity (\u03a9\u207b\u00b9 cm\u207b\u00b9)": "289.0", "Power Factor (W/(K\u00b2m))": "0.000397", "S\u00b2 (\u03bcV/K)\u00b2": "13700.0", "Electronic fraction of thermal conductivity (\u03f0\u2091/\u03f0)": "0.604"}, {"doi": "10.1016/S0022-3697(96)00228-4", "Electrical resistivity (\u03a9cm)": "0.00333", "Seebeck coefficient (\u03bcCV/K)": "206.0", "ZT": "0.89", "formula": "Zn4Sb3", "comment": "", "synthesis": "melted, inert", "form": "polycrystalline", "temperature": "700", "author": "Caillat 1997", "Structure": "ICSD #52403, 300K", "marker": "{'radius': 2.676750207, 'lineColor': 'rgba(255,80,0,.8)', 'fillColor': 'rgba(255,80,0,0)'}", "Thermal conductivity (W/mK)": "0.693", "Average atomic mass (g/mol)": "89.54", "Scarcity (wt fraction/abundance)": "2919000.0", "HHI (production)": "5264.0", "HHI (reserves)": "2783.0", "Unit cell volume (\u212b\u00b3)": "1610.64", "Average atomic volume (\u212b\u00b3)": "25.566", "Atoms per unit cell": "63.0", "Electrical conductivity (\u03a9\u207b\u00b9 cm\u207b\u00b9)": "301.0", "Power Factor (W/(K\u00b2m))": "0.00127", "S\u00b2 (\u03bcV/K)\u00b2": "42400.0", "Electronic fraction of thermal conductivity (\u03f0\u2091/\u03f0)": "0.741"}, {"doi": "10.1109/ICT.1996.553263", "Electrical resistivity (\u03a9cm)": "0.00325", "Seebeck coefficient (\u03bcCV/K)": "166.0", "ZT": "0.59", "formula": "Ce1Fe2Co2Sb12", "comment": "", "synthesis": "combination of melting and powder metallurgy techniques", "form": "polycrystalline", "temperature": "700", "author": "Fleurial 1996", "Structure": "ICSD #96163, 300K", "marker": "{'radius': 1.7805415385, 'lineColor': 'rgba(153,153,153,.8)', 'fillColor': 'rgba(153,153,153,0)'}", "Thermal conductivity (W/mK)": "", "Average atomic mass (g/mol)": "107.69", "Scarcity (wt fraction/abundance)": "3994000.0", "HHI (production)": "7379.0", "HHI (reserves)": "3223.0", "Unit cell volume (\u212b\u00b3)": "747.0", "Average atomic volume (\u212b\u00b3)": "21.971", "Atoms per unit cell": "34.0", "Electrical conductivity (\u03a9\u207b\u00b9 cm\u207b\u00b9)": "308.0", "Power Factor (W/(K\u00b2m))": "0.000848", "S\u00b2 (\u03bcV/K)\u00b2": "27600.0", "Electronic fraction of thermal conductivity (\u03f0\u2091/\u03f0)": ""}, {"doi": "10.1109/ICT.1996.553263", "Electrical resistivity (\u03a9cm)": "0.00129", "Seebeck coefficient (\u03bcCV/K)": "176.0", "ZT": "1.68", "formula": "Ce1Fe3Co1Sb12", "comment": "", "synthesis": "combination of melting and powder metallurgy techniques", "form": "polycrystalline", "temperature": "700", "author": "Fleurial 1996", "Structure": "ICSD #96163, 300K", "marker": "{'radius': 5.0426046512, 'lineColor': 'rgba(153,153,153,.8)', 'fillColor': 'rgba(153,153,153,0)'}", "Thermal conductivity (W/mK)": "2.07", "Average atomic mass (g/mol)": "107.51", "Scarcity (wt fraction/abundance)": "4000000.0", "HHI (production)": "7367.0", "HHI (reserves)": "3185.0", "Unit cell volume (\u212b\u00b3)": "756.81", "Average atomic volume (\u212b\u00b3)": "22.259", "Atoms per unit cell": "34.0", "Electrical conductivity (\u03a9\u207b\u00b9 cm\u207b\u00b9)": "775.0", "Power Factor (W/(K\u00b2m))": "0.0024", "S\u00b2 (\u03bcV/K)\u00b2": "31000.0", "Electronic fraction of thermal conductivity (\u03f0\u2091/\u03f0)": "0.64"}, {"doi": "10.1109/ICT.1996.553263", "Electrical resistivity (\u03a9cm)": "0.00107", "Seebeck coefficient (\u03bcCV/K)": "158.0", "ZT": "1.63", "formula": "Ce1Fe3.5Co0.5Sb14", "comment": "", "synthesis": "combination of melting and powder metallurgy techniques", "form": "polycrystalline", "temperature": "700", "author": "Fleurial 1996", "Structure": "ICSD #96163, 300K", "marker": "{'radius': 4.8994766355, 'lineColor': 'rgba(153,153,153,.8)', 'fillColor': 'rgba(153,153,153,0)'}", "Thermal conductivity (W/mK)": "2.49", "Average atomic mass (g/mol)": "108.93", "Scarcity (wt fraction/abundance)": "4120000.0", "HHI (production)": "7425.0", "HHI (reserves)": "3195.0", "Unit cell volume (\u212b\u00b3)": "756.81", "Average atomic volume (\u212b\u00b3)": "22.259", "Atoms per unit cell": "34.0", "Electrical conductivity (\u03a9\u207b\u00b9 cm\u207b\u00b9)": "935.0", "Power Factor (W/(K\u00b2m))": "0.00233", "S\u00b2 (\u03bcV/K)\u00b2": "25000.0", "Electronic fraction of thermal conductivity (\u03f0\u2091/\u03f0)": "0.641"}, {"doi": "10.1109/ICT.1996.553263", "Electrical resistivity (\u03a9cm)": "0.000886", "Seebeck coefficient (\u03bcCV/K)": "127.0", "ZT": "1.27", "formula": "Ce1Fe4Sb12", "comment": "", "synthesis": "combination of melting and powder metallurgy techniques", "form": "polycrystalline", "temperature": "700", "author": "Fleurial 1996", "Structure": "ICSD #96163, 300K", "marker": "{'radius': 3.8229006772, 'lineColor': 'rgba(153,153,153,.8)', 'fillColor': 'rgba(153,153,153,0)'}", "Thermal conductivity (W/mK)": "1.703", "Average atomic mass (g/mol)": "107.33", "Scarcity (wt fraction/abundance)": "4005000.0", "HHI (production)": "7355.0", "HHI (reserves)": "3146.0", "Unit cell volume (\u212b\u00b3)": "762.5", "Average atomic volume (\u212b\u00b3)": "22.426", "Atoms per unit cell": "34.0", "Electrical conductivity (\u03a9\u207b\u00b9 cm\u207b\u00b9)": "1130.0", "Power Factor (W/(K\u00b2m))": "0.00182", "S\u00b2 (\u03bcV/K)\u00b2": "16100.0", "Electronic fraction of thermal conductivity (\u03f0\u2091/\u03f0)": "1.132"}, {"doi": "10.1021/cm200581k", "Electrical resistivity (\u03a9cm)": "0.033", "Seebeck coefficient (\u03bcCV/K)": "307.0", "ZT": "0.2", "formula": "Ag1Cr1Se2", "comment": "*res and seebeck 700K and 1000K values extrapolated from 600K", "synthesis": "solid state reaction, sealed", "form": "polycrystalline", "temperature": "700", "author": "Gascoin 2011", "Structure": "ICSD #68423, 295K", "marker": "{'radius': 0.6011220693, 'lineColor': 'rgba(2,102,7,.8)', 'fillColor': 'rgba(2,102,7,0)'}", "Thermal conductivity (W/mK)": "0.206", "Average atomic mass (g/mol)": "79.45", "Scarcity (wt fraction/abundance)": "14290000.0", "HHI (production)": "2031.0", "HHI (reserves)": "2077.0", "Unit cell volume (\u212b\u00b3)": "248.9", "Average atomic volume (\u212b\u00b3)": "20.742", "Atoms per unit cell": "12.0", "Electrical conductivity (\u03a9\u207b\u00b9 cm\u207b\u00b9)": "30.4", "Power Factor (W/(K\u00b2m))": "0.000286", "S\u00b2 (\u03bcV/K)\u00b2": "94100.0", "Electronic fraction of thermal conductivity (\u03f0\u2091/\u03f0)": "0.253"}, {"doi": "10.1007/s11664-009-0815-2", "Electrical resistivity (\u03a9cm)": "0.041", "Seebeck coefficient (\u03bcCV/K)": "-181.0", "ZT": "0.06", "formula": "Zn0.9975Al0.0025O1", "comment": "", "synthesis": "solid state reaction, vacuum", "form": "polycrystalline", "temperature": "700", "author": "Guilmeau 2009", "Structure": "ICSD #26170, 295K", "marker": "{'radius': 0.9, 'lineColor': 'rgba(3,63,140,.8)', 'fillColor': 'rgba(3,63,140,0)'}", "Thermal conductivity (W/mK)": "", "Average atomic mass (g/mol)": "40.64", "Scarcity (wt fraction/abundance)": "10770.0", "HHI (production)": "1363.0", "HHI (reserves)": "1620.0", "Unit cell volume (\u212b\u00b3)": "47.62", "Average atomic volume (\u212b\u00b3)": "11.905", "Atoms per unit cell": "4.0", "Electrical conductivity (\u03a9\u207b\u00b9 cm\u207b\u00b9)": "24.2", "Power Factor (W/(K\u00b2m))": "7.92e-05", "S\u00b2 (\u03bcV/K)\u00b2": "32700.0", "Electronic fraction of thermal conductivity (\u03f0\u2091/\u03f0)": ""}, {"doi": "10.1007/s11664-009-0815-2", "Electrical resistivity (\u03a9cm)": "0.015", "Seebeck coefficient (\u03bcCV/K)": "-163.0", "ZT": "0.12", "formula": "Zn0.995Al0.005O1", "comment": "", "synthesis": "solid state reaction, vacuum", "form": "polycrystalline", "temperature": "700", "author": "Guilmeau 2009", "Structure": "ICSD #26170, 295K", "marker": "{'radius': 0.3612280961, 'lineColor': 'rgba(3,63,140,.8)', 'fillColor': 'rgba(3,63,140,0)'}", "Thermal conductivity (W/mK)": "", "Average atomic mass (g/mol)": "40.59", "Scarcity (wt fraction/abundance)": "10760.0", "HHI (production)": "1362.0", "HHI (reserves)": "1619.0", "Unit cell volume (\u212b\u00b3)": "47.62", "Average atomic volume (\u212b\u00b3)": "11.905", "Atoms per unit cell": "4.0", "Electrical conductivity (\u03a9\u207b\u00b9 cm\u207b\u00b9)": "64.8", "Power Factor (W/(K\u00b2m))": "0.000172", "S\u00b2 (\u03bcV/K)\u00b2": "26500.0", "Electronic fraction of thermal conductivity (\u03f0\u2091/\u03f0)": ""}, {"doi": "10.1007/s11664-009-0815-2", "Electrical resistivity (\u03a9cm)": "0.011", "Seebeck coefficient (\u03bcCV/K)": "-155.0", "ZT": "0.15", "formula": "Zn0.9925Al0.0075O1", "comment": "", "synthesis": "solid state reaction, vacuum", "form": "polycrystalline", "temperature": "700", "author": "Guilmeau 2009", "Structure": "ICSD #26170, 295K", "marker": "{'radius': 0.4518425937, 'lineColor': 'rgba(3,63,140,.8)', 'fillColor': 'rgba(3,63,140,0)'}", "Thermal conductivity (W/mK)": "", "Average atomic mass (g/mol)": "40.55", "Scarcity (wt fraction/abundance)": "10740.0", "HHI (production)": "1362.0", "HHI (reserves)": "1618.0", "Unit cell volume (\u212b\u00b3)": "47.62", "Average atomic volume (\u212b\u00b3)": "11.905", "Atoms per unit cell": "4.0", "Electrical conductivity (\u03a9\u207b\u00b9 cm\u207b\u00b9)": "90.1", "Power Factor (W/(K\u00b2m))": "0.000215", "S\u00b2 (\u03bcV/K)\u00b2": "23900.0", "Electronic fraction of thermal conductivity (\u03f0\u2091/\u03f0)": ""}, {"doi": "10.1007/s11664-009-0815-2", "Electrical resistivity (\u03a9cm)": "0.00796", "Seebeck coefficient (\u03bcCV/K)": "-147.0", "ZT": "0.19", "formula": "Zn0.99Al0.01O1", "comment": "", "synthesis": "solid state reaction, vacuum", "form": "polycrystalline", "temperature": "700", "author": "Guilmeau 2009", "Structure": "ICSD #26170, 295K", "marker": "{'radius': 0.5704415472, 'lineColor': 'rgba(3,63,140,.8)', 'fillColor': 'rgba(3,63,140,0)'}", "Thermal conductivity (W/mK)": "", "Average atomic mass (g/mol)": "40.5", "Scarcity (wt fraction/abundance)": "10730.0", "HHI (production)": "1362.0", "HHI (reserves)": "1616.0", "Unit cell volume (\u212b\u00b3)": "47.62", "Average atomic volume (\u212b\u00b3)": "11.905", "Atoms per unit cell": "4.0", "Electrical conductivity (\u03a9\u207b\u00b9 cm\u207b\u00b9)": "126.0", "Power Factor (W/(K\u00b2m))": "0.000272", "S\u00b2 (\u03bcV/K)\u00b2": "21600.0", "Electronic fraction of thermal conductivity (\u03f0\u2091/\u03f0)": ""}, {"doi": "10.1007/s11664-009-0815-2", "Electrical resistivity (\u03a9cm)": "0.022", "Seebeck coefficient (\u03bcCV/K)": "-178.0", "ZT": "0.1", "formula": "Zn0.97Al0.03O1", "comment": "", "synthesis": "solid state reaction, vacuum", "form": "polycrystalline", "temperature": "700", "author": "Guilmeau 2009", "Structure": "ICSD #26170, 295K", "marker": "{'radius': 0.9, 'lineColor': 'rgba(3,63,140,.8)', 'fillColor': 'rgba(3,63,140,0)'}", "Thermal conductivity (W/mK)": "", "Average atomic mass (g/mol)": "40.11", "Scarcity (wt fraction/abundance)": "10610.0", "HHI (production)": "1360.0", "HHI (reserves)": "1608.0", "Unit cell volume (\u212b\u00b3)": "47.62", "Average atomic volume (\u212b\u00b3)": "11.905", "Atoms per unit cell": "4.0", "Electrical conductivity (\u03a9\u207b\u00b9 cm\u207b\u00b9)": "45.2", "Power Factor (W/(K\u00b2m))": "0.000143", "S\u00b2 (\u03bcV/K)\u00b2": "31500.0", "Electronic fraction of thermal conductivity (\u03f0\u2091/\u03f0)": ""}, {"doi": "10.1016/j.progsolidstchem.2007.01.027", "Electrical resistivity (\u03a9cm)": "0.034", "Seebeck coefficient (\u03bcCV/K)": "-58.0", "ZT": "0.0071", "formula": "Sr1Mn0.98Mo0.02O3", "comment": "", "synthesis": "solid state reaction, air", "form": "polycrystalline", "temperature": "700", "author": "Hebert 2007", "Structure": "ICSD #157935, 350K", "marker": "{'radius': 0.9, 'lineColor': 'rgba(3,63,140,.8)', 'fillColor': 'rgba(3,63,140,0)'}", "Thermal conductivity (W/mK)": "", "Average atomic mass (g/mol)": "38.28", "Scarcity (wt fraction/abundance)": "10260.0", "HHI (production)": "2511.0", "HHI (reserves)": "2055.0", "Unit cell volume (\u212b\u00b3)": "234.85", "Average atomic volume (\u212b\u00b3)": "11.742", "Atoms per unit cell": "20.0", "Electrical conductivity (\u03a9\u207b\u00b9 cm\u207b\u00b9)": "29.8", "Power Factor (W/(K\u00b2m))": "1.01e-05", "S\u00b2 (\u03bcV/K)\u00b2": "3400.0", "Electronic fraction of thermal conductivity (\u03f0\u2091/\u03f0)": ""}, {"doi": "10.1016/j.progsolidstchem.2007.01.027", "Electrical resistivity (\u03a9cm)": "0.017", "Seebeck coefficient (\u03bcCV/K)": "-89.0", "ZT": "0.03", "formula": "Sr1Mn0.96Mo0.04O3", "comment": "", "synthesis": "solid state reaction, air", "form": "polycrystalline", "temperature": "700", "author": "Hebert 2007", "Structure": "ICSD #157935, 350K", "marker": "{'radius': 0.9, 'lineColor': 'rgba(3,63,140,.8)', 'fillColor': 'rgba(3,63,140,0)'}", "Thermal conductivity (W/mK)": "", "Average atomic mass (g/mol)": "38.44", "Scarcity (wt fraction/abundance)": "18890.0", "HHI (production)": "2515.0", "HHI (reserves)": "2089.0", "Unit cell volume (\u212b\u00b3)": "234.85", "Average atomic volume (\u212b\u00b3)": "11.742", "Atoms per unit cell": "20.0", "Electrical conductivity (\u03a9\u207b\u00b9 cm\u207b\u00b9)": "57.5", "Power Factor (W/(K\u00b2m))": "4.51e-05", "S\u00b2 (\u03bcV/K)\u00b2": "7850.0", "Electronic fraction of thermal conductivity (\u03f0\u2091/\u03f0)": ""}, {"doi": "10.1063/1.2828713", "Electrical resistivity (\u03a9cm)": "0.00203", "Seebeck coefficient (\u03bcCV/K)": "-168.0", "ZT": "0.97", "formula": "Nb1Co1Sn1", "comment": "", "synthesis": "Floating zone melting", "form": "single crystal", "temperature": "700", "author": "Kimura 2008", "Structure": "ICSD #102553, 300K", "marker": "{'radius': 2.9217355237, 'lineColor': 'rgba(115,44,123,.8)', 'fillColor': 'rgba(115,44,123,0)'}", "Thermal conductivity (W/mK)": "9.741", "Average atomic mass (g/mol)": "90.18", "Scarcity (wt fraction/abundance)": "221500.0", "HHI (production)": "4729.0", "HHI (reserves)": "4317.0", "Unit cell volume (\u212b\u00b3)": "210.86", "Average atomic volume (\u212b\u00b3)": "17.572", "Atoms per unit cell": "12.0", "Electrical conductivity (\u03a9\u207b\u00b9 cm\u207b\u00b9)": "493.0", "Power Factor (W/(K\u00b2m))": "0.00139", "S\u00b2 (\u03bcV/K)\u00b2": "28200.0", "Electronic fraction of thermal conductivity (\u03f0\u2091/\u03f0)": "0.086"}, {"doi": "10.1063/1.2828713", "Electrical resistivity (\u03a9cm)": "0.00234", "Seebeck coefficient (\u03bcCV/K)": "-237.0", "ZT": "1.68", "formula": "Nb1Co1.05Sn1", "comment": "", "synthesis": "Floating zone melting", "form": "single crystal", "temperature": "700", "author": "Kimura 2008", "Structure": "ICSD #102553, 300K", "marker": "{'radius': 5.0397716576, 'lineColor': 'rgba(115,44,123,.8)', 'fillColor': 'rgba(115,44,123,0)'}", "Thermal conductivity (W/mK)": "7.232", "Average atomic mass (g/mol)": "89.67", "Scarcity (wt fraction/abundance)": "219500.0", "HHI (production)": "4711.0", "HHI (reserves)": "4299.0", "Unit cell volume (\u212b\u00b3)": "210.86", "Average atomic volume (\u212b\u00b3)": "17.572", "Atoms per unit cell": "12.0", "Electrical conductivity (\u03a9\u207b\u00b9 cm\u207b\u00b9)": "428.0", "Power Factor (W/(K\u00b2m))": "0.0024", "S\u00b2 (\u03bcV/K)\u00b2": "56100.0", "Electronic fraction of thermal conductivity (\u03f0\u2091/\u03f0)": "0.101"}, {"doi": "10.1063/1.2828713", "Electrical resistivity (\u03a9cm)": "0.00184", "Seebeck coefficient (\u03bcCV/K)": "-189.0", "ZT": "1.36", "formula": "Nb1Co1.10Sn1", "comment": "", "synthesis": "Floating zone melting", "form": "single crystal", "temperature": "700", "author": "Kimura 2008", "Structure": "ICSD #102553, 300K", "marker": "{'radius': 4.0778498956, 'lineColor': 'rgba(115,44,123,.8)', 'fillColor': 'rgba(115,44,123,0)'}", "Thermal conductivity (W/mK)": "6.232", "Average atomic mass (g/mol)": "89.17", "Scarcity (wt fraction/abundance)": "217500.0", "HHI (production)": "4693.0", "HHI (reserves)": "4281.0", "Unit cell volume (\u212b\u00b3)": "210.86", "Average atomic volume (\u212b\u00b3)": "17.572", "Atoms per unit cell": "12.0", "Electrical conductivity (\u03a9\u207b\u00b9 cm\u207b\u00b9)": "543.0", "Power Factor (W/(K\u00b2m))": "0.00194", "S\u00b2 (\u03bcV/K)\u00b2": "35800.0", "Electronic fraction of thermal conductivity (\u03f0\u2091/\u03f0)": "0.149"}, {"doi": "10.1063/1.1687532", "Electrical resistivity (\u03a9cm)": "0.089", "Seebeck coefficient (\u03bcCV/K)": "8.0", "ZT": "5.05e-05", "formula": "Ca1Mn7O12", "comment": "", "synthesis": "solid state reaction, air", "form": "polycrystalline", "temperature": "700", "author": "Kobayashi 2004", "Structure": "ICSD #200971, 300K", "marker": "{'radius': 0.9, 'lineColor': 'rgba(179,16,12,.8)', 'fillColor': 'rgba(179,16,12,0)'}", "Thermal conductivity (W/mK)": "", "Average atomic mass (g/mol)": "30.83", "Scarcity (wt fraction/abundance)": "636.4", "HHI (production)": "1400.0", "HHI (reserves)": "1370.0", "Unit cell volume (\u212b\u00b3)": "598.91", "Average atomic volume (\u212b\u00b3)": "9.982", "Atoms per unit cell": "60.0", "Electrical conductivity (\u03a9\u207b\u00b9 cm\u207b\u00b9)": "11.2", "Power Factor (W/(K\u00b2m))": "7.21e-08", "S\u00b2 (\u03bcV/K)\u00b2": "64.4", "Electronic fraction of thermal conductivity (\u03f0\u2091/\u03f0)": ""}, {"doi": "10.1063/1.1687532", "Electrical resistivity (\u03a9cm)": "0.05", "Seebeck coefficient (\u03bcCV/K)": "-15.0", "ZT": "0.000329", "formula": "Ca1Mn6.5Cu0.5O12", "comment": "", "synthesis": "solid state reaction, air", "form": "polycrystalline", "temperature": "700", "author": "Kobayashi 2004", "Structure": "ICSD #200971, 300K", "marker": "{'radius': 0.9, 'lineColor': 'rgba(179,16,12,.8)', 'fillColor': 'rgba(179,16,12,0)'}", "Thermal conductivity (W/mK)": "", "Average atomic mass (g/mol)": "31.05", "Scarcity (wt fraction/abundance)": "1387.0", "HHI (production)": "1401.0", "HHI (reserves)": "1359.0", "Unit cell volume (\u212b\u00b3)": "598.91", "Average atomic volume (\u212b\u00b3)": "9.982", "Atoms per unit cell": "60.0", "Electrical conductivity (\u03a9\u207b\u00b9 cm\u207b\u00b9)": "20.0", "Power Factor (W/(K\u00b2m))": "4.7e-07", "S\u00b2 (\u03bcV/K)\u00b2": "235.0", "Electronic fraction of thermal conductivity (\u03f0\u2091/\u03f0)": ""}, {"doi": "10.1063/1.1687532", "Electrical resistivity (\u03a9cm)": "0.033", "Seebeck coefficient (\u03bcCV/K)": "-27.0", "ZT": "0.0016", "formula": "Ca1Mn6Cu1O12", "comment": "", "synthesis": "solid state reaction, air", "form": "polycrystalline", "temperature": "700", "author": "Kobayashi 2004", "Structure": "ICSD #200971, 300K", "marker": "{'radius': 0.9, 'lineColor': 'rgba(179,16,12,.8)', 'fillColor': 'rgba(179,16,12,0)'}", "Thermal conductivity (W/mK)": "", "Average atomic mass (g/mol)": "31.26", "Scarcity (wt fraction/abundance)": "2126.0", "HHI (production)": "1401.0", "HHI (reserves)": "1348.0", "Unit cell volume (\u212b\u00b3)": "598.91", "Average atomic volume (\u212b\u00b3)": "9.982", "Atoms per unit cell": "60.0", "Electrical conductivity (\u03a9\u207b\u00b9 cm\u207b\u00b9)": "30.6", "Power Factor (W/(K\u00b2m))": "2.29e-06", "S\u00b2 (\u03bcV/K)\u00b2": "747.0", "Electronic fraction of thermal conductivity (\u03f0\u2091/\u03f0)": ""}, {"doi": "10.1063/1.1687532", "Electrical resistivity (\u03a9cm)": "1.167", "Seebeck coefficient (\u03bcCV/K)": "-30.0", "ZT": "5.46e-05", "formula": "Li1Mn2O4", "comment": "", "synthesis": "solid state reaction, air", "form": "polycrystalline", "temperature": "700", "author": "Kobayashi 2004", "Structure": "ICSD #89459, 300K", "marker": "{'radius': 0.9, 'lineColor': 'rgba(179,16,12,.8)', 'fillColor': 'rgba(179,16,12,0)'}", "Thermal conductivity (W/mK)": "", "Average atomic mass (g/mol)": "25.83", "Scarcity (wt fraction/abundance)": "2694.0", "HHI (production)": "1254.0", "HHI (reserves)": "1425.0", "Unit cell volume (\u212b\u00b3)": "555.64", "Average atomic volume (\u212b\u00b3)": "9.922", "Atoms per unit cell": "56.0", "Electrical conductivity (\u03a9\u207b\u00b9 cm\u207b\u00b9)": "0.857", "Power Factor (W/(K\u00b2m))": "7.8e-08", "S\u00b2 (\u03bcV/K)\u00b2": "911.0", "Electronic fraction of thermal conductivity (\u03f0\u2091/\u03f0)": ""}, {"doi": "10.1063/1.1687532", "Electrical resistivity (\u03a9cm)": "0.016", "Seebeck coefficient (\u03bcCV/K)": "-23.0", "ZT": "0.00239", "formula": "Pr0.5Ca0.5Mn1O3", "comment": "", "synthesis": "solid state reaction, air", "form": "polycrystalline", "temperature": "700", "author": "Kobayashi 2004", "Structure": "ICSD #85650, 300K", "marker": "{'radius': 0.9, 'lineColor': 'rgba(179,16,12,.8)', 'fillColor': 'rgba(179,16,12,0)'}", "Thermal conductivity (W/mK)": "", "Average atomic mass (g/mol)": "38.69", "Scarcity (wt fraction/abundance)": "40990.0", "HHI (production)": "4428.0", "HHI (reserves)": "1928.0", "Unit cell volume (\u212b\u00b3)": "221.92", "Average atomic volume (\u212b\u00b3)": "11.096", "Atoms per unit cell": "20.0", "Electrical conductivity (\u03a9\u207b\u00b9 cm\u207b\u00b9)": "62.1", "Power Factor (W/(K\u00b2m))": "3.41e-06", "S\u00b2 (\u03bcV/K)\u00b2": "549.0", "Electronic fraction of thermal
