Repository: MasterAI-EAM/Darwin

# Darwin: A Tailored GPT for the Scientific Domain 🇦🇺
**Organization: [University of New South Wales（UNSW) AI4Science](https://www.masterai.com.au) & [GreenDynamics AI](https://www.greendynamics.com.au)**

Darwin is an open-source project dedicated to pretrain and fine-tune the LLaMA model on scientific literature and datasets. Specifically designed for the scientific domain with an emphasis on materials science, chemistry, and physics, Darwin integrates structured and unstructured scientific knowledge to enhance the efficacy of language models in scientific research.

File: dataset/Experimental thermoelectric properties 2013/MRL_all_raw_data.json (part 18 of 27)
conductivity (\u03f0\u2091/\u03f0)": ""}, {"doi": "10.1016/S0925-8388(02)01002-2", "Electrical resistivity (\u03a9cm)": "0.000715", "Seebeck coefficient (\u03bcCV/K)": "17.0", "ZT": "0.03", "formula": "Mo3Te4", "comment": "", "synthesis": "solid state reaction, vacuum", "form": "polycrystalline", "temperature": "700", "author": "Kurosaki 2003", "Structure": "ICSD #644477, 300K", "marker": "{'radius': 0.9, 'lineColor': 'rgba(2,102,7,.8)', 'fillColor': 'rgba(2,102,7,0)'}", "Thermal conductivity (W/mK)": "4.452", "Average atomic mass (g/mol)": "114.04", "Scarcity (wt fraction/abundance)": "639700000.0", "HHI (production)": "2718.0", "HHI (reserves)": "5052.0", "Unit cell volume (\u212b\u00b3)": "1039.77", "Average atomic volume (\u212b\u00b3)": "24.756", "Atoms per unit cell": "42.0", "Electrical conductivity (\u03a9\u207b\u00b9 cm\u207b\u00b9)": "1400.0", "Power Factor (W/(K\u00b2m))": "3.84e-05", "S\u00b2 (\u03bcV/K)\u00b2": "274.0", "Electronic fraction of thermal conductivity (\u03f0\u2091/\u03f0)": "0.537"}, {"doi": "10.1016/S0925-8388(02)01002-2", "Electrical resistivity (\u03a9cm)": "0.000817", "Seebeck coefficient (\u03bcCV/K)": "14.0", "ZT": "0.02", "formula": "Mo6Te7S1", "comment": "", "synthesis": "solid state reaction, vacuum", "form": "polycrystalline", "temperature": "700", "author": "Kurosaki 2003", "Structure": "ICSD #644477, 300K", "marker": "{'radius': 0.9, 'lineColor': 'rgba(2,102,7,.8)', 'fillColor': 'rgba(2,102,7,0)'}", "Thermal conductivity (W/mK)": "3.978", "Average atomic mass (g/mol)": "107.22", "Scarcity (wt fraction/abundance)": "595400000.0", "HHI (production)": "2661.0", "HHI (reserves)": "4975.0", "Unit cell volume (\u212b\u00b3)": "1039.77", "Average atomic volume (\u212b\u00b3)": "24.756", "Atoms per unit cell": "42.0", "Electrical conductivity (\u03a9\u207b\u00b9 cm\u207b\u00b9)": "1220.0", "Power Factor (W/(K\u00b2m))": "2.39e-05", "S\u00b2 (\u03bcV/K)\u00b2": "195.0", "Electronic fraction of thermal conductivity (\u03f0\u2091/\u03f0)": "0.525"}, {"doi": "10.1016/S0925-8388(02)01002-2", "Electrical resistivity (\u03a9cm)": "0.000946", "Seebeck coefficient (\u03bcCV/K)": "12.0", "ZT": "0.01", "formula": "Mo6Te6S2", "comment": "", "synthesis": "solid state reaction, vacuum", "form": "polycrystalline", "temperature": "700", "author": "Kurosaki 2003", "Structure": "ICSD #644477, 300K", "marker": "{'radius': 0.9, 'lineColor': 'rgba(2,102,7,.8)', 'fillColor': 'rgba(2,102,7,0)'}", "Thermal conductivity (W/mK)": "2.931", "Average atomic mass (g/mol)": "100.39", "Scarcity (wt fraction/abundance)": "545100000.0", "HHI (production)": "2596.0", "HHI (reserves)": "4888.0", "Unit cell volume (\u212b\u00b3)": "1039.77", "Average atomic volume (\u212b\u00b3)": "24.756", "Atoms per unit cell": "42.0", "Electrical conductivity (\u03a9\u207b\u00b9 cm\u207b\u00b9)": "1060.0", "Power Factor (W/(K\u00b2m))": "1.44e-05", "S\u00b2 (\u03bcV/K)\u00b2": "137.0", "Electronic fraction of thermal conductivity (\u03f0\u2091/\u03f0)": "0.616"}, {"doi": "10.1109/ICT.2006.331289", "Electrical resistivity (\u03a9cm)": "0.00392", "Seebeck coefficient (\u03bcCV/K)": "203.0", "ZT": "0.74", "formula": "Cu1Rh0.9Mg0.1O2", "comment": "", "synthesis": "solid state reaction, air", "form": "polycrystalline", "temperature": "700", "author": "Kuriyama 2006", "Structure": "ICSD #29214, 300K", "marker": "{'radius': 2.2076547436, 'lineColor': 'rgba(26,191,191,.8)', 'fillColor': 'rgba(26,191,191,0)'}", "Thermal conductivity (W/mK)": "10.01", "Average atomic mass (g/mol)": "47.65", "Scarcity (wt fraction/abundance)": "485900000.0", "HHI (production)": "2250.0", "HHI (reserves)": "4486.0", "Unit cell volume (\u212b\u00b3)": "140.56", "Average atomic volume (\u212b\u00b3)": "11.713", "Atoms per unit cell": "12.0", "Electrical conductivity (\u03a9\u207b\u00b9 cm\u207b\u00b9)": "255.0", "Power Factor (W/(K\u00b2m))": "0.00105", "S\u00b2 (\u03bcV/K)\u00b2": "41200.0", "Electronic fraction of thermal conductivity (\u03f0\u2091/\u03f0)": "0.044"}, {"doi": "10.1063/1.3117943", "Electrical resistivity (\u03a9cm)": "0.00865", "Seebeck coefficient (\u03bcCV/K)": "-110.0", "ZT": "0.1", "formula": "Sr2Ti0.8Nb0.2O4", "comment": "", "synthesis": "solid state reaction, Ar", "form": "polycrystalline", "temperature": "700", "author": "Wang 2009", "Structure": "ICSD #162886, 300K", "marker": "{'radius': 0.9, 'lineColor': 'rgba(3,63,140,.8)', 'fillColor': 'rgba(3,63,140,0)'}", "Thermal conductivity (W/mK)": "2.48", "Average atomic mass (g/mol)": "42.3", "Scarcity (wt fraction/abundance)": "5035.0", "HHI (production)": "3261.0", "HHI (reserves)": "2636.0", "Unit cell volume (\u212b\u00b3)": "187.0", "Average atomic volume (\u212b\u00b3)": "13.357", "Atoms per unit cell": "14.0", "Electrical conductivity (\u03a9\u207b\u00b9 cm\u207b\u00b9)": "116.0", "Power Factor (W/(K\u00b2m))": "0.000141", "S\u00b2 (\u03bcV/K)\u00b2": "12200.0", "Electronic fraction of thermal conductivity (\u03f0\u2091/\u03f0)": "0.08"}, {"doi": "10.1063/1.3117943", "Electrical resistivity (\u03a9cm)": "0.00429", "Seebeck coefficient (\u03bcCV/K)": "-98.0", "ZT": "0.16", "formula": "Sr3Ti1.6Nb0.4O7", "comment": "", "synthesis": "solid state reaction, Ar", "form": "polycrystalline", "temperature": "700", "author": "Wang 2009", "Structure": "ICSD #162886, 300K", "marker": "{'radius': 0.4728052077, 'lineColor': 'rgba(3,63,140,.8)', 'fillColor': 'rgba(3,63,140,0)'}", "Thermal conductivity (W/mK)": "2.72", "Average atomic mass (g/mol)": "40.72", "Scarcity (wt fraction/abundance)": "5611.0", "HHI (production)": "3187.0", "HHI (reserves)": "2641.0", "Unit cell volume (\u212b\u00b3)": "305.0", "Average atomic volume (\u212b\u00b3)": "12.708", "Atoms per unit cell": "24.0", "Electrical conductivity (\u03a9\u207b\u00b9 cm\u207b\u00b9)": "233.0", "Power Factor (W/(K\u00b2m))": "0.000225", "S\u00b2 (\u03bcV/K)\u00b2": "9660.0", "Electronic fraction of thermal conductivity (\u03f0\u2091/\u03f0)": "0.146"}, {"doi": "10.1063/1.3117943", "Electrical resistivity (\u03a9cm)": "0.00171", "Seebeck coefficient (\u03bcCV/K)": "-110.0", "ZT": "0.5", "formula": "Sr1Ti0.8Nb0.2O3", "comment": "", "synthesis": "solid state reaction, Ar", "form": "polycrystalline", "temperature": "700", "author": "Wang 2009", "Structure": "ICSD #162889, 15K", "marker": "{'radius': 1.486485, 'lineColor': 'rgba(3,63,140,.8)', 'fillColor': 'rgba(3,63,140,0)'}", "Thermal conductivity (W/mK)": "4.92", "Average atomic mass (g/mol)": "38.5", "Scarcity (wt fraction/abundance)": "6498.0", "HHI (production)": "3072.0", "HHI (reserves)": "2648.0", "Unit cell volume (\u212b\u00b3)": "240.63", "Average atomic volume (\u212b\u00b3)": "12.032", "Atoms per unit cell": "20.0", "Electrical conductivity (\u03a9\u207b\u00b9 cm\u207b\u00b9)": "585.0", "Power Factor (W/(K\u00b2m))": "0.000708", "S\u00b2 (\u03bcV/K)\u00b2": "12100.0", "Electronic fraction of thermal conductivity (\u03f0\u2091/\u03f0)": "0.203"}, {"doi": "10.1016/S0925-8388(02)00972-6", "Electrical resistivity (\u03a9cm)": "0.00918", "Seebeck coefficient (\u03bcCV/K)": "-251.0", "ZT": "0.48", "formula": "Sr0.95La0.05Ti1O3", "comment": "", "synthesis": "solid state reaction, Ar", "form": "polycrystalline", "temperature": "700", "author": "Muta 2003", "Structure": "ICSD #65091, 300K", "marker": "{'radius': 1.4417224441, 'lineColor': 'rgba(3,63,140,.8)', 'fillColor': 'rgba(3,63,140,0)'}", "Thermal conductivity (W/mK)": "", "Average atomic mass (g/mol)": "37.21", "Scarcity (wt fraction/abundance)": "2291.0", "HHI (production)": "2640.0", "HHI (reserves)": "1987.0", "Unit cell volume (\u212b\u00b3)": "59.83", "Average atomic volume (\u212b\u00b3)": "11.966", "Atoms per unit cell": "5.0", "Electrical conductivity (\u03a9\u207b\u00b9 cm\u207b\u00b9)": "109.0", "Power Factor (W/(K\u00b2m))": "0.000687", "S\u00b2 (\u03bcV/K)\u00b2": "63000.0", "Electronic fraction of thermal conductivity (\u03f0\u2091/\u03f0)": ""}, {"doi": "10.1016/S0925-8388(02)00972-6", "Electrical resistivity (\u03a9cm)": "0.00366", "Seebeck coefficient (\u03bcCV/K)": "-179.0", "ZT": "0.61", "formula": "Sr0.9La0.1Ti1O3", "comment": "", "synthesis": "solid state reaction, Ar", "form": "polycrystalline", "temperature": "700", "author": "Muta 2003", "Structure": "ICSD #65091, 300K", "marker": "{'radius': 1.8389560274, 'lineColor': 'rgba(3,63,140,.8)', 'fillColor': 'rgba(3,63,140,0)'}", "Thermal conductivity (W/mK)": "3.83", "Average atomic mass (g/mol)": "37.72", "Scarcity (wt fraction/abundance)": "3205.0", "HHI (production)": "2856.0", "HHI (reserves)": "2006.0", "Unit cell volume (\u212b\u00b3)": "59.83", "Average atomic volume (\u212b\u00b3)": "11.966", "Atoms per unit cell": "5.0", "Electrical conductivity (\u03a9\u207b\u00b9 cm\u207b\u00b9)": "273.0", "Power Factor (W/(K\u00b2m))": "0.000876", "S\u00b2 (\u03bcV/K)\u00b2": "32000.0", "Electronic fraction of thermal conductivity (\u03f0\u2091/\u03f0)": "0.122"}, {"doi": "10.1016/S0925-8388(02)00972-6", "Electrical resistivity (\u03a9cm)": "0.00119", "Seebeck coefficient (\u03bcCV/K)": "-113.0", "ZT": "0.75", "formula": "Sr0.8La0.2Ti1O3", "comment": "", "synthesis": "solid state reaction, Ar", "form": "polycrystalline", "temperature": "700", "author": "Muta 2003", "Structure": "ICSD #65094, 300K", "marker": "{'radius': 2.2494590572, 'lineColor': 'rgba(3,63,140,.8)', 'fillColor': 'rgba(3,63,140,0)'}", "Thermal conductivity (W/mK)": "", "Average atomic mass (g/mol)": "38.75", "Scarcity (wt fraction/abundance)": "4961.0", "HHI (production)": "3271.0", "HHI (reserves)": "2041.0", "Unit cell volume (\u212b\u00b3)": "60.0", "Average atomic volume (\u212b\u00b3)": "12.0", "Atoms per unit cell": "5.0", "Electrical conductivity (\u03a9\u207b\u00b9 cm\u207b\u00b9)": "839.0", "Power Factor (W/(K\u00b2m))": "0.00107", "S\u00b2 (\u03bcV/K)\u00b2": "12800.0", "Electronic fraction of thermal conductivity (\u03f0\u2091/\u03f0)": ""}, {"doi": "10.1016/j.jallcom.2008.02.041", "Electrical resistivity (\u03a9cm)": "0.00276", "Seebeck coefficient (\u03bcCV/K)": "-255.0", "ZT": "1.65", "formula": "Ti1Ni1Sn1", "comment": "", "synthesis": "arc-melted, vacuum", "form": "polycrystalline", "temperature": "700", "author": "Muta 2009", "Structure": "ICSD #174568, 300K", "marker": "{'radius': 4.9479358135, 'lineColor': 'rgba(115,44,123,.8)', 'fillColor': 'rgba(115,44,123,0)'}", "Thermal conductivity (W/mK)": "4.552", "Average atomic mass (g/mol)": "75.09", "Scarcity (wt fraction/abundance)": "236400.0", "HHI (production)": "1861.0", "HHI (reserves)": "1579.0", "Unit cell volume (\u212b\u00b3)": "208.21", "Average atomic volume (\u212b\u00b3)": "17.351", "Atoms per unit cell": "12.0", "Electrical conductivity (\u03a9\u207b\u00b9 cm\u207b\u00b9)": "362.0", "Power Factor (W/(K\u00b2m))": "0.00236", "S\u00b2 (\u03bcV/K)\u00b2": "65100.0", "Electronic fraction of thermal conductivity (\u03f0\u2091/\u03f0)": "0.136"}, {"doi": "10.1016/j.jallcom.2008.02.041", "Electrical resistivity (\u03a9cm)": "0.00128", "Seebeck coefficient (\u03bcCV/K)": "-211.0", "ZT": "2.45", "formula": "Ti0.99Nb0.01Ni1Sn1", "comment": "", "synthesis": "arc-melted, vacuum", "form": "polycrystalline", "temperature": "700", "author": "Muta 2009", "Structure": "ICSD #174568, 300K", "marker": "{'radius': 7.3506259372, 'lineColor': 'rgba(115,44,123,.8)', 'fillColor': 'rgba(115,44,123,0)'}", "Thermal conductivity (W/mK)": "4.818", "Average atomic mass (g/mol)": "75.24", "Scarcity (wt fraction/abundance)": "236100.0", "HHI (production)": "1890.0", "HHI (reserves)": "1609.0", "Unit cell volume (\u212b\u00b3)": "208.21", "Average atomic volume (\u212b\u00b3)": "17.351", "Atoms per unit cell": "12.0", "Electrical conductivity (\u03a9\u207b\u00b9 cm\u207b\u00b9)": "784.0", "Power Factor (W/(K\u00b2m))": "0.0035", "S\u00b2 (\u03bcV/K)\u00b2": "44600.0", "Electronic fraction of thermal conductivity (\u03f0\u2091/\u03f0)": "0.278"}, {"doi": "10.1016/j.jallcom.2008.02.041", "Electrical resistivity (\u03a9cm)": "0.000908", "Seebeck coefficient (\u03bcCV/K)": "-189.0", "ZT": "2.74", "formula": "Ti0.98Nb0.02Ni1Sn1", "comment": "", "synthesis": "arc-melted, vacuum", "form": "polycrystalline", "temperature": "700", "author": "Muta 2009", "Structure": "ICSD #174568, 300K", "marker": "{'radius': 8.2230419875, 'lineColor': 'rgba(115,44,123,.8)', 'fillColor': 'rgba(115,44,123,0)'}", "Thermal conductivity (W/mK)": "5.085", "Average atomic mass (g/mol)": "75.39", "Scarcity (wt fraction/abundance)": "235900.0", "HHI (production)": "1918.0", "HHI (reserves)": "1638.0", "Unit cell volume (\u212b\u00b3)": "208.21", "Average atomic volume (\u212b\u00b3)": "17.351", "Atoms per unit cell": "12.0", "Electrical conductivity (\u03a9\u207b\u00b9 cm\u207b\u00b9)": "1100.0", "Power Factor (W/(K\u00b2m))": "0.00392", "S\u00b2 (\u03bcV/K)\u00b2": "35500.0", "Electronic fraction of thermal conductivity (\u03f0\u2091/\u03f0)": "0.37"}, {"doi": "10.1016/j.jallcom.2008.02.041", "Electrical resistivity (\u03a9cm)": "0.000567", "Seebeck coefficient (\u03bcCV/K)": "-146.0", "ZT": "2.64", "formula": "Ti0.95Nb0.05Ni1Sn1", "comment": "", "synthesis": "arc-melted, vacuum", "form": "polycrystalline", "temperature": "700", "author": "Muta 2009", "Structure": "ICSD #174568, 300K", "marker": "{'radius': 7.9075505463, 'lineColor': 'rgba(115,44,123,.8)', 'fillColor': 'rgba(115,44,123,0)'}", "Thermal conductivity (W/mK)": "5.252", "Average atomic mass (g/mol)": "75.84", "Scarcity (wt fraction/abundance)": "235200.0", "HHI (production)": "2004.0", "HHI (reserves)": "1726.0", "Unit cell volume (\u212b\u00b3)": "208.21", "Average atomic volume (\u212b\u00b3)": "17.351", "Atoms per unit cell": "12.0", "Electrical conductivity (\u03a9\u207b\u00b9 cm\u207b\u00b9)": "1760.0", "Power Factor (W/(K\u00b2m))": "0.00377", "S\u00b2 (\u03bcV/K)\u00b2": "21300.0", "Electronic fraction of thermal conductivity (\u03f0\u2091/\u03f0)": "0.574"}, {"doi": "10.1016/j.jallcom.2008.02.041", "Electrical resistivity (\u03a9cm)": "0.0028", "Seebeck coefficient (\u03bcCV/K)": "-285.0", "ZT": "2.03", "formula": "Zr1Ni1Sn1", "comment": "", "synthesis": "arc-melted, vacuum", "form": "polycrystalline", "temperature": "700", "author": "Muta 2009", "Structure": "ICSD #646828, 300K", "marker": "{'radius': 6.0835388107, 'lineColor': 'rgba(115,44,123,.8)', 'fillColor': 'rgba(115,44,123,0)'}", "Thermal conductivity (W/mK)": "5.985", "Average atomic mass (g/mol)": "89.54", "Scarcity (wt fraction/abundance)": "200100.0", "HHI (production)": "2519.0", "HHI (reserves)": "1929.0", "Unit cell volume (\u212b\u00b3)": "226.87", "Average atomic volume (\u212b\u00b3)": "18.906", "Atoms per unit cell": "12.0", "Electrical conductivity (\u03a9\u207b\u00b9 cm\u207b\u00b9)": "357.0", "Power Factor (W/(K\u00b2m))": "0.0029", "S\u00b2 (\u03bcV/K)\u00b2": "81000.0", "Electronic fraction of thermal conductivity (\u03f0\u2091/\u03f0)": "0.102"}, {"doi": "10.1016/j.jallcom.2008.02.041", "Electrical resistivity (\u03a9cm)": "0.00135", "Seebeck coefficient (\u03bcCV/K)": "-228.0", "ZT": "2.71", "formula": "Zr0.99Nb0.01Ni1Sn1", "comment": "", "synthesis": "arc-melted, vacuum", "form": "polycrystalline", "temperature": "700", "author": "Muta 2009", "Structure": "ICSD #646828, 300K", "marker": "{'radius': 8.1256977864, 'lineColor': 'rgba(115,44,123,.8)', 'fillColor': 'rgba(115,44,123,0)'}", "Thermal conductivity (W/mK)": "6.052", "Average atomic mass (g/mol)": "89.55", "Scarcity (wt fraction/abundance)": "200200.0", "HHI (production)": "2537.0", "HHI (reserves)": "1950.0", "Unit cell volume (\u212b\u00b3)": "226.87", "Average atomic volume (\u212b\u00b3)": "18.906", "Atoms per unit cell": "12.0", "Electrical conductivity (\u03a9\u207b\u00b9 cm\u207b\u00b9)": "741.0", "Power Factor (W/(K\u00b2m))": "0.00387", "S\u00b2 (\u03bcV/K)\u00b2": "52200.0", "Electronic fraction of thermal conductivity (\u03f0\u2091/\u03f0)": "0.209"}, {"doi": "10.1016/j.jallcom.2008.02.041", "Electrical resistivity (\u03a9cm)": "0.000874", "Seebeck coefficient (\u03bcCV/K)": "-194.0", "ZT": "3.0", "formula": "Zr0.98Nb0.02Ni1Sn1", "comment": "", "synthesis": "arc-melted, vacuum", "form": "polycrystalline", "temperature": "700", "author": "Muta 2009", "Structure": "ICSD #646828, 300K", "marker": "{'radius': 9.0137739473, 'lineColor': 'rgba(115,44,123,.8)', 'fillColor': 'rgba(115,44,123,0)'}", "Thermal conductivity (W/mK)": "6.452", "Average atomic mass (g/mol)": "89.55", "Scarcity (wt fraction/abundance)": "200400.0", "HHI (production)": "2554.0", "HHI (reserves)": "1972.0", "Unit cell volume (\u212b\u00b3)": "226.87", "Average atomic volume (\u212b\u00b3)": "18.906", "Atoms per unit cell": "12.0", "Electrical conductivity (\u03a9\u207b\u00b9 cm\u207b\u00b9)": "1140.0", "Power Factor (W/(K\u00b2m))": "0.00429", "S\u00b2 (\u03bcV/K)\u00b2": "37500.0", "Electronic fraction of thermal conductivity (\u03f0\u2091/\u03f0)": "0.303"}, {"doi": "10.1016/j.jallcom.2008.02.041", "Electrical resistivity (\u03a9cm)": "0.000474", "Seebeck coefficient (\u03bcCV/K)": "-129.0", "ZT": "2.47", "formula": "Zr0.95Nb0.05Ni1Sn1", "comment": "", "synthesis": "arc-melted, vacuum", "form": "polycrystalline", "temperature": "700", "author": "Muta 2009", "Structure": "ICSD #646828, 300K", "marker": "{'radius': 7.4121079239, 'lineColor': 'rgba(115,44,123,.8)', 'fillColor': 'rgba(115,44,123,0)'}", "Thermal conductivity (W/mK)": "6.668", "Average atomic mass (g/mol)": "89.57", "Scarcity (wt fraction/abundance)": "200900.0", "HHI (production)": "2608.0", "HHI (reserves)": "2036.0", "Unit cell volume (\u212b\u00b3)": "226.87", "Average atomic volume (\u212b\u00b3)": "18.906", "Atoms per unit cell": "12.0", "Electrical conductivity (\u03a9\u207b\u00b9 cm\u207b\u00b9)": "2110.0", "Power Factor (W/(K\u00b2m))": "0.00353", "S\u00b2 (\u03bcV/K)\u00b2": "16700.0", "Electronic fraction of thermal conductivity (\u03f0\u2091/\u03f0)": "0.541"}, {"doi": "10.1016/S0038-1098(02)00555-0", "Electrical resistivity (\u03a9cm)": "0.029", "Seebeck coefficient (\u03bcCV/K)": "84.0", "ZT": "0.02", "formula": "Ca3Co4O9", "comment": "", "synthesis": "sol-gel, air", "form": "polycrystalline", "temperature": "700", "author": "Nan 2002", "Structure": "ICSD #160556, 300K", "marker": "{'radius': 0.9, 'lineColor': 'rgba(230,158,26,.8)', 'fillColor': 'rgba(230,158,26,0)'}", "Thermal conductivity (W/mK)": "", "Average atomic mass (g/mol)": "31.25", "Scarcity (wt fraction/abundance)": "17150.0", "HHI (production)": "2511.0", "HHI (reserves)": "1757.0", "Unit cell volume (\u212b\u00b3)": "147.11", "Average atomic volume (\u212b\u00b3)": "10.865", "Atoms per unit cell": "13.54", "Electrical conductivity (\u03a9\u207b\u00b9 cm\u207b\u00b9)": "34.8", "Power Factor (W/(K\u00b2m))": "2.47e-05", "S\u00b2 (\u03bcV/K)\u00b2": "7100.0", "Electronic fraction of thermal conductivity (\u03f0\u2091/\u03f0)": ""}, {"doi": "10.1016/S0038-1098(02)00555-0", "Electrical resistivity (\u03a9cm)": "0.025", "Seebeck coefficient (\u03bcCV/K)": "89.0", "ZT": "0.02", "formula": "La0.05Ca2.85Co3.8O8.55", "comment": "", "synthesis": "sol-gel, air", "form": "polycrystalline", "temperature": "700", "author": "Nan 2002", "Structure": "ICSD #160556, 300K", "marker": "{'radius': 0.9, 'lineColor': 'rgba(230,158,26,.8)', 'fillColor': 'rgba(230,158,26,0)'}", "Thermal conductivity (W/mK)": "", "Average atomic mass (g/mol)": "31.6", "Scarcity (wt fraction/abundance)": "17300.0", "HHI (production)": "2612.0", "HHI (reserves)": "1776.0", "Unit cell volume (\u212b\u00b3)": "147.11", "Average atomic volume (\u212b\u00b3)": "10.865", "Atoms per unit cell": "13.54", "Electrical conductivity (\u03a9\u207b\u00b9 cm\u207b\u00b9)": "39.8", "Power Factor (W/(K\u00b2m))": "3.12e-05", "S\u00b2 (\u03bcV/K)\u00b2": "7850.0", "Electronic fraction of thermal conductivity (\u03f0\u2091/\u03f0)": ""}, {"doi": "10.1016/S0038-1098(02)00555-0", "Electrical resistivity (\u03a9cm)": "0.021", "Seebeck coefficient (\u03bcCV/K)": "92.0", "ZT": "0.03", "formula": "La0.3Ca2.7Co4O9", "comment": "", "synthesis": "sol-gel, air", "form": "polycrystalline", "temperature": "700", "author": "Nan 2002", "Structure": "ICSD #160556, 300K", "marker": "{'radius': 0.9, 'lineColor': 'rgba(230,158,26,.8)', 'fillColor': 'rgba(230,158,26,0)'}", "Thermal conductivity (W/mK)": "", "Average atomic mass (g/mol)": "33.1", "Scarcity (wt fraction/abundance)": "18350.0", "HHI (production)": "3029.0", "HHI (reserves)": "1870.0", "Unit cell volume (\u212b\u00b3)": "147.11", "Average atomic volume (\u212b\u00b3)": "10.865", "Atoms per unit cell": "13.54", "Electrical conductivity (\u03a9\u207b\u00b9 cm\u207b\u00b9)": "48.3", "Power Factor (W/(K\u00b2m))": "4.13e-05", "S\u00b2 (\u03bcV/K)\u00b2": "8540.0", "Electronic fraction of thermal conductivity (\u03f0\u2091/\u03f0)": ""}, {"doi": "10.1016/S0038-1098(02)00555-0", "Electrical resistivity (\u03a9cm)": "0.023", "Seebeck coefficient (\u03bcCV/K)": "95.0", "ZT": "0.03", "formula": "La0.45Ca2.55Co4O9", "comment": "", "synthesis": "sol-gel, air", "form": "polycrystalline", "temperature": "700", "author": "Nan 2002", "Structure": "ICSD #160556, 300K", "marker": "{'radius': 0.9, 'lineColor': 'rgba(230,158,26,.8)', 'fillColor': 'rgba(230,158,26,0)'}", "Thermal conductivity (W/mK)": "", "Average atomic mass (g/mol)": "34.03", "Scarcity (wt fraction/abundance)": "18900.0", "HHI (production)": "3266.0", "HHI (reserves)": "1923.0", "Unit cell volume (\u212b\u00b3)": "147.11", "Average atomic volume (\u212b\u00b3)": "10.865", "Atoms per unit cell": "13.54", "Electrical conductivity (\u03a9\u207b\u00b9 cm\u207b\u00b9)": "43.5", "Power Factor (W/(K\u00b2m))": "3.94e-05", "S\u00b2 (\u03bcV/K)\u00b2": "9040.0", "Electronic fraction of thermal conductivity (\u03f0\u2091/\u03f0)": ""}, {"doi": "10.1007/s11664-009-0975-0", "Electrical resistivity (\u03a9cm)": "0.000693", "Seebeck coefficient (\u03bcCV/K)": "51.0", "ZT": "0.26", "formula": "Cr1.3Mo6S8", "comment": "", "synthesis": "solid state reaction, vacuum", "form": "polycrystalline", "temperature": "700", "author": "Ohta 2010", "Structure": "ICSD #40697, 300K", "marker": "{'radius': 0.7946880129, 'lineColor': 'rgba(2,102,7,.8)', 'fillColor': 'rgba(2,102,7,0)'}", "Thermal conductivity (W/mK)": "2.69", "Average atomic mass (g/mol)": "58.82", "Scarcity (wt fraction/abundance)": "557400.0", "HHI (production)": "1985.0", "HHI (reserves)": "3955.0", "Unit cell volume (\u212b\u00b3)": "269.41", "Average atomic volume (\u212b\u00b3)": "17.608", "Atoms per unit cell": "15.3", "Electrical conductivity (\u03a9\u207b\u00b9 cm\u207b\u00b9)": "1440.0", "Power Factor (W/(K\u00b2m))": "0.000378", "S\u00b2 (\u03bcV/K)\u00b2": "2620.0", "Electronic fraction of thermal conductivity (\u03f0\u2091/\u03f0)": "0.916"}, {"doi": "10.1007/s11664-009-0975-0", "Electrical resistivity (\u03a9cm)": "0.000878", "Seebeck coefficient (\u03bcCV/K)": "48.0", "ZT": "0.18", "formula": "Mn1.3Mo6S8", "comment": "", "synthesis": "solid state reaction, vacuum", "form": "polycrystalline", "temperature": "700", "author": "Ohta 2010", "Structure": "ICSD #249898, 300K", "marker": "{'radius': 0.5437411727, 'lineColor': 'rgba(2,102,7,.8)', 'fillColor': 'rgba(2,102,7,0)'}", "Thermal conductivity (W/mK)": "2.353", "Average atomic mass (g/mol)": "59.07", "Scarcity (wt fraction/abundance)": "554800.0", "HHI (production)": "1871.0", "HHI (reserves)": "3777.0", "Unit cell volume (\u212b\u00b3)": "816.76", "Average atomic volume (\u212b\u00b3)": "18.15", "Atoms per unit cell": "45.0", "Electrical conductivity (\u03a9\u207b\u00b9 cm\u207b\u00b9)": "1140.0", "Power Factor (W/(K\u00b2m))": "0.000259", "S\u00b2 (\u03bcV/K)\u00b2": "2270.0", "Electronic fraction of thermal conductivity (\u03f0\u2091/\u03f0)": "0.827"}, {"doi": "10.1007/s11664-009-0975-0", "Electrical resistivity (\u03a9cm)": "0.00076", "Seebeck coefficient (\u03bcCV/K)": "45.0", "ZT": "0.19", "formula": "Fe1.3Mo6S8", "comment": "", "synthesis": "solid state reaction, vacuum", "form": "polycrystalline", "temperature": "700", "author": "Ohta 2010", "Structure": "ICSD #632653, 300K", "marker": "{'radius': 0.566125655, 'lineColor': 'rgba(2,102,7,.8)', 'fillColor': 'rgba(2,102,7,0)'}", "Thermal conductivity (W/mK)": "2.775", "Average atomic mass (g/mol)": "59.14", "Scarcity (wt fraction/abundance)": "554000.0", "HHI (production)": "1937.0", "HHI (reserves)": "3740.0", "Unit cell volume (\u212b\u00b3)": "807.22", "Average atomic volume (\u212b\u00b3)": "17.938", "Atoms per unit cell": "45.0", "Electrical conductivity (\u03a9\u207b\u00b9 cm\u207b\u00b9)": "1320.0", "Power Factor (W/(K\u00b2m))": "0.00027", "S\u00b2 (\u03bcV/K)\u00b2": "2050.0", "Electronic fraction of thermal conductivity (\u03f0\u2091/\u03f0)": "0.81"}, {"doi": "10.1007/s11664-009-0975-0", "Electrical resistivity (\u03a9cm)": "0.000457", "Seebeck coefficient (\u03bcCV/K)": "21.0", "ZT": "0.07", "formula": "Ni2.0Mo6S8", "comment": "", "synthesis": "solid state reaction, vacuum", "form": "polycrystalline", "temperature": "700", "author": "Ohta 2010", "Structure": "ICSD #602930, 300K", "marker": "{'radius': 0.9, 'lineColor': 'rgba(2,102,7,.8)', 'fillColor': 'rgba(2,102,7,0)'}", "Thermal conductivity (W/mK)": "4.237", "Average atomic mass (g/mol)": "59.35", "Scarcity (wt fraction/abundance)": "528800.0", "HHI (production)": "1782.0", "HHI (reserves)": "3642.0", "Unit cell volume (\u212b\u00b3)": "801.34", "Average atomic volume (\u212b\u00b3)": "16.695", "Atoms per unit cell": "48.0", "Electrical conductivity (\u03a9\u207b\u00b9 cm\u207b\u00b9)": "2190.0", "Power Factor (W/(K\u00b2m))": "9.49e-05", "S\u00b2 (\u03bcV/K)\u00b2": "434.0", "Electronic fraction of thermal conductivity (\u03f0\u2091/\u03f0)": "0.883"}, {"doi": "10.1007/s11664-009-0975-0", "Electrical resistivity (\u03a9cm)": "0.00169", "Seebeck coefficient (\u03bcCV/K)": "105.0", "ZT": "0.46", "formula": "Cu4.0Mo6S8", "comment": "", "synthesis": "solid state reaction, vacuum", "form": "polycrystalline", "temperature": "700", "author": "Ohta 2010", "Structure": "ICSD #602374, 300K", "marker": "{'radius': 1.3790666643, 'lineColor': 'rgba(2,102,7,.8)', 'fillColor': 'rgba(2,102,7,0)'}", "Thermal conductivity (W/mK)": "1.791", "Average atomic mass (g/mol)": "60.36", "Scarcity (wt fraction/abundance)": "465000.0", "HHI (production)": "1820.0", "HHI (reserves)": "3380.0", "Unit cell volume (\u212b\u00b3)": "853.58", "Average atomic volume (\u212b\u00b3)": "15.807", "Atoms per unit cell": "54.0", "Electrical conductivity (\u03a9\u207b\u00b9 cm\u207b\u00b9)": "592.0", "Power Factor (W/(K\u00b2m))": "0.000657", "S\u00b2 (\u03bcV/K)\u00b2": "11100.0", "Electronic fraction of thermal conductivity (\u03f0\u2091/\u03f0)": "0.565"}, {"doi": "10.1006/jssc.1995.1384", "Electrical resistivity (\u03a9cm)": "0.005", "Seebeck coefficient (\u03bcCV/K)": "-120.0", "ZT": "0.2", "formula": "Ca0.9Bi0.1Mn1O3", "comment": "", "synthesis": "solid state reaction, air", "form": "polycrystalline", "temperature": "700", "author": "Ohtaki 1995", "Structure": "ICSD #98592, 300K", "marker": "{'radius': 0.6022112758, 'lineColor': 'rgba(179,16,12,.8)', 'fillColor': 'rgba(179,16,12,0)'}", "Thermal conductivity (W/mK)": "2.214", "Average atomic mass (g/mol)": "31.98", "Scarcity (wt fraction/abundance)": "7688000.0", "HHI (production)": "2260.0", "HHI (reserves)": "1887.0", "Unit cell volume (\u212b\u00b3)": "213.57", "Average atomic volume (\u212b\u00b3)": "10.678", "Atoms per unit cell": "20.0", "Electrical conductivity (\u03a9\u207b\u00b9 cm\u207b\u00b9)": "200.0", "Power Factor (W/(K\u00b2m))": "0.000287", "S\u00b2 (\u03bcV/K)\u00b2": "14300.0", "Electronic fraction of thermal conductivity (\u03f0\u2091/\u03f0)": "0.154"}, {"doi": "10.1006/jssc.1995.1384", "Electrical resistivity (\u03a9cm)": "0.00666", "Seebeck coefficient (\u03bcCV/K)": "-60.0", "ZT": "0.04", "formula": "Ca0.9Ce0.1Mn1O3", "comment": "", "synthesis": "solid state reaction, air", "form": "polycrystalline", "temperature": "700", "author": "Ohtaki 1995", "Structure": "ICSD #246406, 293K", "marker": "{'radius': 0.9, 'lineColor': 'rgba(179,16,12,.8)', 'fillColor': 'rgba(179,16,12,0)'}", "Thermal conductivity (W/mK)": "", "Average atomic mass (g/mol)": "30.6", "Scarcity (wt fraction/abundance)": "1819.0", "HHI (production)": "2506.0", "HHI (reserves)": "1440.0", "Unit cell volume (\u212b\u00b3)": "215.14", "Average atomic volume (\u212b\u00b3)": "10.757", "Atoms per unit cell": "20.0", "Electrical conductivity (\u03a9\u207b\u00b9 cm\u207b\u00b9)": "150.0", "Power Factor (W/(K\u00b2m))": "5.4e-05", "S\u00b2 (\u03bcV/K)\u00b2": "3600.0", "Electronic fraction of thermal conductivity (\u03f0\u2091/\u03f0)": ""}, {"doi": "10.1006/jssc.1995.1384", "Electrical resistivity (\u03a9cm)": "0.016", "Seebeck coefficient (\u03bcCV/K)": "-103.0", "ZT": "0.05", "formula": "Ca0.9Y0.1Mn1O3", "comment": "", "synthesis": "solid state reaction, air", "form": "polycrystalline", "temperature": "700", "author": "Ohtaki 1995", "Structure": "ICSD #246406, 293K", "marker": "{'radius': 0.9, 'lineColor': 'rgba(179,16,12,.8)', 'fillColor': 'rgba(179,16,12,0)'}", "Thermal conductivity (W/mK)": "", "Average atomic mass (g/mol)": "29.58", "Scarcity (wt fraction/abundance)": "2323.0", "HHI (production)": "2287.0", "HHI (reserves)": "1352.0", "Unit cell volume (\u212b\u00b3)": "215.14", "Average atomic volume (\u212b\u00b3)": "10.757", "Atoms per unit cell": "20.0", "Electrical conductivity (\u03a9\u207b\u00b9 cm\u207b\u00b9)": "63.1", "Power Factor (W/(K\u00b2m))": "6.64e-05", "S\u00b2 (\u03bcV/K)\u00b2": "10500.0", "Electronic fraction of thermal conductivity (\u03f0\u2091/\u03f0)": ""}, {"doi": "10.1006/jssc.1995.1384", "Electrical resistivity (\u03a9cm)": "0.00788", "Seebeck coefficient (\u03bcCV/K)": "-147.0", "ZT": "0.19", "formula": "Ca0.9Sm0.1Mn1O3", "comment": "", "synthesis": "solid state reaction, air", "form": "polycrystalline", "temperature": "700", "author": "Ohtaki 1995", "Structure": "ICSD #164748, 293K", "marker": "{'radius': 0.5739442783, 'lineColor': 'rgba(179,16,12,.8)', 'fillColor': 'rgba(179,16,12,0)'}", "Thermal conductivity (W/mK)": "", "Average atomic mass (g/mol)": "30.81", "Scarcity (wt fraction/abundance)": "15330.0", "HHI (production)": "2553.0", "HHI (reserves)": "1451.0", "Unit cell volume (\u212b\u00b3)": "210.39", "Average atomic volume (\u212b\u00b3)": "10.519", "Atoms per unit cell": "20.0", "Electrical conductivity (\u03a9\u207b\u00b9 cm\u207b\u00b9)": "127.0", "Power Factor (W/(K\u00b2m))": "0.000273", "S\u00b2 (\u03bcV/K)\u00b2": "21500.0", "Electronic fraction of thermal conductivity (\u03f0\u2091/\u03f0)": ""}, {"doi": "10.1006/jssc.1995.1384", "Electrical resistivity (\u03a9cm)": "0.067", "Seebeck coefficient (\u03bcCV/K)": "-81.0", "ZT": "0.00686", "formula": "Ca0.9Sb0.1Mn1O3", "comment": "", "synthesis": "solid state reaction, air", "form": "polycrystalline", "temperature": "700", "author": "Ohtaki 1995", "Structure": "ICSD #164748, 293K", "marker": "{'radius': 0.9, 'lineColor': 'rgba(179,16,12,.8)', 'fillColor': 'rgba(179,16,12,0)'}", "Thermal conductivity (W/mK)": "", "Average atomic mass (g/mol)": "30.24", "Scarcity (wt fraction/abundance)": "403100.0", "HHI (production)": "2295.0", "HHI (reserves)": "1442.0", "Unit cell volume (\u212b\u00b3)": "210.39", "Average atomic volume (\u212b\u00b3)": "10.519", "Atoms per unit cell": "20.0", "Electrical conductivity (\u03a9\u207b\u00b9 cm\u207b\u00b9)": "14.9", "Power Factor (W/(K\u00b2m))": "9.8e-06", "S\u00b2 (\u03bcV/K)\u00b2": "6570.0", "Electronic fraction of thermal conductivity (\u03f0\u2091/\u03f0)": ""}, {"doi": "10.1006/jssc.1995.1384", "Electrical resistivity (\u03a9cm)": "0.00855", "Seebeck coefficient (\u03bcCV/K)": "-117.0", "ZT": "0.11", "formula": "Ca0.9La0.1Mn1O3", "comment": "", "synthesis": "solid state reaction, air", "form": "polycrystalline", "temperature": "700", "author": "Ohtaki 1995", "Structure": "ICSD #164745, 293K", "marker": "{'radius': 0.3358789774, 'lineColor': 'rgba(179,16,12,.8)', 'fillColor': 'rgba(179,16,12,0)'}", "Thermal conductivity (W/mK)": "", "Average atomic mass (g/mol)": "30.58", "Scarcity (wt fraction/abundance)": "2861.0", "HHI (production)": "2501.0", "HHI (reserves)": "1438.0", "Unit cell volume (\u212b\u00b3)": "212.03", "Average atomic volume (\u212b\u00b3)": "10.602", "Atoms per unit cell": "20.0", "Electrical conductivity (\u03a9\u207b\u00b9 cm\u207b\u00b9)": "117.0", "Power Factor (W/(K\u00b2m))": "0.00016", "S\u00b2 (\u03bcV/K)\u00b2": "13700.0", "Electronic fraction of thermal conductivity (\u03f0\u2091/\u03f0)": ""}, {"doi": "10.1006/jssc.1995.1384", "Electrical resistivity (\u03a9cm)": "0.061", "Seebeck coefficient (\u03bcCV/K)": "-277.0", "ZT": "0.09", "formula": "Ca0.9Pb0.1Mn1O3", "comment": "", "synthesis": "solid state reaction, air", "form": "polycrystalline", "temperature": "700", "author": "Ohtaki 1995", "Structure": "ICSD #164745, 293K", "marker": "{'radius': 0.9, 'lineColor': 'rgba(179,16,12,.8)', 'fillColor': 'rgba(179,16,12,0)'}", "Thermal conductivity (W/mK)": "", "Average atomic mass (g/mol)": "31.95", "Scarcity (wt fraction/abundance)": "11170.0", "HHI (production)": "1922.0", "HHI (reserves)": "1336.0", "Unit cell volume (\u212b\u00b3)": "212.03", "Average atomic volume (\u212b\u00b3)": "10.602", "Atoms per unit cell": "20.0", "Electrical conductivity (\u03a9\u207b\u00b9 cm\u207b\u00b9)": "16.5", "Power Factor (W/(K\u00b2m))": "0.000127", "S\u00b2 (\u03bcV/K)\u00b2": "76800.0", "Electronic fraction of thermal conductivity (\u03f0\u2091/\u03f0)": ""}, {"doi": "10.1006/jssc.1995.1384", "Electrical resistivity (\u03a9cm)": "0.231", "Seebeck coefficient (\u03bcCV/K)": "-411.0", "ZT": "0.05", "formula": "Ca0.9In0.1Mn1O3", "comment": "", "synthesis": "solid state reaction, air", "form": "polycrystalline", "temperature": "700", "author": "Ohtaki 1995", "Structure": "ICSD #164745, 293K", "marker": "{'radius': 0.9, 'lineColor': 'rgba(179,16,12,.8)', 'fillColor': 'rgba(179,16,12,0)'}", "Thermal conductivity (W/mK)": "", "Average atomic mass (g/mol)": "30.1", "Scarcity (wt fraction/abundance)": "372600.0", "HHI (production)": "1921.0", "HHI (reserves)": "1325.0", "Unit cell volume (\u212b\u00b3)": "212.03", "Average atomic volume (\u212b\u00b3)": "10.602", "Atoms per unit cell": "20.0", "Electrical conductivity (\u03a9\u207b\u00b9 cm\u207b\u00b9)": "4.333", "Power Factor (W/(K\u00b2m))": "7.32e-05", "S\u00b2 (\u03bcV/K)\u00b2": "169000.0", "Electronic fraction of thermal conductivity (\u03f0\u2091/\u03f0)": ""}, {"doi": "10.1006/jssc.1995.1384", "Electrical resistivity (\u03a9cm)": "2.082", "Seebeck coefficient (\u03bcCV/K)": "-255.0", "ZT": "0.00219", "formula": "Ca0.9Sn0.1Mn1O3", "comment": "", "synthesis": "solid state reaction, air", "form": "polycrystalline", "temperature": "700", "author": "Ohtaki 1995", "Structure": "ICSD #164745, 293K", "marker": "{'radius': 0.9, 'lineColor': 'rgba(179,16,12,.8)', 'fillColor': 'rgba(179,16,12,0)'}", "Thermal conductivity (W/mK)": "", "Average atomic mass (g/mol)": "30.18", "Scarcity (wt fraction/abundance)": "35350.0", "HHI (production)": "1866.0", "HHI (reserves)": "1298.0", "Unit cell volume (\u212b\u00b3)": "212.03", "Average atomic volume (\u212b\u00b3)": "10.602", "Atoms per unit cell": "20.0", "Electrical conductivity (\u03a9\u207b\u00b9 cm\u207b\u00b9)": "0.48", "Power Factor (W/(K\u00b2m))": "3.13e-06", "S\u00b2 (\u03bcV/K)\u00b2": "65100.0", "Electronic fraction of thermal conductivity (\u03f0\u2091/\u03f0)": ""}, {"doi": "10.1006/jssc.1995.1384", "Electrical resistivity (\u03a9cm)": "0.485", "Seebeck coefficient (\u03bcCV/K)": "-332.0", "ZT": "0.02", "formula": "Ca1Mn1O3", "comment": "", "synthesis": "solid state reaction, air", "form": "polycrystalline", "temperature": "700", "author": "Ohtaki 1995", "Structure": "ICSD #35218, 300K", "marker": "{'radius': 0.9, 'lineColor': 'rgba(179,16,12,.8)', 'fillColor': 'rgba(179,16,12,0)'}", "Thermal conductivity (W/mK)": "3.311", "Average atomic mass (g/mol)": "28.6", "Scarcity (wt fraction/abundance)": "398.0", "HHI (production)": "1861.0", "HHI (reserves)": "1276.0", "Unit cell volume (\u212b\u00b3)": "206.97", "Average atomic volume (\u212b\u00b3)": "10.348", "Atoms per unit cell": "20.0", "Electrical conductivity (\u03a9\u207b\u00b9 cm\u207b\u00b9)": "2.061", "Power Factor (W/(K\u00b2m))": "2.27e-05", "S\u00b2 (\u03bcV/K)\u00b2": "110000.0", "Electronic fraction of thermal conductivity (\u03f0\u2091/\u03f0)": "0.00106"}, {"doi": "10.1109/ICT.2006.331288", "Electrical resistivity (\u03a9cm)": "3.408", "Seebeck coefficient (\u03bcCV/K)": "634.0", "ZT": "0.00825", "formula": "Cu1Cr1O2", "comment": "*res data at 300K/400K extrapolated from 600K", "synthesis": "solid state reaction, air", "form": "polycrystalline", "temperature": "700", "author": "Ono 2006", "Structure": "ICSD #157800, 300K", "marker": "{'radius': 0.9, 'lineColor': 'rgba(26,191,191,.8)', 'fillColor': 'rgba(26,191,191,0)'}", "Thermal conductivity (W/mK)": "4.884", "Average atomic mass (g/mol)": "36.88", "Scarcity (wt fraction/abundance)": "8516.0", "HHI (production)": "1881.0", "HHI (reserves)": "2193.0", "Unit cell volume (\u212b\u00b3)": "131.06", "Average atomic volume (\u212b\u00b3)": "10.922", "Atoms per unit cell": "12.0", "Electrical conductivity (\u03a9\u207b\u00b9 cm\u207b\u00b9)": "0.293", "Power Factor (W/(K\u00b2m))": "1.18e-05", "S\u00b2 (\u03bcV/K)\u00b2": "402000.0", "Electronic fraction of thermal conductivity (\u03f0\u2091/\u03f0)": "0.000103"}, {"doi": "10.1109/ICT.2006.331288", "Electrical resistivity (\u03a9cm)": "0.472", "Seebeck coefficient (\u03bcCV/K)": "428.0", "ZT": "0.03", "formula": "Cu1Cr0.99Mg0.01O2", "comment": "", "synthesis": "solid state reaction, air", "form": "polycrystalline", "temperature": "700", "author": "Ono 2006", "Structure": "ICSD #157801, 300K", "marker": "{'radius': 0.9, 'lineColor': 'rgba(26,191,191,.8)', 'fillColor': 'rgba(26,191,191,0)'}", "Thermal conductivity (W/mK)": "5.704", "Average atomic mass (g/mol)": "36.82", "Scarcity (wt fraction/abundance)": "8514.0", "HHI (production)": "1882.0", "HHI (reserves)": "2184.0", "Unit cell volume (\u212b\u00b3)": "131.06", "Average atomic volume (\u212b\u00b3)": "10.922", "Atoms per unit cell": "12.0", "Electrical conductivity (\u03a9\u207b\u00b9 cm\u207b\u00b9)": "2.118", "Power Factor (W/(K\u00b2m))": "3.88e-05", "S\u00b2 (\u03bcV/K)\u00b2": "183000.0", "Electronic fraction of thermal conductivity (\u03f0\u2091/\u03f0)": "0.000634"}, {"doi": "10.1109/ICT.2006.331288", "Electrical resistivity (\u03a9cm)": "0.265", "Seebeck coefficient (\u03bcCV/K)": "368.0", "ZT": "0.04", "formula": "Cu1Cr0.98Mg0.02O2", "comment": "", "synthesis": "solid state reaction, air", "form": "polycrystalline", "temperature": "700", "author": "Ono 2006", "Structure": "ICSD #157802, 300K", "marker": "{'radius': 0.9, 'lineColor': 'rgba(26,191,191,.8)', 'fillColor': 'rgba(26,191,191,0)'}", "Thermal conductivity (W/mK)": "5.838", "Average atomic mass (g/mol)": "36.75", "Scarcity (wt fraction/abundance)": "8512.0", "HHI (production)": "1883.0", "HHI (reserves)": "2174.0", "Unit cell volume (\u212b\u00b3)": "131.12", "Average atomic volume (\u212b\u00b3)": "10.927", "Atoms per unit cell": "12.0", "Electrical conductivity (\u03a9\u207b\u00b9 cm\u207b\u00b9)": "3.772", "Power Factor (W/(K\u00b2m))": "5.11e-05", "S\u00b2 (\u03bcV/K)\u00b2": "135000.0", "Electronic fraction of thermal conductivity (\u03f0\u2091/\u03f0)": "0.0011"}, {"doi": "10.1109/ICT.2006.331288", "Electrical resistivity (\u03a9cm)": "0.049", "Seebeck coefficient (\u03bcCV/K)": "290.0", "ZT": "0.12", "formula": "Cu1Cr0.97Mg0.03O2", "comment": "", "synthesis": "solid state reaction, air", "form": "polycrystalline", "temperature": "700", "author": "Ono 2006", "Structure": "ICSD #157803, 300K", "marker": "{'radius': 0.3629059556, 'lineColor': 'rgba(26,191,191,.8)', 'fillColor': 'rgba(26,191,191,0)'}", "Thermal conductivity (W/mK)": "5.666", "Average atomic mass (g/mol)": "36.68", "Scarcity (wt fraction/abundance)": "8511.0", "HHI (production)": "1885.0", "HHI (reserves)": "2165.0", "Unit cell volume (\u212b\u00b3)": "131.14", "Average atomic volume (\u212b\u00b3)": "10.928", "Atoms per unit cell": "12.0", "Electrical
