Repository: MasterAI-EAM/Darwin

# Darwin: A Tailored GPT for the Scientific Domain 🇦🇺
**Organization: [University of New South Wales（UNSW) AI4Science](https://www.masterai.com.au) & [GreenDynamics AI](https://www.greendynamics.com.au)**

Darwin is an open-source project dedicated to pretrain and fine-tune the LLaMA model on scientific literature and datasets. Specifically designed for the scientific domain with an emphasis on materials science, chemistry, and physics, Darwin integrates structured and unstructured scientific knowledge to enhance the efficacy of language models in scientific research.

File: dataset/Experimental thermoelectric properties 2013/MRL_all_raw_data.json (part 19 of 27)
conductivity (\u03a9\u207b\u00b9 cm\u207b\u00b9)": "20.6", "Power Factor (W/(K\u00b2m))": "0.000173", "S\u00b2 (\u03bcV/K)\u00b2": "83900.0", "Electronic fraction of thermal conductivity (\u03f0\u2091/\u03f0)": "0.00621"}, {"doi": "10.1109/ICT.2006.331288", "Electrical resistivity (\u03a9cm)": "0.047", "Seebeck coefficient (\u03bcCV/K)": "270.0", "ZT": "0.11", "formula": "Cu1Cr0.96Mg0.04O2", "comment": "", "synthesis": "solid state reaction, air", "form": "polycrystalline", "temperature": "700", "author": "Ono 2006", "Structure": "ICSD #157804, 300K", "marker": "{'radius': 0.3270337025, 'lineColor': 'rgba(26,191,191,.8)', 'fillColor': 'rgba(26,191,191,0)'}", "Thermal conductivity (W/mK)": "7.973", "Average atomic mass (g/mol)": "36.61", "Scarcity (wt fraction/abundance)": "8509.0", "HHI (production)": "1886.0", "HHI (reserves)": "2156.0", "Unit cell volume (\u212b\u00b3)": "131.2", "Average atomic volume (\u212b\u00b3)": "10.933", "Atoms per unit cell": "12.0", "Electrical conductivity (\u03a9\u207b\u00b9 cm\u207b\u00b9)": "21.3", "Power Factor (W/(K\u00b2m))": "0.000156", "S\u00b2 (\u03bcV/K)\u00b2": "73000.0", "Electronic fraction of thermal conductivity (\u03f0\u2091/\u03f0)": "0.00457"}, {"doi": "10.1109/ICT.2006.331288", "Electrical resistivity (\u03a9cm)": "0.041", "Seebeck coefficient (\u03bcCV/K)": "282.0", "ZT": "0.14", "formula": "Cu1Cr0.95Mg0.05O2", "comment": "", "synthesis": "solid state reaction, air", "form": "polycrystalline", "temperature": "700", "author": "Ono 2006", "Structure": "ICSD #157805, 300K", "marker": "{'radius': 0.4095259036, 'lineColor': 'rgba(26,191,191,.8)', 'fillColor': 'rgba(26,191,191,0)'}", "Thermal conductivity (W/mK)": "8.087", "Average atomic mass (g/mol)": "36.54", "Scarcity (wt fraction/abundance)": "8507.0", "HHI (production)": "1887.0", "HHI (reserves)": "2146.0", "Unit cell volume (\u212b\u00b3)": "131.16", "Average atomic volume (\u212b\u00b3)": "10.93", "Atoms per unit cell": "12.0", "Electrical conductivity (\u03a9\u207b\u00b9 cm\u207b\u00b9)": "24.6", "Power Factor (W/(K\u00b2m))": "0.000195", "S\u00b2 (\u03bcV/K)\u00b2": "79300.0", "Electronic fraction of thermal conductivity (\u03f0\u2091/\u03f0)": "0.00519"}, {"doi": "10.1143/JJAP.40.4644", "Electrical resistivity (\u03a9cm)": "0.000484", "Seebeck coefficient (\u03bcCV/K)": "146.0", "ZT": "3.08", "formula": "Na1Co2O4", "comment": "", "synthesis": "flux (NaCl), air", "form": "single crystal", "temperature": "700", "author": "Fujita 2001", "Structure": "ICSD #21001, 300K", "marker": "{'radius': 9.2429485856, 'lineColor': 'rgba(230,158,26,.8)', 'fillColor': 'rgba(230,158,26,0)'}", "Thermal conductivity (W/mK)": "5.702", "Average atomic mass (g/mol)": "29.26", "Scarcity (wt fraction/abundance)": "20930.0", "HHI (production)": "2036.0", "HHI (reserves)": "1740.0", "Unit cell volume (\u212b\u00b3)": "75.67", "Average atomic volume (\u212b\u00b3)": "10.81", "Atoms per unit cell": "7.0", "Electrical conductivity (\u03a9\u207b\u00b9 cm\u207b\u00b9)": "2060.0", "Power Factor (W/(K\u00b2m))": "0.0044", "S\u00b2 (\u03bcV/K)\u00b2": "21300.0", "Electronic fraction of thermal conductivity (\u03f0\u2091/\u03f0)": "0.618"}, {"doi": "10.1143/JJAP.40.4644", "Electrical resistivity (\u03a9cm)": "0.0034", "Seebeck coefficient (\u03bcCV/K)": "161.0", "ZT": "0.53", "formula": "Na1Co2O4", "comment": "", "synthesis": "solid state reaction, air", "form": "polycrystalline", "temperature": "700", "author": "Fujita 2001", "Structure": "ICSD #21001, 300K", "marker": "{'radius': 1.6010029412, 'lineColor': 'rgba(230,158,26,.8)', 'fillColor': 'rgba(230,158,26,0)'}", "Thermal conductivity (W/mK)": "2.093", "Average atomic mass (g/mol)": "29.26", "Scarcity (wt fraction/abundance)": "20930.0", "HHI (production)": "2036.0", "HHI (reserves)": "1740.0", "Unit cell volume (\u212b\u00b3)": "75.67", "Average atomic volume (\u212b\u00b3)": "10.81", "Atoms per unit cell": "7.0", "Electrical conductivity (\u03a9\u207b\u00b9 cm\u207b\u00b9)": "294.0", "Power Factor (W/(K\u00b2m))": "0.000762", "S\u00b2 (\u03bcV/K)\u00b2": "25900.0", "Electronic fraction of thermal conductivity (\u03f0\u2091/\u03f0)": "0.24"}, {"doi": "10.1016/j.jeurceramsoc.2006.04.012", "Electrical resistivity (\u03a9cm)": "0.085", "Seebeck coefficient (\u03bcCV/K)": "-160.0", "ZT": "0.02", "formula": "Zn1O1", "comment": "", "synthesis": "solid state reaction, air", "form": "polycrystalline", "temperature": "700", "author": "Park 2007", "Structure": "ICSD #26170, 295K", "marker": "{'radius': 0.9, 'lineColor': 'rgba(3,63,140,.8)', 'fillColor': 'rgba(3,63,140,0)'}", "Thermal conductivity (W/mK)": "", "Average atomic mass (g/mol)": "40.69", "Scarcity (wt fraction/abundance)": "10780.0", "HHI (production)": "1363.0", "HHI (reserves)": "1621.0", "Unit cell volume (\u212b\u00b3)": "47.62", "Average atomic volume (\u212b\u00b3)": "11.905", "Atoms per unit cell": "4.0", "Electrical conductivity (\u03a9\u207b\u00b9 cm\u207b\u00b9)": "11.8", "Power Factor (W/(K\u00b2m))": "3.01e-05", "S\u00b2 (\u03bcV/K)\u00b2": "25600.0", "Electronic fraction of thermal conductivity (\u03f0\u2091/\u03f0)": ""}, {"doi": "10.1016/j.jeurceramsoc.2006.04.012", "Electrical resistivity (\u03a9cm)": "0.068", "Seebeck coefficient (\u03bcCV/K)": "-134.0", "ZT": "0.02", "formula": "Zn0.98Al0.02O1", "comment": "", "synthesis": "solid state reaction, air", "form": "polycrystalline", "temperature": "700", "author": "Park 2007", "Structure": "ICSD #26170, 295K", "marker": "{'radius': 0.9, 'lineColor': 'rgba(3,63,140,.8)', 'fillColor': 'rgba(3,63,140,0)'}", "Thermal conductivity (W/mK)": "", "Average atomic mass (g/mol)": "40.31", "Scarcity (wt fraction/abundance)": "10670.0", "HHI (production)": "1361.0", "HHI (reserves)": "1612.0", "Unit cell volume (\u212b\u00b3)": "47.62", "Average atomic volume (\u212b\u00b3)": "11.905", "Atoms per unit cell": "4.0", "Electrical conductivity (\u03a9\u207b\u00b9 cm\u207b\u00b9)": "14.7", "Power Factor (W/(K\u00b2m))": "2.62e-05", "S\u00b2 (\u03bcV/K)\u00b2": "17900.0", "Electronic fraction of thermal conductivity (\u03f0\u2091/\u03f0)": ""}, {"doi": "10.1016/j.jeurceramsoc.2006.04.012", "Electrical resistivity (\u03a9cm)": "0.05", "Seebeck coefficient (\u03bcCV/K)": "-125.0", "ZT": "0.02", "formula": "Zn0.97Al0.03O1", "comment": "", "synthesis": "solid state reaction, air", "form": "polycrystalline", "temperature": "700", "author": "Park 2007", "Structure": "ICSD #26170, 295K", "marker": "{'radius': 0.9, 'lineColor': 'rgba(3,63,140,.8)', 'fillColor': 'rgba(3,63,140,0)'}", "Thermal conductivity (W/mK)": "", "Average atomic mass (g/mol)": "40.11", "Scarcity (wt fraction/abundance)": "10610.0", "HHI (production)": "1360.0", "HHI (reserves)": "1608.0", "Unit cell volume (\u212b\u00b3)": "47.62", "Average atomic volume (\u212b\u00b3)": "11.905", "Atoms per unit cell": "4.0", "Electrical conductivity (\u03a9\u207b\u00b9 cm\u207b\u00b9)": "20.1", "Power Factor (W/(K\u00b2m))": "3.14e-05", "S\u00b2 (\u03bcV/K)\u00b2": "15600.0", "Electronic fraction of thermal conductivity (\u03f0\u2091/\u03f0)": ""}, {"doi": "10.1016/j.jeurceramsoc.2006.04.012", "Electrical resistivity (\u03a9cm)": "0.047", "Seebeck coefficient (\u03bcCV/K)": "-113.0", "ZT": "0.02", "formula": "Zn0.95Al0.05O1", "comment": "", "synthesis": "solid state reaction, air", "form": "polycrystalline", "temperature": "700", "author": "Park 2007", "Structure": "ICSD #26170, 295K", "marker": "{'radius': 0.9, 'lineColor': 'rgba(3,63,140,.8)', 'fillColor': 'rgba(3,63,140,0)'}", "Thermal conductivity (W/mK)": "", "Average atomic mass (g/mol)": "39.73", "Scarcity (wt fraction/abundance)": "10490.0", "HHI (production)": "1358.0", "HHI (reserves)": "1599.0", "Unit cell volume (\u212b\u00b3)": "47.62", "Average atomic volume (\u212b\u00b3)": "11.905", "Atoms per unit cell": "4.0", "Electrical conductivity (\u03a9\u207b\u00b9 cm\u207b\u00b9)": "21.4", "Power Factor (W/(K\u00b2m))": "2.71e-05", "S\u00b2 (\u03bcV/K)\u00b2": "12700.0", "Electronic fraction of thermal conductivity (\u03f0\u2091/\u03f0)": ""}, {"doi": "10.1016/j.jeurceramsoc.2006.04.012", "Electrical resistivity (\u03a9cm)": "0.034", "Seebeck coefficient (\u03bcCV/K)": "-171.0", "ZT": "0.06", "formula": "Zn0.97Al0.025Ti0.005O1", "comment": "", "synthesis": "solid state reaction, air", "form": "polycrystalline", "temperature": "700", "author": "Park 2007", "Structure": "ICSD #26170, 295K", "marker": "{'radius': 0.9, 'lineColor': 'rgba(3,63,140,.8)', 'fillColor': 'rgba(3,63,140,0)'}", "Thermal conductivity (W/mK)": "", "Average atomic mass (g/mol)": "40.17", "Scarcity (wt fraction/abundance)": "10600.0", "HHI (production)": "1359.0", "HHI (reserves)": "1609.0", "Unit cell volume (\u212b\u00b3)": "47.62", "Average atomic volume (\u212b\u00b3)": "11.905", "Atoms per unit cell": "4.0", "Electrical conductivity (\u03a9\u207b\u00b9 cm\u207b\u00b9)": "29.6", "Power Factor (W/(K\u00b2m))": "8.62e-05", "S\u00b2 (\u03bcV/K)\u00b2": "29200.0", "Electronic fraction of thermal conductivity (\u03f0\u2091/\u03f0)": ""}, {"doi": "10.1016/j.jeurceramsoc.2006.04.012", "Electrical resistivity (\u03a9cm)": "0.029", "Seebeck coefficient (\u03bcCV/K)": "-148.0", "ZT": "0.05", "formula": "Zn0.97Al0.02Ti0.01O1", "comment": "", "synthesis": "solid state reaction, air", "form": "polycrystalline", "temperature": "700", "author": "Park 2007", "Structure": "ICSD #26170, 295K", "marker": "{'radius': 0.9, 'lineColor': 'rgba(3,63,140,.8)', 'fillColor': 'rgba(3,63,140,0)'}", "Thermal conductivity (W/mK)": "", "Average atomic mass (g/mol)": "40.22", "Scarcity (wt fraction/abundance)": "10580.0", "HHI (production)": "1358.0", "HHI (reserves)": "1609.0", "Unit cell volume (\u212b\u00b3)": "47.62", "Average atomic volume (\u212b\u00b3)": "11.905", "Atoms per unit cell": "4.0", "Electrical conductivity (\u03a9\u207b\u00b9 cm\u207b\u00b9)": "34.0", "Power Factor (W/(K\u00b2m))": "7.45e-05", "S\u00b2 (\u03bcV/K)\u00b2": "21900.0", "Electronic fraction of thermal conductivity (\u03f0\u2091/\u03f0)": ""}, {"doi": "10.1016/j.jeurceramsoc.2006.04.012", "Electrical resistivity (\u03a9cm)": "0.026", "Seebeck coefficient (\u03bcCV/K)": "-143.0", "ZT": "0.06", "formula": "Zn0.97Al0.015Ti0.015O1", "comment": "", "synthesis": "solid state reaction, air", "form": "polycrystalline", "temperature": "700", "author": "Park 2007", "Structure": "ICSD #26170, 295K", "marker": "{'radius': 0.9, 'lineColor': 'rgba(3,63,140,.8)', 'fillColor': 'rgba(3,63,140,0)'}", "Thermal conductivity (W/mK)": "", "Average atomic mass (g/mol)": "40.27", "Scarcity (wt fraction/abundance)": "10570.0", "HHI (production)": "1357.0", "HHI (reserves)": "1610.0", "Unit cell volume (\u212b\u00b3)": "47.62", "Average atomic volume (\u212b\u00b3)": "11.905", "Atoms per unit cell": "4.0", "Electrical conductivity (\u03a9\u207b\u00b9 cm\u207b\u00b9)": "38.5", "Power Factor (W/(K\u00b2m))": "7.88e-05", "S\u00b2 (\u03bcV/K)\u00b2": "20500.0", "Electronic fraction of thermal conductivity (\u03f0\u2091/\u03f0)": ""}, {"doi": "10.1016/j.jeurceramsoc.2006.04.012", "Electrical resistivity (\u03a9cm)": "0.024", "Seebeck coefficient (\u03bcCV/K)": "-139.0", "ZT": "0.06", "formula": "Zn0.97Al0.01Ti0.02O1", "comment": "", "synthesis": "solid state reaction, air", "form": "polycrystalline", "temperature": "700", "author": "Park 2007", "Structure": "ICSD #26170, 295K", "marker": "{'radius': 0.9, 'lineColor': 'rgba(3,63,140,.8)', 'fillColor': 'rgba(3,63,140,0)'}", "Thermal conductivity (W/mK)": "", "Average atomic mass (g/mol)": "40.32", "Scarcity (wt fraction/abundance)": "10560.0", "HHI (production)": "1356.0", "HHI (reserves)": "1611.0", "Unit cell volume (\u212b\u00b3)": "47.62", "Average atomic volume (\u212b\u00b3)": "11.905", "Atoms per unit cell": "4.0", "Electrical conductivity (\u03a9\u207b\u00b9 cm\u207b\u00b9)": "42.5", "Power Factor (W/(K\u00b2m))": "8.22e-05", "S\u00b2 (\u03bcV/K)\u00b2": "19300.0", "Electronic fraction of thermal conductivity (\u03f0\u2091/\u03f0)": ""}, {"doi": "10.1063/1.1868063", "Electrical resistivity (\u03a9cm)": "0.00217", "Seebeck coefficient (\u03bcCV/K)": "-236.0", "ZT": "1.8", "formula": "Zr0.5Hf0.5Ni1Sn1", "comment": "", "synthesis": "arc-melted, Ar", "form": "polycrystalline", "temperature": "700", "author": "Sakurada 2005", "Structure": "ICSD #646828, 300K", "marker": "{'radius': 5.4010810405, 'lineColor': 'rgba(115,44,123,.8)', 'fillColor': 'rgba(115,44,123,0)'}", "Thermal conductivity (W/mK)": "3.274", "Average atomic mass (g/mol)": "104.09", "Scarcity (wt fraction/abundance)": "262000.0", "HHI (production)": "2643.0", "HHI (reserves)": "2022.0", "Unit cell volume (\u212b\u00b3)": "226.87", "Average atomic volume (\u212b\u00b3)": "18.906", "Atoms per unit cell": "12.0", "Electrical conductivity (\u03a9\u207b\u00b9 cm\u207b\u00b9)": "462.0", "Power Factor (W/(K\u00b2m))": "0.00257", "S\u00b2 (\u03bcV/K)\u00b2": "55700.0", "Electronic fraction of thermal conductivity (\u03f0\u2091/\u03f0)": "0.241"}, {"doi": "10.1063/1.1868063", "Electrical resistivity (\u03a9cm)": "0.00177", "Seebeck coefficient (\u03bcCV/K)": "-277.0", "ZT": "3.03", "formula": "Zr0.4Hf0.4Ti0.2Ni1Sn1", "comment": "", "synthesis": "arc-melted, Ar", "form": "polycrystalline", "temperature": "700", "author": "Sakurada 2005", "Structure": "ICSD #646828, 300K", "marker": "{'radius': 9.1003371229, 'lineColor': 'rgba(115,44,123,.8)', 'fillColor': 'rgba(115,44,123,0)'}", "Thermal conductivity (W/mK)": "3.196", "Average atomic mass (g/mol)": "98.29", "Scarcity (wt fraction/abundance)": "258100.0", "HHI (production)": "2524.0", "HHI (reserves)": "1954.0", "Unit cell volume (\u212b\u00b3)": "226.87", "Average atomic volume (\u212b\u00b3)": "18.906", "Atoms per unit cell": "12.0", "Electrical conductivity (\u03a9\u207b\u00b9 cm\u207b\u00b9)": "566.0", "Power Factor (W/(K\u00b2m))": "0.00433", "S\u00b2 (\u03bcV/K)\u00b2": "76600.0", "Electronic fraction of thermal conductivity (\u03f0\u2091/\u03f0)": "0.303"}, {"doi": "10.1063/1.1868063", "Electrical resistivity (\u03a9cm)": "0.00228", "Seebeck coefficient (\u03bcCV/K)": "-348.0", "ZT": "3.72", "formula": "Zr0.35Hf0.35Ti0.3Ni1Sn1", "comment": "", "synthesis": "arc-melted, Ar", "form": "polycrystalline", "temperature": "700", "author": "Sakurada 2005", "Structure": "ICSD #646828, 300K", "marker": "{'radius': 11.1526667972, 'lineColor': 'rgba(115,44,123,.8)', 'fillColor': 'rgba(115,44,123,0)'}", "Thermal conductivity (W/mK)": "2.942", "Average atomic mass (g/mol)": "95.39", "Scarcity (wt fraction/abundance)": "256000.0", "HHI (production)": "2459.0", "HHI (reserves)": "1917.0", "Unit cell volume (\u212b\u00b3)": "226.87", "Average atomic volume (\u212b\u00b3)": "18.906", "Atoms per unit cell": "12.0", "Electrical conductivity (\u03a9\u207b\u00b9 cm\u207b\u00b9)": "438.0", "Power Factor (W/(K\u00b2m))": "0.00531", "S\u00b2 (\u03bcV/K)\u00b2": "121000.0", "Electronic fraction of thermal conductivity (\u03f0\u2091/\u03f0)": "0.255"}, {"doi": "10.1063/1.1868063", "Electrical resistivity (\u03a9cm)": "0.00163", "Seebeck coefficient (\u03bcCV/K)": "-328.0", "ZT": "4.62", "formula": "Zr0.25Hf0.25Ti0.5Ni1Sn1", "comment": "", "synthesis": "arc-melted, Ar", "form": "polycrystalline", "temperature": "700", "author": "Sakurada 2005", "Structure": "ICSD #646828, 300K", "marker": "{'radius': 13.8539439224, 'lineColor': 'rgba(115,44,123,.8)', 'fillColor': 'rgba(115,44,123,0)'}", "Thermal conductivity (W/mK)": "3.254", "Average atomic mass (g/mol)": "89.59", "Scarcity (wt fraction/abundance)": "251300.0", "HHI (production)": "2315.0", "HHI (reserves)": "1836.0", "Unit cell volume (\u212b\u00b3)": "226.87", "Average atomic volume (\u212b\u00b3)": "18.906", "Atoms per unit cell": "12.0", "Electrical conductivity (\u03a9\u207b\u00b9 cm\u207b\u00b9)": "612.0", "Power Factor (W/(K\u00b2m))": "0.0066", "S\u00b2 (\u03bcV/K)\u00b2": "108000.0", "Electronic fraction of thermal conductivity (\u03f0\u2091/\u03f0)": "0.321"}, {"doi": "10.1063/1.1868063", "Electrical resistivity (\u03a9cm)": "0.00148", "Seebeck coefficient (\u03bcCV/K)": "-261.0", "ZT": "3.21", "formula": "Zr0.15Hf0.15Ti0.7Ni1Sn1", "comment": "", "synthesis": "arc-melted, Ar", "form": "polycrystalline", "temperature": "700", "author": "Sakurada 2005", "Structure": "ICSD #646828, 300K", "marker": "{'radius': 9.6260618027, 'lineColor': 'rgba(115,44,123,.8)', 'fillColor': 'rgba(115,44,123,0)'}", "Thermal conductivity (W/mK)": "3.157", "Average atomic mass (g/mol)": "83.79", "Scarcity (wt fraction/abundance)": "246000.0", "HHI (production)": "2152.0", "HHI (reserves)": "1744.0", "Unit cell volume (\u212b\u00b3)": "226.87", "Average atomic volume (\u212b\u00b3)": "18.906", "Atoms per unit cell": "12.0", "Electrical conductivity (\u03a9\u207b\u00b9 cm\u207b\u00b9)": "675.0", "Power Factor (W/(K\u00b2m))": "0.00458", "S\u00b2 (\u03bcV/K)\u00b2": "67900.0", "Electronic fraction of thermal conductivity (\u03f0\u2091/\u03f0)": "0.365"}, {"doi": "http://www.jstor.org/stable/2889796", "Electrical resistivity (\u03a9cm)": "0.0013", "Seebeck coefficient (\u03bcCV/K)": "129.0", "ZT": "0.89", "formula": "Ce1Fe4Sb12", "comment": "", "synthesis": "melted, vacuum", "form": "polycrystalline", "temperature": "700", "author": "Sales 1996", "Structure": "ICSD #621065, 300K", "marker": "{'radius': 2.6774426195, 'lineColor': 'rgba(153,153,153,.8)', 'fillColor': 'rgba(153,153,153,0)'}", "Thermal conductivity (W/mK)": "", "Average atomic mass (g/mol)": "107.33", "Scarcity (wt fraction/abundance)": "4005000.0", "HHI (production)": "7355.0", "HHI (reserves)": "3146.0", "Unit cell volume (\u212b\u00b3)": "762.3", "Average atomic volume (\u212b\u00b3)": "22.421", "Atoms per unit cell": "34.0", "Electrical conductivity (\u03a9\u207b\u00b9 cm\u207b\u00b9)": "768.0", "Power Factor (W/(K\u00b2m))": "0.00127", "S\u00b2 (\u03bcV/K)\u00b2": "16600.0", "Electronic fraction of thermal conductivity (\u03f0\u2091/\u03f0)": ""}, {"doi": "http://www.jstor.org/stable/2889796", "Electrical resistivity (\u03a9cm)": "0.00202", "Seebeck coefficient (\u03bcCV/K)": "150.0", "ZT": "0.78", "formula": "Ce1Fe3Co1Sb12", "comment": "", "synthesis": "melted, vacuum", "form": "polycrystalline", "temperature": "700", "author": "Sales 1996", "Structure": "ICSD #96163, 300K", "marker": "{'radius': 2.3414379243, 'lineColor': 'rgba(153,153,153,.8)', 'fillColor': 'rgba(153,153,153,0)'}", "Thermal conductivity (W/mK)": "", "Average atomic mass (g/mol)": "107.51", "Scarcity (wt fraction/abundance)": "4000000.0", "HHI (production)": "7367.0", "HHI (reserves)": "3185.0", "Unit cell volume (\u212b\u00b3)": "756.81", "Average atomic volume (\u212b\u00b3)": "22.259", "Atoms per unit cell": "34.0", "Electrical conductivity (\u03a9\u207b\u00b9 cm\u207b\u00b9)": "496.0", "Power Factor (W/(K\u00b2m))": "0.00111", "S\u00b2 (\u03bcV/K)\u00b2": "22500.0", "Electronic fraction of thermal conductivity (\u03f0\u2091/\u03f0)": ""}, {"doi": "http://www.jstor.org/stable/2889796", "Electrical resistivity (\u03a9cm)": "0.00331", "Seebeck coefficient (\u03bcCV/K)": "162.0", "ZT": "0.56", "formula": "Ce1Fe2.5Co1.5Sb12", "comment": "", "synthesis": "melted, vacuum", "form": "polycrystalline", "temperature": "700", "author": "Sales 1996", "Structure": "ICSD #96163, 300K", "marker": "{'radius': 1.665819108, 'lineColor': 'rgba(153,153,153,.8)', 'fillColor': 'rgba(153,153,153,0)'}", "Thermal conductivity (W/mK)": "", "Average atomic mass (g/mol)": "107.6", "Scarcity (wt fraction/abundance)": "3997000.0", "HHI (production)": "7373.0", "HHI (reserves)": "3204.0", "Unit cell volume (\u212b\u00b3)": "756.81", "Average atomic volume (\u212b\u00b3)": "22.259", "Atoms per unit cell": "34.0", "Electrical conductivity (\u03a9\u207b\u00b9 cm\u207b\u00b9)": "302.0", "Power Factor (W/(K\u00b2m))": "0.000793", "S\u00b2 (\u03bcV/K)\u00b2": "26200.0", "Electronic fraction of thermal conductivity (\u03f0\u2091/\u03f0)": ""}, {"doi": "http://www.jstor.org/stable/2889796", "Electrical resistivity (\u03a9cm)": "0.00488", "Seebeck coefficient (\u03bcCV/K)": "164.0", "ZT": "0.39", "formula": "Ce1Fe2Co2Sb12", "comment": "", "synthesis": "melted, vacuum", "form": "polycrystalline", "temperature": "700", "author": "Sales 1996", "Structure": "ICSD #96163, 300K", "marker": "{'radius': 1.1569712375, 'lineColor': 'rgba(153,153,153,.8)', 'fillColor': 'rgba(153,153,153,0)'}", "Thermal conductivity (W/mK)": "", "Average atomic mass (g/mol)": "107.69", "Scarcity (wt fraction/abundance)": "3994000.0", "HHI (production)": "7379.0", "HHI (reserves)": "3223.0", "Unit cell volume (\u212b\u00b3)": "747.0", "Average atomic volume (\u212b\u00b3)": "21.971", "Atoms per unit cell": "34.0", "Electrical conductivity (\u03a9\u207b\u00b9 cm\u207b\u00b9)": "205.0", "Power Factor (W/(K\u00b2m))": "0.000551", "S\u00b2 (\u03bcV/K)\u00b2": "26900.0", "Electronic fraction of thermal conductivity (\u03f0\u2091/\u03f0)": ""}, {"doi": "http://www.jstor.org/stable/2889796", "Electrical resistivity (\u03a9cm)": "0.00609", "Seebeck coefficient (\u03bcCV/K)": "-141.0", "ZT": "0.23", "formula": "Ce1Fe1Co3Sb12", "comment": "", "synthesis": "melted, vacuum", "form": "polycrystalline", "temperature": "700", "author": "Sales 1996", "Structure": "ICSD #96163, 300K", "marker": "{'radius': 0.6842872543, 'lineColor': 'rgba(153,153,153,.8)', 'fillColor': 'rgba(153,153,153,0)'}", "Thermal conductivity (W/mK)": "", "Average atomic mass (g/mol)": "107.88", "Scarcity (wt fraction/abundance)": "3988000.0", "HHI (production)": "7391.0", "HHI (reserves)": "3261.0", "Unit cell volume (\u212b\u00b3)": "747.0", "Average atomic volume (\u212b\u00b3)": "21.971", "Atoms per unit cell": "34.0", "Electrical conductivity (\u03a9\u207b\u00b9 cm\u207b\u00b9)": "164.0", "Power Factor (W/(K\u00b2m))": "0.000326", "S\u00b2 (\u03bcV/K)\u00b2": "19800.0", "Electronic fraction of thermal conductivity (\u03f0\u2091/\u03f0)": ""}, {"doi": "http://www.jstor.org/stable/2889796", "Electrical resistivity (\u03a9cm)": "0.012", "Seebeck coefficient (\u03bcCV/K)": "-36.0", "ZT": "0.00742", "formula": "Ce1Fe1.5Co2.5Sb12", "comment": "", "synthesis": "melted, vacuum", "form": "polycrystalline", "temperature": "700", "author": "Sales 1996", "Structure": "ICSD #96163, 300K", "marker": "{'radius': 0.9, 'lineColor': 'rgba(153,153,153,.8)', 'fillColor': 'rgba(153,153,153,0)'}", "Thermal conductivity (W/mK)": "", "Average atomic mass (g/mol)": "107.78", "Scarcity (wt fraction/abundance)": "3991000.0", "HHI (production)": "7385.0", "HHI (reserves)": "3242.0", "Unit cell volume (\u212b\u00b3)": "747.0", "Average atomic volume (\u212b\u00b3)": "21.971", "Atoms per unit cell": "34.0", "Electrical conductivity (\u03a9\u207b\u00b9 cm\u207b\u00b9)": "83.8", "Power Factor (W/(K\u00b2m))": "1.06e-05", "S\u00b2 (\u03bcV/K)\u00b2": "1260.0", "Electronic fraction of thermal conductivity (\u03f0\u2091/\u03f0)": ""}, {"doi": "http://www.jstor.org/stable/2889796", "Electrical resistivity (\u03a9cm)": "0.00232", "Seebeck coefficient (\u03bcCV/K)": "210.0", "ZT": "1.34", "formula": "La1Fe3Co1Sb12", "comment": "", "synthesis": "melted, vacuum", "form": "polycrystalline", "temperature": "700", "author": "Sales 1996", "Structure": "ICSD #280118, 295K", "marker": "{'radius': 4.0141247056, 'lineColor': 'rgba(153,153,153,.8)', 'fillColor': 'rgba(153,153,153,0)'}", "Thermal conductivity (W/mK)": "1.57", "Average atomic mass (g/mol)": "107.44", "Scarcity (wt fraction/abundance)": "4003000.0", "HHI (production)": "7366.0", "HHI (reserves)": "3185.0", "Unit cell volume (\u212b\u00b3)": "752.85", "Average atomic volume (\u212b\u00b3)": "22.143", "Atoms per unit cell": "34.0", "Electrical conductivity (\u03a9\u207b\u00b9 cm\u207b\u00b9)": "431.0", "Power Factor (W/(K\u00b2m))": "0.00191", "S\u00b2 (\u03bcV/K)\u00b2": "44300.0", "Electronic fraction of thermal conductivity (\u03f0\u2091/\u03f0)": "0.469"}, {"doi": "10.1016/j.jallcom.2004.05.078", "Electrical resistivity (\u03a9cm)": "0.00236", "Seebeck coefficient (\u03bcCV/K)": "-238.0", "ZT": "1.68", "formula": "Zr0.5Hf0.5Ni1Sn1", "comment": "", "synthesis": "arc-melted, Ar", "form": "polycrystalline", "temperature": "700", "author": "Shutoh 2005", "Structure": "ICSD #646828, 300K", "marker": "{'radius': 5.0338777305, 'lineColor': 'rgba(115,44,123,.8)', 'fillColor': 'rgba(115,44,123,0)'}", "Thermal conductivity (W/mK)": "3.113", "Average atomic mass (g/mol)": "104.09", "Scarcity (wt fraction/abundance)": "262000.0", "HHI (production)": "2643.0", "HHI (reserves)": "2022.0", "Unit cell volume (\u212b\u00b3)": "226.87", "Average atomic volume (\u212b\u00b3)": "18.906", "Atoms per unit cell": "12.0", "Electrical conductivity (\u03a9\u207b\u00b9 cm\u207b\u00b9)": "423.0", "Power Factor (W/(K\u00b2m))": "0.0024", "S\u00b2 (\u03bcV/K)\u00b2": "56600.0", "Electronic fraction of thermal conductivity (\u03f0\u2091/\u03f0)": "0.232"}, {"doi": "10.1016/j.jallcom.2004.05.078", "Electrical resistivity (\u03a9cm)": "0.00154", "Seebeck coefficient (\u03bcCV/K)": "-307.0", "ZT": "4.27", "formula": "Zr0.5Hf0.5Ni1Sn1.998Sb0.002", "comment": "", "synthesis": "arc-melted, Ar", "form": "polycrystalline", "temperature": "700", "author": "Shutoh 2005", "Structure": "ICSD #646828, 300K", "marker": "{'radius': 12.8188406736, 'lineColor': 'rgba(115,44,123,.8)', 'fillColor': 'rgba(115,44,123,0)'}", "Thermal conductivity (W/mK)": "2.947", "Average atomic mass (g/mol)": "107.74", "Scarcity (wt fraction/abundance)": "314900.0", "HHI (production)": "2632.0", "HHI (reserves)": "1917.0", "Unit cell volume (\u212b\u00b3)": "226.87", "Average atomic volume (\u212b\u00b3)": "18.906", "Atoms per unit cell": "12.0", "Electrical conductivity (\u03a9\u207b\u00b9 cm\u207b\u00b9)": "648.0", "Power Factor (W/(K\u00b2m))": "0.0061", "S\u00b2 (\u03bcV/K)\u00b2": "94200.0", "Electronic fraction of thermal conductivity (\u03f0\u2091/\u03f0)": "0.375"}, {"doi": "10.1016/j.jallcom.2004.05.078", "Electrical resistivity (\u03a9cm)": "0.00132", "Seebeck coefficient (\u03bcCV/K)": "-274.0", "ZT": "3.99", "formula": "Zr0.5Hf0.5Ni1Sn1.994Sb0.006", "comment": "", "synthesis": "arc-melted, Ar", "form": "polycrystalline", "temperature": "700", "author": "Shutoh 2005", "Structure": "ICSD #646828, 300K", "marker": "{'radius': 11.9565903231, 'lineColor': 'rgba(115,44,123,.8)', 'fillColor': 'rgba(115,44,123,0)'}", "Thermal conductivity (W/mK)": "2.964", "Average atomic mass (g/mol)": "107.75", "Scarcity (wt fraction/abundance)": "320000.0", "HHI (production)": "2638.0", "HHI (reserves)": "1919.0", "Unit cell volume (\u212b\u00b3)": "226.87", "Average atomic volume (\u212b\u00b3)": "18.906", "Atoms per unit cell": "12.0", "Electrical conductivity (\u03a9\u207b\u00b9 cm\u207b\u00b9)": "758.0", "Power Factor (W/(K\u00b2m))": "0.00569", "S\u00b2 (\u03bcV/K)\u00b2": "75100.0", "Electronic fraction of thermal conductivity (\u03f0\u2091/\u03f0)": "0.437"}, {"doi": "10.1016/j.jallcom.2004.05.078", "Electrical resistivity (\u03a9cm)": "0.00215", "Seebeck coefficient (\u03bcCV/K)": "-287.0", "ZT": "2.69", "formula": "Zr0.4Hf0.4Ti0.2Ni1Sn1", "comment": "", "synthesis": "arc-melted, Ar", "form": "polycrystalline", "temperature": "700", "author": "Shutoh 2005", "Structure": "ICSD #646828, 300K", "marker": "{'radius': 8.0553013668, 'lineColor': 'rgba(115,44,123,.8)', 'fillColor': 'rgba(115,44,123,0)'}", "Thermal conductivity (W/mK)": "", "Average atomic mass (g/mol)": "98.29", "Scarcity (wt fraction/abundance)": "258100.0", "HHI (production)": "2524.0", "HHI (reserves)": "1954.0", "Unit cell volume (\u212b\u00b3)": "226.87", "Average atomic volume (\u212b\u00b3)": "18.906", "Atoms per unit cell": "12.0", "Electrical conductivity (\u03a9\u207b\u00b9 cm\u207b\u00b9)": "465.0", "Power Factor (W/(K\u00b2m))": "0.00384", "S\u00b2 (\u03bcV/K)\u00b2": "82500.0", "Electronic fraction of thermal conductivity (\u03f0\u2091/\u03f0)": ""}, {"doi": "10.1016/j.jallcom.2004.05.078", "Electrical resistivity (\u03a9cm)": "0.00235", "Seebeck coefficient (\u03bcCV/K)": "-345.0", "ZT": "3.55", "formula": "Zr0.35Hf0.35Ti0.3Ni1Sn1", "comment": "", "synthesis": "arc-melted, Ar", "form": "polycrystalline", "temperature": "700", "author": "Shutoh 2005", "Structure": "ICSD #646828, 300K", "marker": "{'radius': 10.6575974401, 'lineColor': 'rgba(115,44,123,.8)', 'fillColor': 'rgba(115,44,123,0)'}", "Thermal conductivity (W/mK)": "", "Average atomic mass (g/mol)": "95.39", "Scarcity (wt fraction/abundance)": "256000.0", "HHI (production)": "2459.0", "HHI (reserves)": "1917.0", "Unit cell volume (\u212b\u00b3)": "226.87", "Average atomic volume (\u212b\u00b3)": "18.906", "Atoms per unit cell": "12.0", "Electrical conductivity (\u03a9\u207b\u00b9 cm\u207b\u00b9)": "426.0", "Power Factor (W/(K\u00b2m))": "0.00508", "S\u00b2 (\u03bcV/K)\u00b2": "119000.0", "Electronic fraction of thermal conductivity (\u03f0\u2091/\u03f0)": ""}, {"doi": "10.1016/j.jallcom.2004.05.078", "Electrical resistivity (\u03a9cm)": "0.00203", "Seebeck coefficient (\u03bcCV/K)": "-358.0", "ZT": "4.41", "formula": "Zr0.3Hf0.3Ti0.4Ni1Sn1", "comment": "", "synthesis": "arc-melted, Ar", "form": "polycrystalline", "temperature": "700", "author": "Shutoh 2005", "Structure": "ICSD #646828, 300K", "marker": "{'radius': 13.2407715619, 'lineColor': 'rgba(115,44,123,.8)', 'fillColor': 'rgba(115,44,123,0)'}", "Thermal conductivity (W/mK)": "", "Average atomic mass (g/mol)": "92.49", "Scarcity (wt fraction/abundance)": "253700.0", "HHI (production)": "2389.0", "HHI (reserves)": "1878.0", "Unit cell volume (\u212b\u00b3)": "226.87", "Average atomic volume (\u212b\u00b3)": "18.906", "Atoms per unit cell": "12.0", "Electrical conductivity (\u03a9\u207b\u00b9 cm\u207b\u00b9)": "492.0", "Power Factor (W/(K\u00b2m))": "0.00631", "S\u00b2 (\u03bcV/K)\u00b2": "128000.0", "Electronic fraction of thermal conductivity (\u03f0\u2091/\u03f0)": ""}, {"doi": "10.1016/j.jallcom.2004.05.078", "Electrical resistivity (\u03a9cm)": "0.00189", "Seebeck coefficient (\u03bcCV/K)": "-334.0", "ZT": "4.13", "formula": "Zr0.25Hf0.25Ti0.5Ni1Sn1", "comment": "", "synthesis": "arc-melted, Ar", "form": "polycrystalline", "temperature": "700", "author": "Shutoh 2005", "Structure": "ICSD #646828, 300K", "marker": "{'radius': 12.3978403355, 'lineColor': 'rgba(115,44,123,.8)', 'fillColor': 'rgba(115,44,123,0)'}", "Thermal conductivity (W/mK)": "", "Average atomic mass (g/mol)": "89.59", "Scarcity (wt fraction/abundance)": "251300.0", "HHI (production)": "2315.0", "HHI (reserves)": "1836.0", "Unit cell volume (\u212b\u00b3)": "226.87", "Average atomic volume (\u212b\u00b3)": "18.906", "Atoms per unit cell": "12.0", "Electrical conductivity (\u03a9\u207b\u00b9 cm\u207b\u00b9)": "530.0", "Power Factor (W/(K\u00b2m))": "0.0059", "S\u00b2 (\u03bcV/K)\u00b2": "111000.0", "Electronic fraction of thermal conductivity (\u03f0\u2091/\u03f0)": ""}, {"doi": "10.1016/j.jallcom.2004.05.078", "Electrical resistivity (\u03a9cm)": "0.00168", "Seebeck coefficient (\u03bcCV/K)": "-261.0", "ZT": "2.83", "formula": "Zr0.15Hf0.15Ti0.7Ni1Sn1", "comment": "", "synthesis": "arc-melted, Ar", "form": "polycrystalline", "temperature": "700", "author": "Shutoh 2005", "Structure": "ICSD #646828, 300K", "marker": "{'radius': 8.4858728826, 'lineColor': 'rgba(115,44,123,.8)', 'fillColor': 'rgba(115,44,123,0)'}", "Thermal conductivity (W/mK)": "", "Average atomic mass (g/mol)": "83.79", "Scarcity (wt fraction/abundance)": "246000.0", "HHI (production)": "2152.0", "HHI (reserves)": "1744.0", "Unit cell volume (\u212b\u00b3)": "226.87", "Average atomic volume (\u212b\u00b3)": "18.906", "Atoms per unit cell": "12.0", "Electrical conductivity (\u03a9\u207b\u00b9 cm\u207b\u00b9)": "594.0", "Power Factor (W/(K\u00b2m))": "0.00404", "S\u00b2 (\u03bcV/K)\u00b2": "68100.0", "Electronic fraction of thermal conductivity (\u03f0\u2091/\u03f0)": ""}, {"doi": "http://orbit.dtu.dk/en/publications/improvement-of-niobium-doped-srtio3-by-nanostructuring(2b6f4b33-1a6f-4472-ac18-6996f91cd743).html", "Electrical resistivity (\u03a9cm)": "0.00461", "Seebeck coefficient (\u03bcCV/K)": "-122.0", "ZT": "0.23", "formula": "Sr1Ti0.8Nb0.2O3", "comment": "", "synthesis": "solid state reaction, air", "form": "polycrystalline", "temperature": "700", "author": "Sonne 2010", "Structure": "ICSD #174464, 293K", "marker": "{'radius': 0.6808109556, 'lineColor': 'rgba(3,63,140,.8)', 'fillColor': 'rgba(3,63,140,0)'}", "Thermal conductivity (W/mK)": "6.14", "Average atomic mass (g/mol)": "38.5", "Scarcity (wt fraction/abundance)": "6498.0", "HHI (production)": "3072.0", "HHI (reserves)": "2648.0", "Unit cell volume (\u212b\u00b3)": "60.64", "Average atomic volume (\u212b\u00b3)": "12.128", "Atoms per unit cell": "5.0", "Electrical conductivity (\u03a9\u207b\u00b9 cm\u207b\u00b9)": "217.0", "Power Factor (W/(K\u00b2m))": "0.000324", "S\u00b2 (\u03bcV/K)\u00b2": "15000.0", "Electronic fraction of thermal conductivity (\u03f0\u2091/\u03f0)": "0.06"}, {"doi": "10.1007/978-3-540-88201-5_24", "Electrical resistivity (\u03a9cm)": "0.00459", "Seebeck coefficient (\u03bcCV/K)": "-147.0", "ZT": "0.33", "formula": "Sr1Dy0.08Ti0.92O3", "comment": "", "synthesis": "solid state reaction, air", "form": "polycrystalline", "temperature": "700", "author": "Tinh 2009", "Structure": "ICSD #174464, 293K", "marker": "{'radius': 0.98926002, 'lineColor': 'rgba(26,191,191,.8)', 'fillColor': 'rgba(26,191,191,0)'}", "Thermal conductivity (W/mK)": "3.17", "Average atomic mass (g/mol)": "38.53", "Scarcity (wt fraction/abundance)": "13120.0", "HHI (production)": "2920.0", "HHI (reserves)": "2055.0", "Unit cell volume (\u212b\u00b3)": "60.64", "Average atomic volume (\u212b\u00b3)": "12.128", "Atoms per unit cell": "5.0", "Electrical conductivity (\u03a9\u207b\u00b9 cm\u207b\u00b9)": "218.0", "Power Factor (W/(K\u00b2m))": "0.000471", "S\u00b2 (\u03bcV/K)\u00b2": "21600.0", "Electronic fraction of thermal conductivity (\u03f0\u2091/\u03f0)": "0.117"}, {"doi": "10.1007/978-3-540-88201-5_24", "Electrical resistivity (\u03a9cm)": "0.00227", "Seebeck coefficient (\u03bcCV/K)": "-96.0", "ZT": "0.28", "formula": "Sr1Nd0.17Ti0.83O3", "comment": "", "synthesis": "solid state reaction, air", "form": "polycrystalline", "temperature": "700", "author": "Tinh 2009", "Structure": "ICSD #174464, 293K", "marker": "{'radius': 0.852719616, 'lineColor': 'rgba(26,191,191,.8)', 'fillColor': 'rgba(26,191,191,0)'}", "Thermal conductivity (W/mK)": "3.87", "Average atomic mass (g/mol)": "39.97", "Scarcity (wt fraction/abundance)": "4528.0", "HHI (production)": "3337.0", "HHI (reserves)": "2128.0", "Unit cell volume (\u212b\u00b3)": "60.64", "Average atomic volume (\u212b\u00b3)": "12.128", "Atoms per unit cell": "5.0", "Electrical conductivity (\u03a9\u207b\u00b9 cm\u207b\u00b9)": "441.0", "Power Factor (W/(K\u00b2m))": "0.000406", "S\u00b2 (\u03bcV/K)\u00b2": "9220.0", "Electronic fraction of thermal conductivity (\u03f0\u2091/\u03f0)": "0.194"}, {"doi": "10.1007/978-3-540-88201-5_24", "Electrical resistivity (\u03a9cm)": "0.00195", "Seebeck coefficient (\u03bcCV/K)": "-94.0", "ZT": "0.32", "formula": "Sr1Nd0.2Ti0.8O3", "comment": "", "synthesis": "solid state reaction, air", "form": "polycrystalline", "temperature": "700", "author": "Tinh 2009", "Structure": "ICSD #174464, 293K", "marker": "{'radius': 0.9581494272, 'lineColor': 'rgba(26,191,191,.8)', 'fillColor': 'rgba(26,191,191,0)'}", "Thermal conductivity (W/mK)": "3.45", "Average atomic mass (g/mol)": "40.55", "Scarcity (wt fraction/abundance)": "5035.0", "HHI (production)": "3484.0", "HHI (reserves)": "2153.0", "Unit cell volume (\u212b\u00b3)": "60.64", "Average atomic volume (\u212b\u00b3)": "12.128", "Atoms per unit cell": "5.0", "Electrical conductivity (\u03a9\u207b\u00b9 cm\u207b\u00b9)": "512.0", "Power Factor (W/(K\u00b2m))": "0.000456", "S\u00b2 (\u03bcV/K)\u00b2": "8910.0", "Electronic fraction of thermal conductivity (\u03f0\u2091/\u03f0)": "0.253"}, {"doi": "10.1007/978-3-540-88201-5_24", "Electrical resistivity (\u03a9cm)": "0.00186", "Seebeck coefficient (\u03bcCV/K)": "-81.0", "ZT": "0.24", "formula": "Sr1Nd0.24Ti0.76O3", "comment": "", "synthesis": "solid state reaction, air", "form": "polycrystalline", "temperature": "700", "author": "Tinh 2009", "Structure": "ICSD #174464, 293K", "marker": "{'radius': 0.7344134973, 'lineColor': 'rgba(26,191,191,.8)', 'fillColor': 'rgba(26,191,191,0)'}", "Thermal conductivity (W/mK)": "3.76", "Average atomic mass (g/mol)": "41.32", "Scarcity (wt fraction/abundance)": "5689.0", "HHI (production)": "3673.0", "HHI (reserves)": "2186.0", "Unit cell volume (\u212b\u00b3)": "60.64", "Average atomic volume (\u212b\u00b3)": "12.128", "Atoms per unit cell": "5.0", "Electrical conductivity (\u03a9\u207b\u00b9 cm\u207b\u00b9)": "537.0", "Power Factor (W/(K\u00b2m))": "0.00035", "S\u00b2 (\u03bcV/K)\u00b2": "6510.0", "Electronic fraction of thermal conductivity (\u03f0\u2091/\u03f0)": "0.244"}, {"doi": "10.1039/c0jm02011g", "Electrical resistivity (\u03a9cm)": "0.00335", "Seebeck coefficient (\u03bcCV/K)": "185.0", "ZT": "0.71", "formula": "Zn4Sb3", "comment": "*extrapolated from 600K", "synthesis": "solid state reaction, Ar", "form": "polycrystalline", "temperature": "700", "author": "Toberer 2010", "Structure": "ICSD #52403, 300K", "marker": "{'radius': 2.1374326602, 'lineColor': 'rgba(255,80,0,.8)', 'fillColor': 'rgba(255,80,0,0)'}", "Thermal conductivity (W/mK)": "0.74", "Average atomic mass (g/mol)": "89.54", "Scarcity (wt fraction/abundance)": "2919000.0", "HHI (production)": "5264.0", "HHI (reserves)": "2783.0", "Unit cell volume (\u212b\u00b3)": "1610.64", "Average atomic volume (\u212b\u00b3)": "25.566", "Atoms per unit cell": "63.0", "Electrical conductivity (\u03a9\u207b\u00b9 cm\u207b\u00b9)": "298.0", "Power Factor (W/(K\u00b2m))": "0.00102", "S\u00b2 (\u03bcV/K)\u00b2": "34100.0", "Electronic fraction of thermal conductivity (\u03f0\u2091/\u03f0)": "0.688"}, {"doi": "10.1039/c0jm02011g", "Electrical resistivity (\u03a9cm)": "0.00317", "Seebeck coefficient (\u03bcCV/K)": "188.0", "ZT": "0.78", "formula": "Zn4Sb3", "comment": "*extrapolated from 600K", "synthesis": "solid state reaction, Ar", "form": "polycrystalline", "temperature": "700", "author": "Toberer 2010", "Structure": "ICSD #52403, 300K", "marker": "{'radius': 2.3535936289, 'lineColor': 'rgba(255,80,0,.8)', 'fillColor': 'rgba(255,80,0,0)'}", "Thermal conductivity (W/mK)": "0.743", "Average atomic mass (g/mol)": "89.54", "Scarcity (wt fraction/abundance)": "2919000.0", "HHI (production)": "5264.0", "HHI (reserves)": "2783.0", "Unit cell volume (\u212b\u00b3)": "1610.64", "Average atomic volume (\u212b\u00b3)": "25.566", "Atoms per unit cell": "63.0", "Electrical conductivity (\u03a9\u207b\u00b9 cm\u207b\u00b9)": "316.0", "Power Factor (W/(K\u00b2m))": "0.00112", "S\u00b2 (\u03bcV/K)\u00b2": "35500.0", "Electronic fraction of thermal conductivity (\u03f0\u2091/\u03f0)": "0.726"}, {"doi": "10.1039/c0jm02011g", "Electrical resistivity (\u03a9cm)": "0.00329", "Seebeck coefficient (\u03bcCV/K)": "192.0", "ZT": "0.78", "formula": "Zn4Sb3", "comment": "*extrapolated from 600K", "synthesis": "solid state reaction, Ar", "form": "polycrystalline", "temperature": "700", "author": "Toberer 2010", "Structure": "ICSD #52403, 300K", "marker": "{'radius': 2.3491264868, 'lineColor': 'rgba(255,80,0,.8)', 'fillColor': 'rgba(255,80,0,0)'}", "Thermal conductivity (W/mK)": "0.75", "Average atomic mass (g/mol)": "89.54", "Scarcity (wt fraction/abundance)": "2919000.0", "HHI (production)": "5264.0", "HHI (reserves)": "2783.0", "Unit cell volume (\u212b\u00b3)": "1610.64", "Average atomic volume (\u212b\u00b3)": "25.566", "Atoms per unit cell": "63.0", "Electrical conductivity (\u03a9\u207b\u00b9 cm\u207b\u00b9)": "304.0", "Power Factor (W/(K\u00b2m))": "0.00112", "S\u00b2 (\u03bcV/K)\u00b2": "36800.0", "Electronic fraction of thermal conductivity (\u03f0\u2091/\u03f0)": "0.692"}, {"doi": "10.1039/A602506D", "Electrical resistivity (\u03a9cm)": "1.786", "Seebeck coefficient (\u03bcCV/K)": "-330.0", "ZT": "0.00426", "formula": "Zn1O1", "comment": "", "synthesis": "solid state reaction, air", "form": "polycrystalline", "temperature": "700", "author": "Tsubota
