Repository: MasterAI-EAM/Darwin

# Darwin: A Tailored GPT for the Scientific Domain 🇦🇺
**Organization: [University of New South Wales（UNSW) AI4Science](https://www.masterai.com.au) & [GreenDynamics AI](https://www.greendynamics.com.au)**

Darwin is an open-source project dedicated to pretrain and fine-tune the LLaMA model on scientific literature and datasets. Specifically designed for the scientific domain with an emphasis on materials science, chemistry, and physics, Darwin integrates structured and unstructured scientific knowledge to enhance the efficacy of language models in scientific research.

File: dataset/Experimental thermoelectric properties 2013/MRL_all_raw_data.json (part 20 of 27)
1997", "Structure": "ICSD #26170, 295K", "marker": "{'radius': 0.9, 'lineColor': 'rgba(3,63,140,.8)', 'fillColor': 'rgba(3,63,140,0)'}", "Thermal conductivity (W/mK)": "14.65", "Average atomic mass (g/mol)": "40.69", "Scarcity (wt fraction/abundance)": "10780.0", "HHI (production)": "1363.0", "HHI (reserves)": "1621.0", "Unit cell volume (\u212b\u00b3)": "47.62", "Average atomic volume (\u212b\u00b3)": "11.905", "Atoms per unit cell": "4.0", "Electrical conductivity (\u03a9\u207b\u00b9 cm\u207b\u00b9)": "9.345", "Power Factor (W/(K\u00b2m))": "6.09e-06", "S\u00b2 (\u03bcV/K)\u00b2": "109000.0", "Electronic fraction of thermal conductivity (\u03f0\u2091/\u03f0)": "0.00109"}, {"doi": "10.1039/A602506D", "Electrical resistivity (\u03a9cm)": "0.00912", "Seebeck coefficient (\u03bcCV/K)": "-166.0", "ZT": "0.21", "formula": "Zn0.995Al0.005O1", "comment": "*kappa estimated", "synthesis": "solid state reaction, air", "form": "polycrystalline", "temperature": "700", "author": "Tsubota 1997", "Structure": "ICSD #26170, 295K", "marker": "{'radius': 0.6353238574, 'lineColor': 'rgba(3,63,140,.8)', 'fillColor': 'rgba(3,63,140,0)'}", "Thermal conductivity (W/mK)": "13.525", "Average atomic mass (g/mol)": "40.59", "Scarcity (wt fraction/abundance)": "10760.0", "HHI (production)": "1362.0", "HHI (reserves)": "1619.0", "Unit cell volume (\u212b\u00b3)": "47.62", "Average atomic volume (\u212b\u00b3)": "11.905", "Atoms per unit cell": "4.0", "Electrical conductivity (\u03a9\u207b\u00b9 cm\u207b\u00b9)": "94.9", "Power Factor (W/(K\u00b2m))": "0.000303", "S\u00b2 (\u03bcV/K)\u00b2": "27600.0", "Electronic fraction of thermal conductivity (\u03f0\u2091/\u03f0)": "0.012"}, {"doi": "10.1039/A602506D", "Electrical resistivity (\u03a9cm)": "0.00398", "Seebeck coefficient (\u03bcCV/K)": "-182.0", "ZT": "0.58", "formula": "Zn0.99Al0.01O1", "comment": "*kappa estimated", "synthesis": "solid state reaction, air", "form": "polycrystalline", "temperature": "700", "author": "Tsubota 1997", "Structure": "ICSD #26170, 295K", "marker": "{'radius': 1.7514857675, 'lineColor': 'rgba(3,63,140,.8)', 'fillColor': 'rgba(3,63,140,0)'}", "Thermal conductivity (W/mK)": "13.525", "Average atomic mass (g/mol)": "40.5", "Scarcity (wt fraction/abundance)": "10730.0", "HHI (production)": "1362.0", "HHI (reserves)": "1616.0", "Unit cell volume (\u212b\u00b3)": "47.62", "Average atomic volume (\u212b\u00b3)": "11.905", "Atoms per unit cell": "4.0", "Electrical conductivity (\u03a9\u207b\u00b9 cm\u207b\u00b9)": "200.0", "Power Factor (W/(K\u00b2m))": "0.000834", "S\u00b2 (\u03bcV/K)\u00b2": "33200.0", "Electronic fraction of thermal conductivity (\u03f0\u2091/\u03f0)": "0.025"}, {"doi": "10.1039/A602506D", "Electrical resistivity (\u03a9cm)": "0.00148", "Seebeck coefficient (\u03bcCV/K)": "-171.0", "ZT": "1.39", "formula": "Zn0.98Al0.02O1", "comment": "", "synthesis": "solid state reaction, air", "form": "polycrystalline", "temperature": "700", "author": "Tsubota 1997", "Structure": "ICSD #26170, 295K", "marker": "{'radius': 4.1749016052, 'lineColor': 'rgba(3,63,140,.8)', 'fillColor': 'rgba(3,63,140,0)'}", "Thermal conductivity (W/mK)": "12.4", "Average atomic mass (g/mol)": "40.31", "Scarcity (wt fraction/abundance)": "10670.0", "HHI (production)": "1361.0", "HHI (reserves)": "1612.0", "Unit cell volume (\u212b\u00b3)": "47.62", "Average atomic volume (\u212b\u00b3)": "11.905", "Atoms per unit cell": "4.0", "Electrical conductivity (\u03a9\u207b\u00b9 cm\u207b\u00b9)": "548.0", "Power Factor (W/(K\u00b2m))": "0.00199", "S\u00b2 (\u03bcV/K)\u00b2": "29400.0", "Electronic fraction of thermal conductivity (\u03f0\u2091/\u03f0)": "0.075"}, {"doi": "10.1039/A602506D", "Electrical resistivity (\u03a9cm)": "0.00209", "Seebeck coefficient (\u03bcCV/K)": "-196.0", "ZT": "1.28", "formula": "Zn0.95Al0.05O1", "comment": "", "synthesis": "solid state reaction, air", "form": "polycrystalline", "temperature": "700", "author": "Tsubota 1997", "Structure": "ICSD #26170, 295K", "marker": "{'radius': 3.8473459639, 'lineColor': 'rgba(3,63,140,.8)', 'fillColor': 'rgba(3,63,140,0)'}", "Thermal conductivity (W/mK)": "14.3", "Average atomic mass (g/mol)": "39.73", "Scarcity (wt fraction/abundance)": "10490.0", "HHI (production)": "1358.0", "HHI (reserves)": "1599.0", "Unit cell volume (\u212b\u00b3)": "47.62", "Average atomic volume (\u212b\u00b3)": "11.905", "Atoms per unit cell": "4.0", "Electrical conductivity (\u03a9\u207b\u00b9 cm\u207b\u00b9)": "450.0", "Power Factor (W/(K\u00b2m))": "0.00183", "S\u00b2 (\u03bcV/K)\u00b2": "38300.0", "Electronic fraction of thermal conductivity (\u03f0\u2091/\u03f0)": "0.054"}, {"doi": "10.1016/j.jallcom.2010.06.195", "Electrical resistivity (\u03a9cm)": "0.055", "Seebeck coefficient (\u03bcCV/K)": "-100.0", "ZT": "0.01", "formula": "Sr1Nb0.15Ti0.85O3", "comment": "*Values at 1000K extrapolated from 900K", "synthesis": "solid state reaction, Ar", "form": "polycrystalline", "temperature": "700", "author": "Wang 2010", "Structure": "ICSD #174464, 293K", "marker": "{'radius': 0.9, 'lineColor': 'rgba(3,63,140,.8)', 'fillColor': 'rgba(3,63,140,0)'}", "Thermal conductivity (W/mK)": "3.49", "Average atomic mass (g/mol)": "38.05", "Scarcity (wt fraction/abundance)": "5257.0", "HHI (production)": "2915.0", "HHI (reserves)": "2484.0", "Unit cell volume (\u212b\u00b3)": "60.64", "Average atomic volume (\u212b\u00b3)": "12.128", "Atoms per unit cell": "5.0", "Electrical conductivity (\u03a9\u207b\u00b9 cm\u207b\u00b9)": "18.1", "Power Factor (W/(K\u00b2m))": "1.81e-05", "S\u00b2 (\u03bcV/K)\u00b2": "10000.0", "Electronic fraction of thermal conductivity (\u03f0\u2091/\u03f0)": "0.00887"}, {"doi": "10.1103/PhysRevB.77.075203", "Electrical resistivity (\u03a9cm)": "0.00123", "Seebeck coefficient (\u03bcCV/K)": "-102.0", "ZT": "0.6", "formula": "Ba8Ga16Ge30", "comment": "", "synthesis": "Czochralski method, He", "form": "single crystal", "temperature": "700", "author": "Toberer 2008", "Structure": "ICSD #94298, 300K", "marker": "{'radius': 1.7857090317, 'lineColor': 'rgba(156,83,0,.8)', 'fillColor': 'rgba(156,83,0,0)'}", "Thermal conductivity (W/mK)": "1.62", "Average atomic mass (g/mol)": "81.36", "Scarcity (wt fraction/abundance)": "356000.0", "HHI (production)": "4753.0", "HHI (reserves)": "2008.0", "Unit cell volume (\u212b\u00b3)": "1254.12", "Average atomic volume (\u212b\u00b3)": "23.224", "Atoms per unit cell": "54.0", "Electrical conductivity (\u03a9\u207b\u00b9 cm\u207b\u00b9)": "813.0", "Power Factor (W/(K\u00b2m))": "0.00085", "S\u00b2 (\u03bcV/K)\u00b2": "10500.0", "Electronic fraction of thermal conductivity (\u03f0\u2091/\u03f0)": "0.857"}, {"doi": "10.1103/PhysRevB.77.075203", "Electrical resistivity (\u03a9cm)": "0.00161", "Seebeck coefficient (\u03bcCV/K)": "-107.0", "ZT": "0.5", "formula": "Ba8Ga16Ge30", "comment": "", "synthesis": "solid state reaction, Ar", "form": "polycrystalline", "temperature": "700", "author": "Toberer 2008", "Structure": "ICSD #94298, 300K", "marker": "{'radius': 1.5039736174, 'lineColor': 'rgba(156,83,0,.8)', 'fillColor': 'rgba(156,83,0,0)'}", "Thermal conductivity (W/mK)": "1.3", "Average atomic mass (g/mol)": "81.36", "Scarcity (wt fraction/abundance)": "356000.0", "HHI (production)": "4753.0", "HHI (reserves)": "2008.0", "Unit cell volume (\u212b\u00b3)": "1254.12", "Average atomic volume (\u212b\u00b3)": "23.224", "Atoms per unit cell": "54.0", "Electrical conductivity (\u03a9\u207b\u00b9 cm\u207b\u00b9)": "621.0", "Power Factor (W/(K\u00b2m))": "0.000716", "S\u00b2 (\u03bcV/K)\u00b2": "11500.0", "Electronic fraction of thermal conductivity (\u03f0\u2091/\u03f0)": "0.816"}, {"doi": "10.1063/1.2163979", "Electrical resistivity (\u03a9cm)": "0.00142", "Seebeck coefficient (\u03bcCV/K)": "-150.0", "ZT": "1.11", "formula": "Ba8Ga16Ge30", "comment": "", "synthesis": "Czochralski method, argon", "form": "single crystal", "temperature": "700", "author": "Saramat 2006", "Structure": "ICSD #94298, 300K", "marker": "{'radius': 3.332157969, 'lineColor': 'rgba(156,83,0,.8)', 'fillColor': 'rgba(156,83,0,0)'}", "Thermal conductivity (W/mK)": "1.56", "Average atomic mass (g/mol)": "81.36", "Scarcity (wt fraction/abundance)": "356000.0", "HHI (production)": "4753.0", "HHI (reserves)": "2008.0", "Unit cell volume (\u212b\u00b3)": "1254.12", "Average atomic volume (\u212b\u00b3)": "23.224", "Atoms per unit cell": "54.0", "Electrical conductivity (\u03a9\u207b\u00b9 cm\u207b\u00b9)": "705.0", "Power Factor (W/(K\u00b2m))": "0.00159", "S\u00b2 (\u03bcV/K)\u00b2": "22500.0", "Electronic fraction of thermal conductivity (\u03f0\u2091/\u03f0)": "0.772"}, {"doi": "10.3390/ma3042606", "Electrical resistivity (\u03a9cm)": "0.000948", "Seebeck coefficient (\u03bcCV/K)": "-89.0", "ZT": "0.59", "formula": "Bi1.2S1.2Ti2S4", "comment": "", "synthesis": "solid-liquid-vapor reaction, vacuum", "form": "polycrystalline", "temperature": "700", "author": "Wan 2010", "Structure": "ICSD #none, 300K", "marker": "{'radius': 1.7593867342, 'lineColor': 'rgba(2,102,7,.8)', 'fillColor': 'rgba(2,102,7,0)'}", "Thermal conductivity (W/mK)": "2.11", "Average atomic mass (g/mol)": "61.1", "Scarcity (wt fraction/abundance)": "28740000.0", "HHI (production)": "3036.0", "HHI (reserves)": "3543.0", "Unit cell volume (\u212b\u00b3)": "175.2", "Average atomic volume (\u212b\u00b3)": "20.857", "Atoms per unit cell": "8.4", "Electrical conductivity (\u03a9\u207b\u00b9 cm\u207b\u00b9)": "1050.0", "Power Factor (W/(K\u00b2m))": "0.000838", "S\u00b2 (\u03bcV/K)\u00b2": "7940.0", "Electronic fraction of thermal conductivity (\u03f0\u2091/\u03f0)": "0.854"}, {"doi": "10.3390/ma3042606", "Electrical resistivity (\u03a9cm)": "0.00217", "Seebeck coefficient (\u03bcCV/K)": "-129.0", "ZT": "0.53", "formula": "Pb1.8S1.8Ti2S4", "comment": "", "synthesis": "solid-liquid-vapor reaction, vacuum", "form": "polycrystalline", "temperature": "700", "author": "Wan 2010", "Structure": "ICSD #none, 300K", "marker": "{'radius': 1.6049650874, 'lineColor': 'rgba(2,102,7,.8)', 'fillColor': 'rgba(2,102,7,0)'}", "Thermal conductivity (W/mK)": "1.95", "Average atomic mass (g/mol)": "68.19", "Scarcity (wt fraction/abundance)": "48160.0", "HHI (production)": "1920.0", "HHI (reserves)": "1526.0", "Unit cell volume (\u212b\u00b3)": "175.2", "Average atomic volume (\u212b\u00b3)": "20.857", "Atoms per unit cell": "8.4", "Electrical conductivity (\u03a9\u207b\u00b9 cm\u207b\u00b9)": "460.0", "Power Factor (W/(K\u00b2m))": "0.000764", "S\u00b2 (\u03bcV/K)\u00b2": "16600.0", "Electronic fraction of thermal conductivity (\u03f0\u2091/\u03f0)": "0.403"}, {"doi": "10.3390/ma3042606", "Electrical resistivity (\u03a9cm)": "0.00217", "Seebeck coefficient (\u03bcCV/K)": "-141.0", "ZT": "0.64", "formula": "Sn1.2S1.2Ti2S4", "comment": "", "synthesis": "solid-liquid-vapor reaction, vacuum", "form": "polycrystalline", "temperature": "700", "author": "Wan 2010", "Structure": "ICSD #none, 300K", "marker": "{'radius': 1.9149836247, 'lineColor': 'rgba(2,102,7,.8)', 'fillColor': 'rgba(2,102,7,0)'}", "Thermal conductivity (W/mK)": "1.69", "Average atomic mass (g/mol)": "48.21", "Scarcity (wt fraction/abundance)": "157400.0", "HHI (production)": "1480.0", "HHI (reserves)": "1355.0", "Unit cell volume (\u212b\u00b3)": "175.2", "Average atomic volume (\u212b\u00b3)": "20.857", "Atoms per unit cell": "8.4", "Electrical conductivity (\u03a9\u207b\u00b9 cm\u207b\u00b9)": "460.0", "Power Factor (W/(K\u00b2m))": "0.000912", "S\u00b2 (\u03bcV/K)\u00b2": "19800.0", "Electronic fraction of thermal conductivity (\u03f0\u2091/\u03f0)": "0.465"}, {"doi": "10.1063/1.3682585", "Electrical resistivity (\u03a9cm)": "0.00287", "Seebeck coefficient (\u03bcCV/K)": "-98.0", "ZT": "0.24", "formula": "Ba8Au5.14Si39.51", "comment": "*extrapolated from 676 K", "synthesis": "melted, inert", "form": "polyrystalline", "temperature": "700", "author": "Candolfi 2012", "Structure": "ICSD #40567, 300K", "marker": "{'radius': 0.7063216463, 'lineColor': 'rgba(156,83,0,.8)', 'fillColor': 'rgba(156,83,0,0)'}", "Thermal conductivity (W/mK)": "2.45", "Average atomic mass (g/mol)": "61.17", "Scarcity (wt fraction/abundance)": "78590000.0", "HHI (production)": "2988.0", "HHI (reserves)": "1472.0", "Unit cell volume (\u212b\u00b3)": "1132.02", "Average atomic volume (\u212b\u00b3)": "20.963", "Atoms per unit cell": "54.0", "Electrical conductivity (\u03a9\u207b\u00b9 cm\u207b\u00b9)": "348.0", "Power Factor (W/(K\u00b2m))": "0.000336", "S\u00b2 (\u03bcV/K)\u00b2": "9650.0", "Electronic fraction of thermal conductivity (\u03f0\u2091/\u03f0)": "0.243"}, {"doi": "10.1063/1.3682585", "Electrical resistivity (\u03a9cm)": "0.00275", "Seebeck coefficient (\u03bcCV/K)": "136.0", "ZT": "0.47", "formula": "Ba8Au5.59Si39.01", "comment": "*extrapolated from 676 K", "synthesis": "melted, inert", "form": "polyrystalline", "temperature": "700", "author": "Candolfi 2012", "Structure": "ICSD #40567, 300K", "marker": "{'radius': 1.4224094487, 'lineColor': 'rgba(156,83,0,.8)', 'fillColor': 'rgba(156,83,0,0)'}", "Thermal conductivity (W/mK)": "2.41", "Average atomic mass (g/mol)": "62.65", "Scarcity (wt fraction/abundance)": "83530000.0", "HHI (production)": "2930.0", "HHI (reserves)": "1462.0", "Unit cell volume (\u212b\u00b3)": "1132.02", "Average atomic volume (\u212b\u00b3)": "20.963", "Atoms per unit cell": "54.0", "Electrical conductivity (\u03a9\u207b\u00b9 cm\u207b\u00b9)": "364.0", "Power Factor (W/(K\u00b2m))": "0.000677", "S\u00b2 (\u03bcV/K)\u00b2": "18600.0", "Electronic fraction of thermal conductivity (\u03f0\u2091/\u03f0)": "0.258"}, {"doi": "10.1063/1.3682585", "Electrical resistivity (\u03a9cm)": "0.000789", "Seebeck coefficient (\u03bcCV/K)": "77.0", "ZT": "0.52", "formula": "Ba8Au6.10Si38.97", "comment": "*extrapolated from 676 K", "synthesis": "melted, inert", "form": "polyrystalline", "temperature": "700", "author": "Candolfi 2012", "Structure": "ICSD #40567, 300K", "marker": "{'radius': 1.5727368175, 'lineColor': 'rgba(156,83,0,.8)', 'fillColor': 'rgba(156,83,0,0)'}", "Thermal conductivity (W/mK)": "2.95", "Average atomic mass (g/mol)": "63.97", "Scarcity (wt fraction/abundance)": "88490000.0", "HHI (production)": "2876.0", "HHI (reserves)": "1450.0", "Unit cell volume (\u212b\u00b3)": "1132.02", "Average atomic volume (\u212b\u00b3)": "20.963", "Atoms per unit cell": "54.0", "Electrical conductivity (\u03a9\u207b\u00b9 cm\u207b\u00b9)": "1270.0", "Power Factor (W/(K\u00b2m))": "0.000749", "S\u00b2 (\u03bcV/K)\u00b2": "5910.0", "Electronic fraction of thermal conductivity (\u03f0\u2091/\u03f0)": "0.734"}, {"doi": "10.1039/C1JM10827A", "Electrical resistivity (\u03a9cm)": "0.00317", "Seebeck coefficient (\u03bcCV/K)": "-231.0", "ZT": "1.18", "formula": "Mg2Si0.999Bi0.001", "comment": "", "synthesis": "mechanochemical, Ar", "form": "polycrystalline", "temperature": "700", "author": "Bux 2011", "Structure": "ICSD #163708, 300K", "marker": "{'radius': 3.538304389, 'lineColor': 'rgba(170,204,0,.8)', 'fillColor': 'rgba(170,204,0,0)'}", "Thermal conductivity (W/mK)": "3.66", "Average atomic mass (g/mol)": "25.63", "Scarcity (wt fraction/abundance)": "159900.0", "HHI (production)": "5058.0", "HHI (reserves)": "697.4", "Unit cell volume (\u212b\u00b3)": "258.55", "Average atomic volume (\u212b\u00b3)": "21.546", "Atoms per unit cell": "12.0", "Electrical conductivity (\u03a9\u207b\u00b9 cm\u207b\u00b9)": "316.0", "Power Factor (W/(K\u00b2m))": "0.00168", "S\u00b2 (\u03bcV/K)\u00b2": "53400.0", "Electronic fraction of thermal conductivity (\u03f0\u2091/\u03f0)": "0.147"}, {"doi": "10.1039/C1JM10827A", "Electrical resistivity (\u03a9cm)": "0.00158", "Seebeck coefficient (\u03bcCV/K)": "-217.0", "ZT": "2.09", "formula": "Mg2Si0.9985Bi0.0015", "comment": "", "synthesis": "mechanochemical, Ar", "form": "polycrystalline", "temperature": "700", "author": "Bux 2011", "Structure": "ICSD #163708, 300K", "marker": "{'radius': 6.2785333333, 'lineColor': 'rgba(170,204,0,.8)', 'fillColor': 'rgba(170,204,0,0)'}", "Thermal conductivity (W/mK)": "3.29", "Average atomic mass (g/mol)": "25.66", "Scarcity (wt fraction/abundance)": "239600.0", "HHI (production)": "5058.0", "HHI (reserves)": "704.6", "Unit cell volume (\u212b\u00b3)": "258.55", "Average atomic volume (\u212b\u00b3)": "21.546", "Atoms per unit cell": "12.0", "Electrical conductivity (\u03a9\u207b\u00b9 cm\u207b\u00b9)": "635.0", "Power Factor (W/(K\u00b2m))": "0.00299", "S\u00b2 (\u03bcV/K)\u00b2": "47100.0", "Electronic fraction of thermal conductivity (\u03f0\u2091/\u03f0)": "0.33"}, {"doi": "10.1039/C1JM10827A", "Electrical resistivity (\u03a9cm)": "0.000929", "Seebeck coefficient (\u03bcCV/K)": "-153.0", "ZT": "1.76", "formula": "Mg2Si0.997Bi0.003", "comment": "", "synthesis": "mechanochemical, Ar", "form": "polycrystalline", "temperature": "700", "author": "Bux 2011", "Structure": "ICSD #163708, 300K", "marker": "{'radius': 5.2915931109, 'lineColor': 'rgba(170,204,0,.8)', 'fillColor': 'rgba(170,204,0,0)'}", "Thermal conductivity (W/mK)": "3.53", "Average atomic mass (g/mol)": "25.75", "Scarcity (wt fraction/abundance)": "477500.0", "HHI (production)": "5060.0", "HHI (reserves)": "725.9", "Unit cell volume (\u212b\u00b3)": "258.55", "Average atomic volume (\u212b\u00b3)": "21.546", "Atoms per unit cell": "12.0", "Electrical conductivity (\u03a9\u207b\u00b9 cm\u207b\u00b9)": "1080.0", "Power Factor (W/(K\u00b2m))": "0.00252", "S\u00b2 (\u03bcV/K)\u00b2": "23400.0", "Electronic fraction of thermal conductivity (\u03f0\u2091/\u03f0)": "0.521"}, {"doi": "10.1039/C1JM10827A", "Electrical resistivity (\u03a9cm)": "0.000621", "Seebeck coefficient (\u03bcCV/K)": "-121.0", "ZT": "1.66", "formula": "Mg2Si0.995Bi0.005", "comment": "", "synthesis": "mechanochemical, Ar", "form": "polycrystalline", "temperature": "700", "author": "Bux 2011", "Structure": "ICSD #163708, 300K", "marker": "{'radius': 4.9674434783, 'lineColor': 'rgba(170,204,0,.8)', 'fillColor': 'rgba(170,204,0,0)'}", "Thermal conductivity (W/mK)": "4.29", "Average atomic mass (g/mol)": "25.87", "Scarcity (wt fraction/abundance)": "792100.0", "HHI (production)": "5061.0", "HHI (reserves)": "754.0", "Unit cell volume (\u212b\u00b3)": "258.55", "Average atomic volume (\u212b\u00b3)": "21.546", "Atoms per unit cell": "12.0", "Electrical conductivity (\u03a9\u207b\u00b9 cm\u207b\u00b9)": "1610.0", "Power Factor (W/(K\u00b2m))": "0.00237", "S\u00b2 (\u03bcV/K)\u00b2": "14700.0", "Electronic fraction of thermal conductivity (\u03f0\u2091/\u03f0)": "0.641"}, {"doi": "10.1039/C1JM10827A", "Electrical resistivity (\u03a9cm)": "0.000569", "Seebeck coefficient (\u03bcCV/K)": "-125.0", "ZT": "1.92", "formula": "Mg2Si0.993Bi0.007", "comment": "", "synthesis": "mechanochemical, Ar", "form": "polycrystalline", "temperature": "700", "author": "Bux 2011", "Structure": "ICSD #163708, 300K", "marker": "{'radius': 5.7666959578, 'lineColor': 'rgba(170,204,0,.8)', 'fillColor': 'rgba(170,204,0,0)'}", "Thermal conductivity (W/mK)": "4.4", "Average atomic mass (g/mol)": "25.99", "Scarcity (wt fraction/abundance)": "1104000.0", "HHI (production)": "5063.0", "HHI (reserves)": "781.9", "Unit cell volume (\u212b\u00b3)": "258.55", "Average atomic volume (\u212b\u00b3)": "21.546", "Atoms per unit cell": "12.0", "Electrical conductivity (\u03a9\u207b\u00b9 cm\u207b\u00b9)": "1760.0", "Power Factor (W/(K\u00b2m))": "0.00275", "S\u00b2 (\u03bcV/K)\u00b2": "15600.0", "Electronic fraction of thermal conductivity (\u03f0\u2091/\u03f0)": "0.682"}, {"doi": "10.1007/s11664-009-0735-1", "Electrical resistivity (\u03a9cm)": "0.00125", "Seebeck coefficient (\u03bcCV/K)": "-175.0", "ZT": "1.72", "formula": "Mg2Si0.98Bi0.02", "comment": "", "synthesis": "solid state reaction, He/H2", "form": "polycrystalline", "temperature": "700", "author": "Mars 2009", "Structure": "ICSD #163708, 300K", "marker": "{'radius': 5.1514852446, 'lineColor': 'rgba(170,204,0,.8)', 'fillColor': 'rgba(170,204,0,0)'}", "Thermal conductivity (W/mK)": "3.6", "Average atomic mass (g/mol)": "26.77", "Scarcity (wt fraction/abundance)": "3061000.0", "HHI (production)": "5072.0", "HHI (reserves)": "957.2", "Unit cell volume (\u212b\u00b3)": "258.55", "Average atomic volume (\u212b\u00b3)": "21.546", "Atoms per unit cell": "12.0", "Electrical conductivity (\u03a9\u207b\u00b9 cm\u207b\u00b9)": "802.0", "Power Factor (W/(K\u00b2m))": "0.00245", "S\u00b2 (\u03bcV/K)\u00b2": "30600.0", "Electronic fraction of thermal conductivity (\u03f0\u2091/\u03f0)": "0.38"}, {"doi": "10.1007/s11664-009-0735-1", "Electrical resistivity (\u03a9cm)": "0.00137", "Seebeck coefficient (\u03bcCV/K)": "-176.0", "ZT": "1.59", "formula": "Mg2Si0.6Ge0.4Bi0.02", "comment": "", "synthesis": "solid state reaction, He/H2", "form": "polycrystalline", "temperature": "700", "author": "Mars 2009", "Structure": "ICSD #180947, 300K", "marker": "{'radius': 4.7589433577, 'lineColor': 'rgba(170,204,0,.8)', 'fillColor': 'rgba(170,204,0,0)'}", "Thermal conductivity (W/mK)": "1.94", "Average atomic mass (g/mol)": "32.68", "Scarcity (wt fraction/abundance)": "2694000.0", "HHI (production)": "5169.0", "HHI (reserves)": "1229.0", "Unit cell volume (\u212b\u00b3)": "258.35", "Average atomic volume (\u212b\u00b3)": "21.529", "Atoms per unit cell": "12.0", "Electrical conductivity (\u03a9\u207b\u00b9 cm\u207b\u00b9)": "730.0", "Power Factor (W/(K\u00b2m))": "0.00227", "S\u00b2 (\u03bcV/K)\u00b2": "31000.0", "Electronic fraction of thermal conductivity (\u03f0\u2091/\u03f0)": "0.643"}, {"doi": "10.1007/s11664-009-0735-1", "Electrical resistivity (\u03a9cm)": "0.04", "Seebeck coefficient (\u03bcCV/K)": "149.0", "ZT": "0.04", "formula": "Mg2Si0.98Ag0.02", "comment": "", "synthesis": "solid state reaction, He/H2", "form": "polycrystalline", "temperature": "700", "author": "Mars 2009", "Structure": "ICSD #163708, 300K", "marker": "{'radius': 0.9, 'lineColor': 'rgba(170,204,0,.8)', 'fillColor': 'rgba(170,204,0,0)'}", "Thermal conductivity (W/mK)": "3.67", "Average atomic mass (g/mol)": "26.1", "Scarcity (wt fraction/abundance)": "353300.0", "HHI (production)": "4954.0", "HHI (reserves)": "699.7", "Unit cell volume (\u212b\u00b3)": "258.55", "Average atomic volume (\u212b\u00b3)": "21.546", "Atoms per unit cell": "12.0", "Electrical conductivity (\u03a9\u207b\u00b9 cm\u207b\u00b9)": "25.2", "Power Factor (W/(K\u00b2m))": "5.59e-05", "S\u00b2 (\u03bcV/K)\u00b2": "22200.0", "Electronic fraction of thermal conductivity (\u03f0\u2091/\u03f0)": "0.012"}, {"doi": "10.1007/s11664-009-0735-1", "Electrical resistivity (\u03a9cm)": "0.015", "Seebeck coefficient (\u03bcCV/K)": "319.0", "ZT": "0.48", "formula": "Mg2Si0.6Ge0.4Ag0.02", "comment": "", "synthesis": "solid state reaction, He/H2", "form": "polycrystalline", "temperature": "700", "author": "Mars 2009", "Structure": "ICSD #180947, 300K", "marker": "{'radius': 1.4324176107, 'lineColor': 'rgba(170,204,0,.8)', 'fillColor': 'rgba(170,204,0,0)'}", "Thermal conductivity (W/mK)": "2.57", "Average atomic mass (g/mol)": "32.01", "Scarcity (wt fraction/abundance)": "493400.0", "HHI (production)": "5075.0", "HHI (reserves)": "1026.0", "Unit cell volume (\u212b\u00b3)": "258.35", "Average atomic volume (\u212b\u00b3)": "21.529", "Atoms per unit cell": "12.0", "Electrical conductivity (\u03a9\u207b\u00b9 cm\u207b\u00b9)": "67.1", "Power Factor (W/(K\u00b2m))": "0.000682", "S\u00b2 (\u03bcV/K)\u00b2": "102000.0", "Electronic fraction of thermal conductivity (\u03f0\u2091/\u03f0)": "0.045"}, {"doi": "10.1063/1.2009828", "Electrical resistivity (\u03a9cm)": "0.026", "Seebeck coefficient (\u03bcCV/K)": "311.0", "ZT": "0.26", "formula": "Ag9Tl1Te5", "comment": "", "synthesis": "melted", "form": "polycrystalline", "temperature": "700", "author": "Kurosaki 2005", "Structure": "ICSD #71689, 300K", "marker": "{'radius': 0.7693715909, 'lineColor': 'rgba(2,102,7,.8)', 'fillColor': 'rgba(2,102,7,0)'}", "Thermal conductivity (W/mK)": "0.2", "Average atomic mass (g/mol)": "120.88", "Scarcity (wt fraction/abundance)": "358900000.0", "HHI (production)": "2408.0", "HHI (reserves)": "3201.0", "Unit cell volume (\u212b\u00b3)": "4758.66", "Average atomic volume (\u212b\u00b3)": "27.349", "Atoms per unit cell": "174.0", "Electrical conductivity (\u03a9\u207b\u00b9 cm\u207b\u00b9)": "37.9", "Power Factor (W/(K\u00b2m))": "0.000366", "S\u00b2 (\u03bcV/K)\u00b2": "96700.0", "Electronic fraction of thermal conductivity (\u03f0\u2091/\u03f0)": "0.323"}, {"doi": "10.1109/ICT.2002.1190269", "Electrical resistivity (\u03a9cm)": "0.00463", "Seebeck coefficient (\u03bcCV/K)": "288.0", "ZT": "1.25", "formula": "Ba8Ga16Ge30", "comment": "*kappa extrapolated", "synthesis": "arc melting", "form": "polycrystalline", "temperature": "700", "author": "Anno 2002", "Structure": "ICSD #94298, 300K", "marker": "{'radius': 3.7620388769, 'lineColor': 'rgba(156,83,0,.8)', 'fillColor': 'rgba(156,83,0,0)'}", "Thermal conductivity (W/mK)": "2.0", "Average atomic mass (g/mol)": "81.36", "Scarcity (wt fraction/abundance)": "356000.0", "HHI (production)": "4753.0", "HHI (reserves)": "2008.0", "Unit cell volume (\u212b\u00b3)": "1254.12", "Average atomic volume (\u212b\u00b3)": "23.224", "Atoms per unit cell": "54.0", "Electrical conductivity (\u03a9\u207b\u00b9 cm\u207b\u00b9)": "216.0", "Power Factor (W/(K\u00b2m))": "0.00179", "S\u00b2 (\u03bcV/K)\u00b2": "82900.0", "Electronic fraction of thermal conductivity (\u03f0\u2091/\u03f0)": "0.184"}, {"doi": "10.1109/ICT.2002.1190269", "Electrical resistivity (\u03a9cm)": "0.00742", "Seebeck coefficient (\u03bcCV/K)": "-219.0", "ZT": "0.45", "formula": "Ba8Ga18Ge28", "comment": "", "synthesis": "arc melting", "form": "polycrystalline", "temperature": "700", "author": "Anno 2002", "Structure": "ICSD #94298, 300K", "marker": "{'radius': 1.3577527635, 'lineColor': 'rgba(156,83,0,.8)', 'fillColor': 'rgba(156,83,0,0)'}", "Thermal conductivity (W/mK)": "1.1", "Average atomic mass (g/mol)": "81.25", "Scarcity (wt fraction/abundance)": "335300.0", "HHI (production)": "4759.0", "HHI (reserves)": "2008.0", "Unit cell volume (\u212b\u00b3)": "1254.12", "Average atomic volume (\u212b\u00b3)": "23.224", "Atoms per unit cell": "54.0", "Electrical conductivity (\u03a9\u207b\u00b9 cm\u207b\u00b9)": "135.0", "Power Factor (W/(K\u00b2m))": "0.000647", "S\u00b2 (\u03bcV/K)\u00b2": "48000.0", "Electronic fraction of thermal conductivity (\u03f0\u2091/\u03f0)": "0.209"}, {"doi": "10.1109/ICT.1999.843362", "Electrical resistivity (\u03a9cm)": "0.00694", "Seebeck coefficient (\u03bcCV/K)": "-138.0", "ZT": "0.19", "formula": "Ba8Ga16Sn30", "comment": "*value at 662 K", "synthesis": "melted, Ar", "form": "polycrystalline", "temperature": "700", "author": "Kuznetsov 1999", "Structure": "ICSD #161949, 300K", "marker": "{'radius': 0.576259366, 'lineColor': 'rgba(156,83,0,.8)', 'fillColor': 'rgba(156,83,0,0)'}", "Thermal conductivity (W/mK)": "", "Average atomic mass (g/mol)": "106.95", "Scarcity (wt fraction/abundance)": "284700.0", "HHI (production)": "3226.0", "HHI (reserves)": "1823.0", "Unit cell volume (\u212b\u00b3)": "1595.46", "Average atomic volume (\u212b\u00b3)": "29.546", "Atoms per unit cell": "54.0", "Electrical conductivity (\u03a9\u207b\u00b9 cm\u207b\u00b9)": "144.0", "Power Factor (W/(K\u00b2m))": "0.000274", "S\u00b2 (\u03bcV/K)\u00b2": "19000.0", "Electronic fraction of thermal conductivity (\u03f0\u2091/\u03f0)": ""}, {"doi": "10.1109/ICT.1999.843362", "Electrical resistivity (\u03a9cm)": "0.00141", "Seebeck coefficient (\u03bcCV/K)": "-139.0", "ZT": "0.96", "formula": "Sr8Ga16Ge30", "comment": "", "synthesis": "melted, Ar", "form": "polycrystalline", "temperature": "700", "author": "Kuznetsov 1999", "Structure": "ICSD #90177, 295K", "marker": "{'radius': 2.8775957447, 'lineColor': 'rgba(156,83,0,.8)', 'fillColor': 'rgba(156,83,0,0)'}", "Thermal conductivity (W/mK)": "", "Average atomic mass (g/mol)": "73.99", "Scarcity (wt fraction/abundance)": "391300.0", "HHI (production)": "5141.0", "HHI (reserves)": "2089.0", "Unit cell volume (\u212b\u00b3)": "1233.18", "Average atomic volume (\u212b\u00b3)": "22.837", "Atoms per unit cell": "54.0", "Electrical conductivity (\u03a9\u207b\u00b9 cm\u207b\u00b9)": "709.0", "Power Factor (W/(K\u00b2m))": "0.00137", "S\u00b2 (\u03bcV/K)\u00b2": "19300.0", "Electronic fraction of thermal conductivity (\u03f0\u2091/\u03f0)": ""}, {"doi": "10.1109/ICT.1999.843362", "Electrical resistivity (\u03a9cm)": "0.00141", "Seebeck coefficient (\u03bcCV/K)": "-186.0", "ZT": "1.72", "formula": "Ba8Ga16Ge30", "comment": "", "synthesis": "melted, Ar", "form": "polycrystalline", "temperature": "700", "author": "Kuznetsov 1999", "Structure": "ICSD #94298, 300K", "marker": "{'radius': 5.1525957447, 'lineColor': 'rgba(156,83,0,.8)', 'fillColor': 'rgba(156,83,0,0)'}", "Thermal conductivity (W/mK)": "", "Average atomic mass (g/mol)": "81.36", "Scarcity (wt fraction/abundance)": "356000.0", "HHI (production)": "4753.0", "HHI (reserves)": "2008.0", "Unit cell volume (\u212b\u00b3)": "1254.12", "Average atomic volume (\u212b\u00b3)": "23.224", "Atoms per unit cell": "54.0", "Electrical conductivity (\u03a9\u207b\u00b9 cm\u207b\u00b9)": "709.0", "Power Factor (W/(K\u00b2m))": "0.00245", "S\u00b2 (\u03bcV/K)\u00b2": "34600.0", "Electronic fraction of thermal conductivity (\u03f0\u2091/\u03f0)": ""}, {"doi": "10.1109/ICT.1999.843362", "Electrical resistivity (\u03a9cm)": "0.00187", "Seebeck coefficient (\u03bcCV/K)": "-111.0", "ZT": "0.46", "formula": "Ba8Ga16Si30", "comment": "", "synthesis": "melted, Ar", "form": "polycrystalline", "temperature": "700", "author": "Kuznetsov 1999", "Structure": "ICSD #94298, 300K", "marker": "{'radius': 1.3836417112, 'lineColor': 'rgba(156,83,0,.8)', 'fillColor': 'rgba(156,83,0,0)'}", "Thermal conductivity (W/mK)": "", "Average atomic mass (g/mol)": "56.61", "Scarcity (wt fraction/abundance)": "20060.0", "HHI (production)": "4373.0", "HHI (reserves)": "1811.0", "Unit cell volume (\u212b\u00b3)": "1254.12", "Average atomic volume (\u212b\u00b3)": "23.224", "Atoms per unit cell": "54.0", "Electrical conductivity (\u03a9\u207b\u00b9 cm\u207b\u00b9)": "535.0", "Power Factor (W/(K\u00b2m))": "0.000659", "S\u00b2 (\u03bcV/K)\u00b2": "12300.0", "Electronic fraction of thermal conductivity (\u03f0\u2091/\u03f0)": ""}, {"doi": "10.1016/j.jallcom.2007.09.101", "Electrical resistivity (\u03a9cm)": "0.0038", "Seebeck coefficient (\u03bcCV/K)": "-267.0", "ZT": "1.31", "formula": "Mg2Si1", "comment": "", "synthesis": "melted, Ar", "form": "polycrystalline", "temperature": "700", "author": "Zhang 2008", "Structure": "ICSD #163708, 300K", "marker": "{'radius': 3.9375828511, 'lineColor': 'rgba(170,204,0,.8)', 'fillColor': 'rgba(170,204,0,0)'}", "Thermal conductivity (W/mK)": "3.25", "Average atomic mass (g/mol)": "25.57", "Scarcity (wt fraction/abundance)": "27.34", "HHI (production)": "5057.0", "HHI (reserves)": "683.1", "Unit cell volume (\u212b\u00b3)": "258.55", "Average atomic volume (\u212b\u00b3)": "21.546", "Atoms per unit cell": "12.0", "Electrical conductivity (\u03a9\u207b\u00b9 cm\u207b\u00b9)": "263.0", "Power Factor (W/(K\u00b2m))": "0.00188", "S\u00b2 (\u03bcV/K)\u00b2": "71300.0", "Electronic fraction of thermal conductivity (\u03f0\u2091/\u03f0)": "0.138"}, {"doi": "10.1016/j.jallcom.2007.09.101", "Electrical resistivity (\u03a9cm)": "0.00255", "Seebeck coefficient (\u03bcCV/K)": "-153.0", "ZT": "0.64", "formula": "Mg1.95Ca0.05Si1", "comment": "", "synthesis": "melted, Ar", "form": "polycrystalline", "temperature": "700", "author": "Zhang 2008", "Structure": "ICSD #163708, 300K", "marker": "{'radius': 1.9247807361, 'lineColor': 'rgba(170,204,0,.8)', 'fillColor': 'rgba(170,204,0,0)'}", "Thermal conductivity (W/mK)": "3.8", "Average atomic mass (g/mol)": "25.83", "Scarcity (wt fraction/abundance)": "27.02", "HHI (production)": "5023.0", "HHI (reserves)": "707.1", "Unit cell volume (\u212b\u00b3)": "258.55", "Average atomic volume (\u212b\u00b3)": "21.546", "Atoms per unit cell": "12.0", "Electrical conductivity (\u03a9\u207b\u00b9 cm\u207b\u00b9)": "392.0", "Power Factor (W/(K\u00b2m))": "0.000917", "S\u00b2 (\u03bcV/K)\u00b2": "23400.0", "Electronic fraction of thermal conductivity (\u03f0\u2091/\u03f0)": "0.176"}, {"doi": "10.1016/j.jallcom.2007.09.101", "Electrical resistivity (\u03a9cm)": "0.00275", "Seebeck coefficient (\u03bcCV/K)": "-130.0", "ZT": "0.43", "formula": "Mg1.9Ca0.1Si1", "comment": "", "synthesis": "melted, Ar", "form": "polycrystalline", "temperature": "700", "author": "Zhang 2008", "Structure": "ICSD #163708, 300K", "marker": "{'radius': 1.2900763359, 'lineColor': 'rgba(170,204,0,.8)', 'fillColor': 'rgba(170,204,0,0)'}", "Thermal conductivity (W/mK)": "3.8", "Average atomic mass (g/mol)": "26.09", "Scarcity (wt fraction/abundance)": "26.71", "HHI (production)": "4990.0", "HHI (reserves)": "730.6", "Unit cell volume (\u212b\u00b3)": "258.55", "Average atomic volume (\u212b\u00b3)": "21.546", "Atoms per unit cell": "12.0", "Electrical conductivity (\u03a9\u207b\u00b9 cm\u207b\u00b9)": "364.0", "Power Factor (W/(K\u00b2m))": "0.000614", "S\u00b2 (\u03bcV/K)\u00b2": "16900.0", "Electronic fraction of thermal conductivity (\u03f0\u2091/\u03f0)": "0.163"}, {"doi": "10.1016/j.jcrysgro.2006.10.270", "Electrical resistivity (\u03a9cm)": "0.00412", "Seebeck coefficient (\u03bcCV/K)": "-283.0", "ZT": "1.36", "formula": "Mg2Si1", "comment": "", "synthesis": "Bridgman method, Ar-H gas", "form": "polycrystalline", "temperature": "700", "author": "Akasaka 2007", "Structure": "ICSD #163708, 300K", "marker": "{'radius': 4.0657405091, 'lineColor': 'rgba(170,204,0,.8)', 'fillColor': 'rgba(170,204,0,0)'}", "Thermal conductivity (W/mK)": "3.05", "Average atomic mass (g/mol)": "25.57", "Scarcity (wt fraction/abundance)": "27.34", "HHI (production)": "5057.0", "HHI (reserves)": "683.1", "Unit cell volume (\u212b\u00b3)": "258.55", "Average atomic volume (\u212b\u00b3)": "21.546", "Atoms per unit cell": "12.0", "Electrical conductivity (\u03a9\u207b\u00b9 cm\u207b\u00b9)": "242.0", "Power Factor (W/(K\u00b2m))": "0.00194", "S\u00b2 (\u03bcV/K)\u00b2": "79900.0", "Electronic fraction of thermal conductivity (\u03f0\u2091/\u03f0)": "0.136"}, {"doi": "10.1038/nmat3275", "Electrical resistivity (\u03a9cm)": "0.0042", "Seebeck coefficient (\u03bcCV/K)": "201.0", "ZT": "0.67", "formula": "Cu2Se1", "comment": "", "synthesis": "melted, vacuum", "form": "polycrystalline", "temperature": "700", "author": "Liu 2012", "Structure": "ICSD #41140, 293K", "marker": "{'radius': 2.02005, 'lineColor': 'rgba(2,102,7,.8)', 'fillColor': 'rgba(2,102,7,0)'}", "Thermal conductivity (W/mK)": "0.915", "Average atomic mass (g/mol)": "68.68", "Scarcity (wt fraction/abundance)": "7674000.0", "HHI (production)": "1825.0", "HHI (reserves)": "1672.0", "Unit cell volume (\u212b\u00b3)": "184.61", "Average atomic volume (\u212b\u00b3)": "15.384", "Atoms per unit cell": "12.0", "Electrical conductivity (\u03a9\u207b\u00b9 cm\u207b\u00b9)": "238.0", "Power Factor (W/(K\u00b2m))": "0.000962", "S\u00b2 (\u03bcV/K)\u00b2": "40400.0", "Electronic fraction of thermal conductivity (\u03f0\u2091/\u03f0)": "0.444"}, {"doi": "10.1038/nmat3279", "Electrical resistivity (\u03a9cm)": "0.00151", "Seebeck coefficient (\u03bcCV/K)": "129.0", "ZT": "0.77", "formula": "Cu1.98Se1", "comment": "", "synthesis": "melted, vacuum", "form": "polycrystalline", "temperature": "700", "author": "Liu 2012", "Structure": "ICSD #41140, 293K", "marker": "{'radius': 2.3143112583, 'lineColor': 'rgba(2,102,7,.8)', 'fillColor': 'rgba(2,102,7,0)'}", "Thermal conductivity (W/mK)": "1.45", "Average atomic mass (g/mol)": "68.72", "Scarcity (wt fraction/abundance)": "7721000.0", "HHI (production)": "1826.0", "HHI (reserves)": "1673.0", "Unit cell volume (\u212b\u00b3)": "184.61", "Average atomic volume (\u212b\u00b3)": "15.384", "Atoms per unit cell": "12.0", "Electrical conductivity (\u03a9\u207b\u00b9 cm\u207b\u00b9)": "662.0", "Power Factor (W/(K\u00b2m))": "0.0011", "S\u00b2 (\u03bcV/K)\u00b2": "16600.0", "Electronic fraction of thermal conductivity (\u03f0\u2091/\u03f0)": "0.78"}, {"doi": "http://link.aip.org/link/doi/10.1063/1.1562337", "Electrical resistivity (\u03a9cm)": "0.00231", "Seebeck coefficient (\u03bcCV/K)": "197.0", "ZT": "1.17", "formula": "Ca3Co4O9", "comment": "", "synthesis": "flux (SrCl2), air", "form": "single crystal", "temperature": "700", "author": "Shikano 2003", "Structure": "ICSD #160556, 300K", "marker": "{'radius': 3.5235149157, 'lineColor': 'rgba(230,158,26,.8)', 'fillColor': 'rgba(230,158,26,0)'}", "Thermal conductivity (W/mK)": "3.15", "Average atomic mass (g/mol)": "31.25", "Scarcity (wt fraction/abundance)": "17150.0", "HHI (production)": "2511.0", "HHI (reserves)": "1757.0", "Unit cell volume (\u212b\u00b3)": "147.11", "Average atomic volume (\u212b\u00b3)": "10.865", "Atoms per unit cell": "13.54", "Electrical conductivity (\u03a9\u207b\u00b9 cm\u207b\u00b9)": "432.0", "Power Factor (W/(K\u00b2m))": "0.00168", "S\u00b2 (\u03bcV/K)\u00b2": "38800.0", "Electronic fraction of thermal conductivity (\u03f0\u2091/\u03f0)": "0.234"}, {"doi": "10.1063/1.1480115", "Electrical resistivity (\u03a9cm)": "0.0099", "Seebeck coefficient (\u03bcCV/K)": "147.0", "ZT": "0.15", "formula": "Ca3Co4O9", "comment": "", "synthesis": "solid state reaction, air", "form": "polycrystalline", "temperature": "700", "author": "Xu 2002", "Structure": "ICSD #160556, 300K", "marker": "{'radius': 0.4583264317, 'lineColor': 'rgba(230,158,26,.8)', 'fillColor': 'rgba(230,158,26,0)'}", "Thermal conductivity (W/mK)": "1.8", "Average atomic mass (g/mol)": "31.25", "Scarcity (wt fraction/abundance)": "17150.0", "HHI (production)": "2511.0", "HHI (reserves)": "1757.0", "Unit cell volume (\u212b\u00b3)": "147.11", "Average atomic volume (\u212b\u00b3)": "10.865", "Atoms per unit cell": "13.54", "Electrical conductivity (\u03a9\u207b\u00b9 cm\u207b\u00b9)": "101.0", "Power Factor (W/(K\u00b2m))": "0.000218", "S\u00b2 (\u03bcV/K)\u00b2": "21600.0", "Electronic fraction of thermal conductivity (\u03f0\u2091/\u03f0)": "0.096"}, {"doi": "10.1063/1.1480115", "Electrical resistivity (\u03a9cm)": "0.00801", "Seebeck coefficient (\u03bcCV/K)": "154.0", "ZT": "0.21", "formula": "Ca2.7Na0.3Co4O9", "comment": "*kappa estimated", "synthesis": "solid state reaction, air", "form": "polycrystalline", "temperature": "700", "author": "Xu 2002", "Structure": "ICSD #160556, 300K", "marker": "{'radius': 0.6188510617, 'lineColor': 'rgba(230,158,26,.8)', 'fillColor': 'rgba(230,158,26,0)'}", "Thermal conductivity (W/mK)": "2.0", "Average atomic mass (g/mol)": "30.93", "Scarcity (wt fraction/abundance)": "17330.0", "HHI (production)": "2459.0", "HHI (reserves)": "1745.0", "Unit cell volume (\u212b\u00b3)": "147.11", "Average atomic volume (\u212b\u00b3)": "10.865", "Atoms per unit cell": "13.54", "Electrical conductivity (\u03a9\u207b\u00b9 cm\u207b\u00b9)": "125.0", "Power Factor (W/(K\u00b2m))": "0.000295", "S\u00b2 (\u03bcV/K)\u00b2": "23600.0", "Electronic fraction of thermal conductivity (\u03f0\u2091/\u03f0)": "0.107"}, {"doi": "10.1063/1.1480115", "Electrical resistivity (\u03a9cm)": "0.0091", "Seebeck coefficient (\u03bcCV/K)": "169.0", "ZT": "0.22", "formula": "Ca2.7Bi0.3Co4O9", "comment": "", "synthesis": "solid state reaction, air", "form": "polycrystalline", "temperature": "700", "author": "Xu 2002", "Structure": "ICSD #160556, 300K", "marker": "{'radius': 0.6594623419, 'lineColor': 'rgba(230,158,26,.8)', 'fillColor': 'rgba(230,158,26,0)'}", "Thermal conductivity (W/mK)": "2.0", "Average atomic mass (g/mol)": "34.41", "Scarcity (wt fraction/abundance)": "6713000.0", "HHI (production)": "2799.0", "HHI (reserves)": "2245.0", "Unit cell volume (\u212b\u00b3)": "147.11", "Average atomic volume (\u212b\u00b3)": "10.865", "Atoms per unit cell": "13.54", "Electrical conductivity (\u03a9\u207b\u00b9 cm\u207b\u00b9)": "110.0", "Power Factor (W/(K\u00b2m))": "0.000314", "S\u00b2 (\u03bcV/K)\u00b2": "28600.0", "Electronic fraction of thermal conductivity (\u03f0\u2091/\u03f0)": "0.094"}, {"doi": "10.1063/1.1480115", "Electrical resistivity (\u03a9cm)":
