Repository: MasterAI-EAM/Darwin

# Darwin: A Tailored GPT for the Scientific Domain 🇦🇺
**Organization: [University of New South Wales（UNSW) AI4Science](https://www.masterai.com.au) & [GreenDynamics AI](https://www.greendynamics.com.au)**

Darwin is an open-source project dedicated to pretrain and fine-tune the LLaMA model on scientific literature and datasets. Specifically designed for the scientific domain with an emphasis on materials science, chemistry, and physics, Darwin integrates structured and unstructured scientific knowledge to enhance the efficacy of language models in scientific research.

File: dataset/Experimental thermoelectric properties 2013/MRL_all_raw_data.json (part 21 of 27)
"0.0085", "Seebeck coefficient (\u03bcCV/K)": "173.0", "ZT": "0.25", "formula": "Ca2.4Na0.3Bi0.3Co4O9", "comment": "", "synthesis": "solid state reaction, air", "form": "polycrystalline", "temperature": "700", "author": "Xu 2002", "Structure": "ICSD #160556, 300K", "marker": "{'radius': 0.7391614724, 'lineColor': 'rgba(230,158,26,.8)', 'fillColor': 'rgba(230,158,26,0)'}", "Thermal conductivity (W/mK)": "1.8", "Average atomic mass (g/mol)": "34.09", "Scarcity (wt fraction/abundance)": "6776000.0", "HHI (production)": "2754.0", "HHI (reserves)": "2239.0", "Unit cell volume (\u212b\u00b3)": "147.11", "Average atomic volume (\u212b\u00b3)": "10.865", "Atoms per unit cell": "13.54", "Electrical conductivity (\u03a9\u207b\u00b9 cm\u207b\u00b9)": "118.0", "Power Factor (W/(K\u00b2m))": "0.000352", "S\u00b2 (\u03bcV/K)\u00b2": "29900.0", "Electronic fraction of thermal conductivity (\u03f0\u2091/\u03f0)": "0.112"}, {"doi": "http://jjap.jsap.jp/link?JJAP/43/L540/", "Electrical resistivity (\u03a9cm)": "0.00344", "Seebeck coefficient (\u03bcCV/K)": "-185.0", "ZT": "0.7", "formula": "Sr0.9Y0.1Ti1O3", "comment": "*kappa estimated from  300K", "synthesis": "solid state reaction, air", "form": "polycrystalline", "temperature": "700", "author": "Obara 2004", "Structure": "ICSD #181231, 300K", "marker": "{'radius': 2.0960985174, 'lineColor': 'rgba(3,63,140,.8)', 'fillColor': 'rgba(3,63,140,0)'}", "Thermal conductivity (W/mK)": "5.0", "Average atomic mass (g/mol)": "36.72", "Scarcity (wt fraction/abundance)": "2782.0", "HHI (production)": "2693.0", "HHI (reserves)": "1952.0", "Unit cell volume (\u212b\u00b3)": "59.36", "Average atomic volume (\u212b\u00b3)": "11.872", "Atoms per unit cell": "5.0", "Electrical conductivity (\u03a9\u207b\u00b9 cm\u207b\u00b9)": "291.0", "Power Factor (W/(K\u00b2m))": "0.000998", "S\u00b2 (\u03bcV/K)\u00b2": "34300.0", "Electronic fraction of thermal conductivity (\u03f0\u2091/\u03f0)": "0.099"}, {"doi": "10.1016/j.jallcom.2003.07.016", "Electrical resistivity (\u03a9cm)": "0.00273", "Seebeck coefficient (\u03bcCV/K)": "-163.0", "ZT": "0.68", "formula": "Ba0.3Sr0.6La0.1Ti1O3", "comment": "", "synthesis": "solid state reaction , Ar", "form": "polycrystalline", "temperature": "700", "author": "Muta 2004", "Structure": "ICSD #181231, 300K", "marker": "{'radius': 2.0437692308, 'lineColor': 'rgba(3,63,140,.8)', 'fillColor': 'rgba(3,63,140,0)'}", "Thermal conductivity (W/mK)": "1.91", "Average atomic mass (g/mol)": "40.7", "Scarcity (wt fraction/abundance)": "3096.0", "HHI (production)": "2709.0", "HHI (reserves)": "1946.0", "Unit cell volume (\u212b\u00b3)": "59.36", "Average atomic volume (\u212b\u00b3)": "11.872", "Atoms per unit cell": "5.0", "Electrical conductivity (\u03a9\u207b\u00b9 cm\u207b\u00b9)": "366.0", "Power Factor (W/(K\u00b2m))": "0.000973", "S\u00b2 (\u03bcV/K)\u00b2": "26600.0", "Electronic fraction of thermal conductivity (\u03f0\u2091/\u03f0)": "0.328"}, {"doi": "10.1103/PhysRevB.80.115103", "Electrical resistivity (\u03a9cm)": "0.102", "Seebeck coefficient (\u03bcCV/K)": "292.0", "ZT": "0.06", "formula": "Cu1Rh1O2", "comment": "", "synthesis": "solid state reaction , air", "form": "polycrystalline", "temperature": "700", "author": "Maignan 2009", "Structure": "ICSD #29214, 300K", "marker": "{'radius': 0.9, 'lineColor': 'rgba(26,191,191,.8)', 'fillColor': 'rgba(26,191,191,0)'}", "Thermal conductivity (W/mK)": "", "Average atomic mass (g/mol)": "49.61", "Scarcity (wt fraction/abundance)": "518600000.0", "HHI (production)": "2265.0", "HHI (reserves)": "4717.0", "Unit cell volume (\u212b\u00b3)": "140.56", "Average atomic volume (\u212b\u00b3)": "11.713", "Atoms per unit cell": "12.0", "Electrical conductivity (\u03a9\u207b\u00b9 cm\u207b\u00b9)": "9.775", "Power Factor (W/(K\u00b2m))": "8.36e-05", "S\u00b2 (\u03bcV/K)\u00b2": "85500.0", "Electronic fraction of thermal conductivity (\u03f0\u2091/\u03f0)": ""}, {"doi": "10.1103/PhysRevB.80.115103", "Electrical resistivity (\u03a9cm)": "0.046", "Seebeck coefficient (\u03bcCV/K)": "283.0", "ZT": "0.12", "formula": "Cu1Rh0.99Mg0.01O2", "comment": "", "synthesis": "solid state reaction , air", "form": "polycrystalline", "temperature": "700", "author": "Maignan 2009", "Structure": "ICSD #29214, 300K", "marker": "{'radius': 0.3672203057, 'lineColor': 'rgba(26,191,191,.8)', 'fillColor': 'rgba(26,191,191,0)'}", "Thermal conductivity (W/mK)": "", "Average atomic mass (g/mol)": "49.42", "Scarcity (wt fraction/abundance)": "515400000.0", "HHI (production)": "2263.0", "HHI (reserves)": "4695.0", "Unit cell volume (\u212b\u00b3)": "140.56", "Average atomic volume (\u212b\u00b3)": "11.713", "Atoms per unit cell": "12.0", "Electrical conductivity (\u03a9\u207b\u00b9 cm\u207b\u00b9)": "21.8", "Power Factor (W/(K\u00b2m))": "0.000175", "S\u00b2 (\u03bcV/K)\u00b2": "80100.0", "Electronic fraction of thermal conductivity (\u03f0\u2091/\u03f0)": ""}, {"doi": "10.1103/PhysRevB.80.115103", "Electrical resistivity (\u03a9cm)": "0.014", "Seebeck coefficient (\u03bcCV/K)": "232.0", "ZT": "0.28", "formula": "Cu1Rh0.96Mg0.04O2", "comment": "", "synthesis": "solid state reaction , air", "form": "polycrystalline", "temperature": "700", "author": "Maignan 2009", "Structure": "ICSD #29214, 300K", "marker": "{'radius': 0.8250394161, 'lineColor': 'rgba(26,191,191,.8)', 'fillColor': 'rgba(26,191,191,0)'}", "Thermal conductivity (W/mK)": "", "Average atomic mass (g/mol)": "48.83", "Scarcity (wt fraction/abundance)": "505800000.0", "HHI (production)": "2259.0", "HHI (reserves)": "4627.0", "Unit cell volume (\u212b\u00b3)": "140.56", "Average atomic volume (\u212b\u00b3)": "11.713", "Atoms per unit cell": "12.0", "Electrical conductivity (\u03a9\u207b\u00b9 cm\u207b\u00b9)": "73.0", "Power Factor (W/(K\u00b2m))": "0.000393", "S\u00b2 (\u03bcV/K)\u00b2": "53800.0", "Electronic fraction of thermal conductivity (\u03f0\u2091/\u03f0)": ""}, {"doi": "10.1103/PhysRevB.80.115103", "Electrical resistivity (\u03a9cm)": "0.00299", "Seebeck coefficient (\u03bcCV/K)": "145.0", "ZT": "0.49", "formula": "Cu1Rh0.9Mg0.1O2", "comment": "", "synthesis": "solid state reaction , air", "form": "polycrystalline", "temperature": "700", "author": "Maignan 2009", "Structure": "ICSD #29214, 300K", "marker": "{'radius': 1.4746361538, 'lineColor': 'rgba(26,191,191,.8)', 'fillColor': 'rgba(26,191,191,0)'}", "Thermal conductivity (W/mK)": "", "Average atomic mass (g/mol)": "47.65", "Scarcity (wt fraction/abundance)": "485900000.0", "HHI (production)": "2250.0", "HHI (reserves)": "4486.0", "Unit cell volume (\u212b\u00b3)": "140.56", "Average atomic volume (\u212b\u00b3)": "11.713", "Atoms per unit cell": "12.0", "Electrical conductivity (\u03a9\u207b\u00b9 cm\u207b\u00b9)": "334.0", "Power Factor (W/(K\u00b2m))": "0.000702", "S\u00b2 (\u03bcV/K)\u00b2": "21000.0", "Electronic fraction of thermal conductivity (\u03f0\u2091/\u03f0)": ""}, {"doi": "10.1039/c0ee00517g", "Electrical resistivity (\u03a9cm)": "0.249", "Seebeck coefficient (\u03bcCV/K)": "412.0", "ZT": "0.05", "formula": "Ca3Al1Sb3", "comment": "", "synthesis": "solid state reaction, Ar", "form": "polycrystalline", "temperature": "700", "author": "Zevalkink 2011", "Structure": "ICSD #36363, 300K", "marker": "{'radius': 0.9, 'lineColor': 'rgba(255,80,0,.8)', 'fillColor': 'rgba(255,80,0,0)'}", "Thermal conductivity (W/mK)": "0.745", "Average atomic mass (g/mol)": "73.21", "Scarcity (wt fraction/abundance)": "3564000.0", "HHI (production)": "6623.0", "HHI (reserves)": "2841.0", "Unit cell volume (\u212b\u00b3)": "822.88", "Average atomic volume (\u212b\u00b3)": "29.389", "Atoms per unit cell": "28.0", "Electrical conductivity (\u03a9\u207b\u00b9 cm\u207b\u00b9)": "4.023", "Power Factor (W/(K\u00b2m))": "6.82e-05", "S\u00b2 (\u03bcV/K)\u00b2": "170000.0", "Electronic fraction of thermal conductivity (\u03f0\u2091/\u03f0)": "0.00922"}, {"doi": "10.1039/c0ee00517g", "Electrical resistivity (\u03a9cm)": "0.017", "Seebeck coefficient (\u03bcCV/K)": "248.0", "ZT": "0.25", "formula": "Ca2.97Na0.03Al1Sb3", "comment": "", "synthesis": "solid state reaction, Ar", "form": "polycrystalline", "temperature": "700", "author": "Zevalkink 2011", "Structure": "ICSD #36363, 300K", "marker": "{'radius': 0.7509209302, 'lineColor': 'rgba(255,80,0,.8)', 'fillColor': 'rgba(255,80,0,0)'}", "Thermal conductivity (W/mK)": "0.84", "Average atomic mass (g/mol)": "73.14", "Scarcity (wt fraction/abundance)": "3567000.0", "HHI (production)": "6622.0", "HHI (reserves)": "2841.0", "Unit cell volume (\u212b\u00b3)": "822.88", "Average atomic volume (\u212b\u00b3)": "29.389", "Atoms per unit cell": "28.0", "Electrical conductivity (\u03a9\u207b\u00b9 cm\u207b\u00b9)": "58.1", "Power Factor (W/(K\u00b2m))": "0.000358", "S\u00b2 (\u03bcV/K)\u00b2": "61500.0", "Electronic fraction of thermal conductivity (\u03f0\u2091/\u03f0)": "0.118"}, {"doi": "10.1039/c0ee00517g", "Electrical resistivity (\u03a9cm)": "0.014", "Seebeck coefficient (\u03bcCV/K)": "233.0", "ZT": "0.28", "formula": "Ca2.94Na0.06Al1Sb3", "comment": "", "synthesis": "solid state reaction, Ar", "form": "polycrystalline", "temperature": "700", "author": "Zevalkink 2011", "Structure": "ICSD #36363, 300K", "marker": "{'radius': 0.8261369565, 'lineColor': 'rgba(255,80,0,.8)', 'fillColor': 'rgba(255,80,0,0)'}", "Thermal conductivity (W/mK)": "0.86", "Average atomic mass (g/mol)": "73.07", "Scarcity (wt fraction/abundance)": "3571000.0", "HHI (production)": "6621.0", "HHI (reserves)": "2841.0", "Unit cell volume (\u212b\u00b3)": "822.88", "Average atomic volume (\u212b\u00b3)": "29.389", "Atoms per unit cell": "28.0", "Electrical conductivity (\u03a9\u207b\u00b9 cm\u207b\u00b9)": "72.5", "Power Factor (W/(K\u00b2m))": "0.000393", "S\u00b2 (\u03bcV/K)\u00b2": "54300.0", "Electronic fraction of thermal conductivity (\u03f0\u2091/\u03f0)": "0.144"}, {"doi": "10.1039/c0ee00517g", "Electrical resistivity (\u03a9cm)": "0.012", "Seebeck coefficient (\u03bcCV/K)": "215.0", "ZT": "0.27", "formula": "Ca2.85Na0.15Al1Sb3", "comment": "", "synthesis": "solid state reaction, Ar", "form": "polycrystalline", "temperature": "700", "author": "Zevalkink 2011", "Structure": "ICSD #36363, 300K", "marker": "{'radius': 0.7956762295, 'lineColor': 'rgba(255,80,0,.8)', 'fillColor': 'rgba(255,80,0,0)'}", "Thermal conductivity (W/mK)": "0.84", "Average atomic mass (g/mol)": "72.85", "Scarcity (wt fraction/abundance)": "3582000.0", "HHI (production)": "6618.0", "HHI (reserves)": "2841.0", "Unit cell volume (\u212b\u00b3)": "822.88", "Average atomic volume (\u212b\u00b3)": "29.389", "Atoms per unit cell": "28.0", "Electrical conductivity (\u03a9\u207b\u00b9 cm\u207b\u00b9)": "82.0", "Power Factor (W/(K\u00b2m))": "0.000379", "S\u00b2 (\u03bcV/K)\u00b2": "46200.0", "Electronic fraction of thermal conductivity (\u03f0\u2091/\u03f0)": "0.167"}, {"doi": "10.1016/j.jallcom.2005.04.060", "Electrical resistivity (\u03a9cm)": "0.012", "Seebeck coefficient (\u03bcCV/K)": "-181.0", "ZT": "0.19", "formula": "Fe0.998Co0.002Si2", "comment": "", "synthesis": "arc-melted, Ar", "form": "polycrystalline", "temperature": "700", "author": "Ito 2006", "Structure": "ICSD #9119, 300K", "marker": "{'radius': 0.5568646829, 'lineColor': 'rgba(170,204,0,.8)', 'fillColor': 'rgba(170,204,0,0)'}", "Thermal conductivity (W/mK)": "4.9", "Average atomic mass (g/mol)": "37.34", "Scarcity (wt fraction/abundance)": "48.87", "HHI (production)": "3570.0", "HHI (reserves)": "1187.0", "Unit cell volume (\u212b\u00b3)": "601.91", "Average atomic volume (\u212b\u00b3)": "12.54", "Atoms per unit cell": "48.0", "Electrical conductivity (\u03a9\u207b\u00b9 cm\u207b\u00b9)": "81.3", "Power Factor (W/(K\u00b2m))": "0.000265", "S\u00b2 (\u03bcV/K)\u00b2": "32600.0", "Electronic fraction of thermal conductivity (\u03f0\u2091/\u03f0)": "0.028"}, {"doi": "10.1016/j.jallcom.2005.04.060", "Electrical resistivity (\u03a9cm)": "0.024", "Seebeck coefficient (\u03bcCV/K)": "-287.0", "ZT": "0.24", "formula": "Fe0.978Co0.00196Si1.96Y0.04O0.06", "comment": "", "synthesis": "arc-melted, Ar", "form": "polycrystalline", "temperature": "700", "author": "Ito 2006", "Structure": "ICSD #9119, 300K", "marker": "{'radius': 0.72072875, 'lineColor': 'rgba(170,204,0,.8)', 'fillColor': 'rgba(170,204,0,0)'}", "Thermal conductivity (W/mK)": "3.95", "Average atomic mass (g/mol)": "37.6", "Scarcity (wt fraction/abundance)": "1051.0", "HHI (production)": "3739.0", "HHI (reserves)": "1227.0", "Unit cell volume (\u212b\u00b3)": "601.91", "Average atomic volume (\u212b\u00b3)": "12.54", "Atoms per unit cell": "48.0", "Electrical conductivity (\u03a9\u207b\u00b9 cm\u207b\u00b9)": "41.7", "Power Factor (W/(K\u00b2m))": "0.000343", "S\u00b2 (\u03bcV/K)\u00b2": "82400.0", "Electronic fraction of thermal conductivity (\u03f0\u2091/\u03f0)": "0.018"}, {"doi": "10.1016/j.jallcom.2005.04.060", "Electrical resistivity (\u03a9cm)": "0.052", "Seebeck coefficient (\u03bcCV/K)": "-222.0", "ZT": "0.07", "formula": "Fe0.978Co0.00196Si1.96Y0.12O0.18", "comment": "", "synthesis": "arc-melted, Ar", "form": "polycrystalline", "temperature": "700", "author": "Ito 2006", "Structure": "ICSD #9119, 300K", "marker": "{'radius': 0.9, 'lineColor': 'rgba(170,204,0,.8)', 'fillColor': 'rgba(170,204,0,0)'}", "Thermal conductivity (W/mK)": "2.96", "Average atomic mass (g/mol)": "38.06", "Scarcity (wt fraction/abundance)": "2834.0", "HHI (production)": "4040.0", "HHI (reserves)": "1297.0", "Unit cell volume (\u212b\u00b3)": "601.91", "Average atomic volume (\u212b\u00b3)": "12.54", "Atoms per unit cell": "48.0", "Electrical conductivity (\u03a9\u207b\u00b9 cm\u207b\u00b9)": "19.3", "Power Factor (W/(K\u00b2m))": "9.51e-05", "S\u00b2 (\u03bcV/K)\u00b2": "49300.0", "Electronic fraction of thermal conductivity (\u03f0\u2091/\u03f0)": "0.011"}, {"doi": "10.1002/adfm.201000970", "Electrical resistivity (\u03a9cm)": "0.235", "Seebeck coefficient (\u03bcCV/K)": "390.0", "ZT": "0.05", "formula": "Ca5Al2Sb6", "comment": "", "synthesis": "solid state reaction, Ar", "form": "polycrystalline", "temperature": "700", "author": "Toberer 2010", "Structure": "ICSD #183853, 300K", "marker": "{'radius': 0.9, 'lineColor': 'rgba(255,80,0,.8)', 'fillColor': 'rgba(255,80,0,0)'}", "Thermal conductivity (W/mK)": "0.764", "Average atomic mass (g/mol)": "75.76", "Scarcity (wt fraction/abundance)": "3709000.0", "HHI (production)": "6736.0", "HHI (reserves)": "2896.0", "Unit cell volume (\u212b\u00b3)": "770.68", "Average atomic volume (\u212b\u00b3)": "29.642", "Atoms per unit cell": "26.0", "Electrical conductivity (\u03a9\u207b\u00b9 cm\u207b\u00b9)": "4.257", "Power Factor (W/(K\u00b2m))": "6.48e-05", "S\u00b2 (\u03bcV/K)\u00b2": "152000.0", "Electronic fraction of thermal conductivity (\u03f0\u2091/\u03f0)": "0.00952"}, {"doi": "10.1002/adfm.201000970", "Electrical resistivity (\u03a9cm)": "0.018", "Seebeck coefficient (\u03bcCV/K)": "262.0", "ZT": "0.26", "formula": "Ca4.95Na0.05Al2Sb6", "comment": "", "synthesis": "solid state reaction, Ar", "form": "polycrystalline", "temperature": "700", "author": "Toberer 2010", "Structure": "ICSD #183853, 300K", "marker": "{'radius': 0.7945992762, 'lineColor': 'rgba(255,80,0,.8)', 'fillColor': 'rgba(255,80,0,0)'}", "Thermal conductivity (W/mK)": "0.833", "Average atomic mass (g/mol)": "75.7", "Scarcity (wt fraction/abundance)": "3712000.0", "HHI (production)": "6735.0", "HHI (reserves)": "2896.0", "Unit cell volume (\u212b\u00b3)": "770.68", "Average atomic volume (\u212b\u00b3)": "29.642", "Atoms per unit cell": "26.0", "Electrical conductivity (\u03a9\u207b\u00b9 cm\u207b\u00b9)": "55.2", "Power Factor (W/(K\u00b2m))": "0.000378", "S\u00b2 (\u03bcV/K)\u00b2": "68500.0", "Electronic fraction of thermal conductivity (\u03f0\u2091/\u03f0)": "0.113"}, {"doi": "10.1002/adfm.201000970", "Electrical resistivity (\u03a9cm)": "0.00733", "Seebeck coefficient (\u03bcCV/K)": "201.0", "ZT": "0.39", "formula": "Ca4.75Na0.25Al2Sb6", "comment": "", "synthesis": "solid state reaction, Ar", "form": "polycrystalline", "temperature": "700", "author": "Toberer 2010", "Structure": "ICSD #183853, 300K", "marker": "{'radius': 1.1551615825, 'lineColor': 'rgba(255,80,0,.8)', 'fillColor': 'rgba(255,80,0,0)'}", "Thermal conductivity (W/mK)": "0.82", "Average atomic mass (g/mol)": "75.43", "Scarcity (wt fraction/abundance)": "3725000.0", "HHI (production)": "6732.0", "HHI (reserves)": "2896.0", "Unit cell volume (\u212b\u00b3)": "770.68", "Average atomic volume (\u212b\u00b3)": "29.642", "Atoms per unit cell": "26.0", "Electrical conductivity (\u03a9\u207b\u00b9 cm\u207b\u00b9)": "136.0", "Power Factor (W/(K\u00b2m))": "0.00055", "S\u00b2 (\u03bcV/K)\u00b2": "40300.0", "Electronic fraction of thermal conductivity (\u03f0\u2091/\u03f0)": "0.284"}, {"doi": "10.1016/S0925-8388(01)01804-7", "Electrical resistivity (\u03a9cm)": "0.18", "Seebeck coefficient (\u03bcCV/K)": "-370.0", "ZT": "0.05", "formula": "Fe1.98Ti0.02O3", "comment": "", "synthesis": "solid state reaction, air", "form": "polycrystalline", "temperature": "700", "author": "Muta 2002", "Structure": "ICSD #168009, 293K", "marker": "{'radius': 0.9, 'lineColor': 'rgba(26,191,191,.8)', 'fillColor': 'rgba(26,191,191,0)'}", "Thermal conductivity (W/mK)": "", "Average atomic mass (g/mol)": "31.91", "Scarcity (wt fraction/abundance)": "13.87", "HHI (production)": "1837.0", "HHI (reserves)": "1111.0", "Unit cell volume (\u212b\u00b3)": "101.11", "Average atomic volume (\u212b\u00b3)": "10.111", "Atoms per unit cell": "10.0", "Electrical conductivity (\u03a9\u207b\u00b9 cm\u207b\u00b9)": "55600.0", "Power Factor (W/(K\u00b2m))": "7.63e-05", "S\u00b2 (\u03bcV/K)\u00b2": "137000.0", "Electronic fraction of thermal conductivity (\u03f0\u2091/\u03f0)": ""}, {"doi": "10.1016/S0925-8388(01)01804-7", "Electrical resistivity (\u03a9cm)": "0.094", "Seebeck coefficient (\u03bcCV/K)": "-323.0", "ZT": "0.08", "formula": "Fe1.96Ti0.04O3", "comment": "", "synthesis": "solid state reaction, air", "form": "polycrystalline", "temperature": "700", "author": "Muta 2002", "Structure": "ICSD #168009, 293K", "marker": "{'radius': 0.9, 'lineColor': 'rgba(26,191,191,.8)', 'fillColor': 'rgba(26,191,191,0)'}", "Thermal conductivity (W/mK)": "4.7", "Average atomic mass (g/mol)": "31.87", "Scarcity (wt fraction/abundance)": "14.74", "HHI (production)": "1829.0", "HHI (reserves)": "1112.0", "Unit cell volume (\u212b\u00b3)": "101.11", "Average atomic volume (\u212b\u00b3)": "10.111", "Atoms per unit cell": "10.0", "Electrical conductivity (\u03a9\u207b\u00b9 cm\u207b\u00b9)": "106000.0", "Power Factor (W/(K\u00b2m))": "0.000111", "S\u00b2 (\u03bcV/K)\u00b2": "104000.0", "Electronic fraction of thermal conductivity (\u03f0\u2091/\u03f0)": "38.6"}, {"doi": "10.1016/S0925-8388(01)01804-7", "Electrical resistivity (\u03a9cm)": "0.076", "Seebeck coefficient (\u03bcCV/K)": "-292.0", "ZT": "0.08", "formula": "Fe1.94Ti0.06O3", "comment": "", "synthesis": "solid state reaction, air", "form": "polycrystalline", "temperature": "700", "author": "Muta 2002", "Structure": "ICSD #168009, 293K", "marker": "{'radius': 0.9, 'lineColor': 'rgba(26,191,191,.8)', 'fillColor': 'rgba(26,191,191,0)'}", "Thermal conductivity (W/mK)": "4.34", "Average atomic mass (g/mol)": "31.84", "Scarcity (wt fraction/abundance)": "15.62", "HHI (production)": "1820.0", "HHI (reserves)": "1113.0", "Unit cell volume (\u212b\u00b3)": "101.11", "Average atomic volume (\u212b\u00b3)": "10.111", "Atoms per unit cell": "10.0", "Electrical conductivity (\u03a9\u207b\u00b9 cm\u207b\u00b9)": "132000.0", "Power Factor (W/(K\u00b2m))": "0.000112", "S\u00b2 (\u03bcV/K)\u00b2": "85300.0", "Electronic fraction of thermal conductivity (\u03f0\u2091/\u03f0)": "51.9"}, {"doi": "10.1016/S0925-8388(01)01804-7", "Electrical resistivity (\u03a9cm)": "0.213", "Seebeck coefficient (\u03bcCV/K)": "-374.0", "ZT": "0.05", "formula": "Fe1.98Sn0.02O3", "comment": "", "synthesis": "solid state reaction, air", "form": "polycrystalline", "temperature": "700", "author": "Muta 2002", "Structure": "ICSD #84729, 300K", "marker": "{'radius': 0.9, 'lineColor': 'rgba(26,191,191,.8)', 'fillColor': 'rgba(26,191,191,0)'}", "Thermal conductivity (W/mK)": "", "Average atomic mass (g/mol)": "32.19", "Scarcity (wt fraction/abundance)": "6569.0", "HHI (production)": "1853.0", "HHI (reserves)": "1117.0", "Unit cell volume (\u212b\u00b3)": "303.23", "Average atomic volume (\u212b\u00b3)": "10.108", "Atoms per unit cell": "30.0", "Electrical conductivity (\u03a9\u207b\u00b9 cm\u207b\u00b9)": "46900.0", "Power Factor (W/(K\u00b2m))": "6.56e-05", "S\u00b2 (\u03bcV/K)\u00b2": "140000.0", "Electronic fraction of thermal conductivity (\u03f0\u2091/\u03f0)": ""}, {"doi": "10.1016/S0925-8388(01)01804-7", "Electrical resistivity (\u03a9cm)": "0.107", "Seebeck coefficient (\u03bcCV/K)": "-318.0", "ZT": "0.07", "formula": "Fe1.96Sn0.04O3", "comment": "", "synthesis": "solid state reaction, air", "form": "polycrystalline", "temperature": "700", "author": "Muta 2002", "Structure": "ICSD #84729, 300K", "marker": "{'radius': 0.9, 'lineColor': 'rgba(26,191,191,.8)', 'fillColor': 'rgba(26,191,191,0)'}", "Thermal conductivity (W/mK)": "4.22", "Average atomic mass (g/mol)": "32.44", "Scarcity (wt fraction/abundance)": "13020.0", "HHI (production)": "1860.0", "HHI (reserves)": "1122.0", "Unit cell volume (\u212b\u00b3)": "303.23", "Average atomic volume (\u212b\u00b3)": "10.108", "Atoms per unit cell": "30.0", "Electrical conductivity (\u03a9\u207b\u00b9 cm\u207b\u00b9)": "93000.0", "Power Factor (W/(K\u00b2m))": "9.4e-05", "S\u00b2 (\u03bcV/K)\u00b2": "101000.0", "Electronic fraction of thermal conductivity (\u03f0\u2091/\u03f0)": "37.7"}, {"doi": "10.1016/j.jssc.2011.02.027", "Electrical resistivity (\u03a9cm)": "0.000878", "Seebeck coefficient (\u03bcCV/K)": "-53.0", "ZT": "0.23", "formula": "Ba7Sr1Al16Si30", "comment": "", "synthesis": "flux (Al), dynamic vacuum", "form": "polycrystalline", "temperature": "700", "author": "Roudebush 2011", "Structure": "ICSD #380509, 90K", "marker": "{'radius': 0.6757514879, 'lineColor': 'rgba(156,83,0,.8)', 'fillColor': 'rgba(156,83,0,0)'}", "Thermal conductivity (W/mK)": "2.46", "Average atomic mass (g/mol)": "43.02", "Scarcity (wt fraction/abundance)": "1088.0", "HHI (production)": "3387.0", "HHI (reserves)": "1633.0", "Unit cell volume (\u212b\u00b3)": "1193.0", "Average atomic volume (\u212b\u00b3)": "21.691", "Atoms per unit cell": "55.0", "Electrical conductivity (\u03a9\u207b\u00b9 cm\u207b\u00b9)": "1140.0", "Power Factor (W/(K\u00b2m))": "0.000322", "S\u00b2 (\u03bcV/K)\u00b2": "2830.0", "Electronic fraction of thermal conductivity (\u03f0\u2091/\u03f0)": "0.791"}, {"doi": "10.1002/chin.200318015", "Electrical resistivity (\u03a9cm)": "0.024", "Seebeck coefficient (\u03bcCV/K)": "-100.0", "ZT": "0.03", "formula": "Nd2Cu1O4", "comment": "", "synthesis": "solid state reaction, air", "form": "polycrystalline", "temperature": "700", "author": "Kurosaki 2003", "Structure": "ICSD #261375, 298K", "marker": "{'radius': 0.9, 'lineColor': 'rgba(26,191,191,.8)', 'fillColor': 'rgba(26,191,191,0)'}", "Thermal conductivity (W/mK)": "4.19", "Average atomic mass (g/mol)": "59.43", "Scarcity (wt fraction/abundance)": "21000.0", "HHI (production)": "6889.0", "HHI (reserves)": "2479.0", "Unit cell volume (\u212b\u00b3)": "189.28", "Average atomic volume (\u212b\u00b3)": "13.52", "Atoms per unit cell": "14.0", "Electrical conductivity (\u03a9\u207b\u00b9 cm\u207b\u00b9)": "41.0", "Power Factor (W/(K\u00b2m))": "4.08e-05", "S\u00b2 (\u03bcV/K)\u00b2": "9940.0", "Electronic fraction of thermal conductivity (\u03f0\u2091/\u03f0)": "0.017"}, {"doi": "10.1002/chin.200318015", "Electrical resistivity (\u03a9cm)": "0.022", "Seebeck coefficient (\u03bcCV/K)": "-99.0", "ZT": "0.03", "formula": "Nd2Cu0.98Ni0.02O4", "comment": "", "synthesis": "solid state reaction, air", "form": "polycrystalline", "temperature": "700", "author": "Kurosaki 2003", "Structure": "ICSD #261375, 298K", "marker": "{'radius': 0.9, 'lineColor': 'rgba(26,191,191,.8)', 'fillColor': 'rgba(26,191,191,0)'}", "Thermal conductivity (W/mK)": "5.25", "Average atomic mass (g/mol)": "59.42", "Scarcity (wt fraction/abundance)": "20980.0", "HHI (production)": "6888.0", "HHI (reserves)": "2480.0", "Unit cell volume (\u212b\u00b3)": "189.28", "Average atomic volume (\u212b\u00b3)": "13.52", "Atoms per unit cell": "14.0", "Electrical conductivity (\u03a9\u207b\u00b9 cm\u207b\u00b9)": "46.3", "Power Factor (W/(K\u00b2m))": "4.49e-05", "S\u00b2 (\u03bcV/K)\u00b2": "9700.0", "Electronic fraction of thermal conductivity (\u03f0\u2091/\u03f0)": "0.015"}, {"doi": "10.1002/chin.200318015", "Electrical resistivity (\u03a9cm)": "0.076", "Seebeck coefficient (\u03bcCV/K)": "-176.0", "ZT": "0.03", "formula": "Nd2Cu0.98Zn0.02O4", "comment": "", "synthesis": "solid state reaction, air", "form": "polycrystalline", "temperature": "700", "author": "Kurosaki 2003", "Structure": "ICSD #261375, 298K", "marker": "{'radius': 0.9, 'lineColor': 'rgba(26,191,191,.8)', 'fillColor': 'rgba(26,191,191,0)'}", "Thermal conductivity (W/mK)": "5.22", "Average atomic mass (g/mol)": "59.44", "Scarcity (wt fraction/abundance)": "21000.0", "HHI (production)": "6888.0", "HHI (reserves)": "2481.0", "Unit cell volume (\u212b\u00b3)": "189.28", "Average atomic volume (\u212b\u00b3)": "13.52", "Atoms per unit cell": "14.0", "Electrical conductivity (\u03a9\u207b\u00b9 cm\u207b\u00b9)": "13.1", "Power Factor (W/(K\u00b2m))": "4.04e-05", "S\u00b2 (\u03bcV/K)\u00b2": "30800.0", "Electronic fraction of thermal conductivity (\u03f0\u2091/\u03f0)": "0.00429"}, {"doi": "10.1103/PhysRevB.81.125205", "Electrical resistivity (\u03a9cm)": "0.000802", "Seebeck coefficient (\u03bcCV/K)": "-68.0", "ZT": "0.4", "formula": "La3Te3.8Sb0.2", "comment": "", "synthesis": "solid state reaction, Ar", "form": "polycrystalline", "temperature": "700", "author": "May 2010", "Structure": "ICSD #642048, 300K", "marker": "{'radius': 1.1965705736, 'lineColor': 'rgba(2,102,7,.8)', 'fillColor': 'rgba(2,102,7,0)'}", "Thermal conductivity (W/mK)": "2.72", "Average atomic mass (g/mol)": "132.28", "Scarcity (wt fraction/abundance)": "523800000.0", "HHI (production)": "5987.0", "HHI (reserves)": "4082.0", "Unit cell volume (\u212b\u00b3)": "893.06", "Average atomic volume (\u212b\u00b3)": "31.895", "Atoms per unit cell": "28.0", "Electrical conductivity (\u03a9\u207b\u00b9 cm\u207b\u00b9)": "1250.0", "Power Factor (W/(K\u00b2m))": "0.00057", "S\u00b2 (\u03bcV/K)\u00b2": "4570.0", "Electronic fraction of thermal conductivity (\u03f0\u2091/\u03f0)": "0.783"}, {"doi": "10.1103/PhysRevB.81.125205", "Electrical resistivity (\u03a9cm)": "0.00187", "Seebeck coefficient (\u03bcCV/K)": "-87.0", "ZT": "0.28", "formula": "La3Te3.65Sb0.35", "comment": "", "synthesis": "solid state reaction, Ar", "form": "polycrystalline", "temperature": "700", "author": "May 2010", "Structure": "ICSD #642048, 300K", "marker": "{'radius': 0.8539071658, 'lineColor': 'rgba(2,102,7,.8)', 'fillColor': 'rgba(2,102,7,0)'}", "Thermal conductivity (W/mK)": "1.98", "Average atomic mass (g/mol)": "132.15", "Scarcity (wt fraction/abundance)": "503700000.0", "HHI (production)": "6089.0", "HHI (reserves)": "4051.0", "Unit cell volume (\u212b\u00b3)": "893.06", "Average atomic volume (\u212b\u00b3)": "31.895", "Atoms per unit cell": "28.0", "Electrical conductivity (\u03a9\u207b\u00b9 cm\u207b\u00b9)": "535.0", "Power Factor (W/(K\u00b2m))": "0.000407", "S\u00b2 (\u03bcV/K)\u00b2": "7600.0", "Electronic fraction of thermal conductivity (\u03f0\u2091/\u03f0)": "0.461"}, {"doi": "10.1103/PhysRevB.81.125205", "Electrical resistivity (\u03a9cm)": "0.00721", "Seebeck coefficient (\u03bcCV/K)": "-159.0", "ZT": "0.25", "formula": "La3Te3.35Sb0.65", "comment": "", "synthesis": "solid state reaction, Ar", "form": "polycrystalline", "temperature": "700", "author": "May 2010", "Structure": "ICSD #642048, 300K", "marker": "{'radius': 0.739121068, 'lineColor': 'rgba(2,102,7,.8)', 'fillColor': 'rgba(2,102,7,0)'}", "Thermal conductivity (W/mK)": "1.17", "Average atomic mass (g/mol)": "131.9", "Scarcity (wt fraction/abundance)": "463400000.0", "HHI (production)": "6293.0", "HHI (reserves)": "3990.0", "Unit cell volume (\u212b\u00b3)": "893.06", "Average atomic volume (\u212b\u00b3)": "31.895", "Atoms per unit cell": "28.0", "Electrical conductivity (\u03a9\u207b\u00b9 cm\u207b\u00b9)": "139.0", "Power Factor (W/(K\u00b2m))": "0.000352", "S\u00b2 (\u03bcV/K)\u00b2": "25400.0", "Electronic fraction of thermal conductivity (\u03f0\u2091/\u03f0)": "0.202"}, {"doi": "10.1103/PhysRevB.81.125205", "Electrical resistivity (\u03a9cm)": "0.00437", "Seebeck coefficient (\u03bcCV/K)": "-131.0", "ZT": "0.27", "formula": "La3Te3.35Bi0.65", "comment": "", "synthesis": "solid state reaction, Ar", "form": "polycrystalline", "temperature": "700", "author": "May 2010", "Structure": "ICSD #642048, 300K", "marker": "{'radius': 0.8196420137, 'lineColor': 'rgba(2,102,7,.8)', 'fillColor': 'rgba(2,102,7,0)'}", "Thermal conductivity (W/mK)": "1.56", "Average atomic mass (g/mol)": "140.0", "Scarcity (wt fraction/abundance)": "444300000.0", "HHI (production)": "6025.0", "HHI (reserves)": "4313.0", "Unit cell volume (\u212b\u00b3)": "893.06", "Average atomic volume (\u212b\u00b3)": "31.895", "Atoms per unit cell": "28.0", "Electrical conductivity (\u03a9\u207b\u00b9 cm\u207b\u00b9)": "229.0", "Power Factor (W/(K\u00b2m))": "0.00039", "S\u00b2 (\u03bcV/K)\u00b2": "17100.0", "Electronic fraction of thermal conductivity (\u03f0\u2091/\u03f0)": "0.251"}, {"doi": "10.1103/PhysRevB.81.125205", "Electrical resistivity (\u03a9cm)": "0.000802", "Seebeck coefficient (\u03bcCV/K)": "-58.0", "ZT": "0.29", "formula": "La2.99Te4", "comment": "", "synthesis": "solid state reaction, Ar", "form": "polycrystalline", "temperature": "700", "author": "May 2010", "Structure": "ICSD #642048, 300K", "marker": "{'radius': 0.8687401496, 'lineColor': 'rgba(2,102,7,.8)', 'fillColor': 'rgba(2,102,7,0)'}", "Thermal conductivity (W/mK)": "2.84", "Average atomic mass (g/mol)": "132.44", "Scarcity (wt fraction/abundance)": "551400000.0", "HHI (production)": "5846.0", "HHI (reserves)": "4124.0", "Unit cell volume (\u212b\u00b3)": "893.06", "Average atomic volume (\u212b\u00b3)": "31.895", "Atoms per unit cell": "28.0", "Electrical conductivity (\u03a9\u207b\u00b9 cm\u207b\u00b9)": "1250.0", "Power Factor (W/(K\u00b2m))": "0.000414", "S\u00b2 (\u03bcV/K)\u00b2": "3320.0", "Electronic fraction of thermal conductivity (\u03f0\u2091/\u03f0)": "0.75"}, {"doi": "10.1103/PhysRevB.81.125205", "Electrical resistivity (\u03a9cm)": "0.00425", "Seebeck coefficient (\u03bcCV/K)": "-159.0", "ZT": "0.42", "formula": "La2.74Te4", "comment": "", "synthesis": "solid state reaction, Ar", "form": "polycrystalline", "temperature": "700", "author": "May 2010", "Structure": "ICSD #642048, 300K", "marker": "{'radius': 1.2491788235, 'lineColor': 'rgba(2,102,7,.8)', 'fillColor': 'rgba(2,102,7,0)'}", "Thermal conductivity (W/mK)": "1.0", "Average atomic mass (g/mol)": "132.2", "Scarcity (wt fraction/abundance)": "572900000.0", "HHI (production)": "5704.0", "HHI (reserves)": "4163.0", "Unit cell volume (\u212b\u00b3)": "893.06", "Average atomic volume (\u212b\u00b3)": "31.895", "Atoms per unit cell": "28.0", "Electrical conductivity (\u03a9\u207b\u00b9 cm\u207b\u00b9)": "235.0", "Power Factor (W/(K\u00b2m))": "0.000595", "S\u00b2 (\u03bcV/K)\u00b2": "25300.0", "Electronic fraction of thermal conductivity (\u03f0\u2091/\u03f0)": "0.402"}, {"doi": "10.1021/nl202439h", "Electrical resistivity (\u03a9cm)": "0.065", "Seebeck coefficient (\u03bcCV/K)": "-268.0", "ZT": "0.08", "formula": "Zn0.9975Al0.0025O1", "comment": "", "synthesis": "microwave solvothermal, air", "form": "polycrystalline", "temperature": "700", "author": "Jood 2011", "Structure": "ICSD #26170, 295K", "marker": "{'radius': 0.9, 'lineColor': 'rgba(3,63,140,.8)', 'fillColor': 'rgba(3,63,140,0)'}", "Thermal conductivity (W/mK)": "2.283", "Average atomic mass (g/mol)": "40.64", "Scarcity (wt fraction/abundance)": "10770.0", "HHI (production)": "1363.0", "HHI (reserves)": "1620.0", "Unit cell volume (\u212b\u00b3)": "47.62", "Average atomic volume (\u212b\u00b3)": "11.905", "Atoms per unit cell": "4.0", "Electrical conductivity (\u03a9\u207b\u00b9 cm\u207b\u00b9)": "15.3", "Power Factor (W/(K\u00b2m))": "0.00011", "S\u00b2 (\u03bcV/K)\u00b2": "71800.0", "Electronic fraction of thermal conductivity (\u03f0\u2091/\u03f0)": "0.011"}, {"doi": "10.1063/1.3291563", "Electrical resistivity (\u03a9cm)": "0.0014", "Seebeck coefficient (\u03bcCV/K)": "-201.0", "ZT": "2.02", "formula": "Sr0.61Ba0.39Nb2O6", "comment": "*values at 550 K, extrapolated from 516 K, values parallel to c axis", "synthesis": "Czochralski method, anneal PO<sub>2</sub> 10<sup>-14</sup>", "form": "single crystal", "temperature": "700", "author": "Lee 2010", "Structure": "ICSD #96013, 300K", "marker": "{'radius': 6.06015, 'lineColor': 'rgba(26,191,191,.8)', 'fillColor': 'rgba(26,191,191,0)'}", "Thermal conductivity (W/mK)": "2.172", "Average atomic mass (g/mol)": "43.2", "Scarcity (wt fraction/abundance)": "26540.0", "HHI (production)": "5182.0", "HHI (reserves)": "5061.0", "Unit cell volume (\u212b\u00b3)": "610.4", "Average atomic volume (\u212b\u00b3)": "13.564", "Atoms per unit cell": "45.0", "Electrical conductivity (\u03a9\u207b\u00b9 cm\u207b\u00b9)": "714.0", "Power Factor (W/(K\u00b2m))": "0.00289", "S\u00b2 (\u03bcV/K)\u00b2": "40400.0", "Electronic fraction of thermal conductivity (\u03f0\u2091/\u03f0)": "0.562"}, {"doi": "10.1557/jmr.2010.78", "Electrical resistivity (\u03a9cm)": "0.008", "Seebeck coefficient (\u03bcCV/K)": "-216.0", "ZT": "0.41", "formula": "Sr0.61Ba0.39Nb2O6", "comment": "*values at 550 K, extrapolated from 516 K, values parallel to c axis", "synthesis": "templated grain growth, air, anneal PO<sub>2</sub> 10<sup>-14</sup>", "form": "polycrystalline", "temperature": "700", "author": "Lee 2011", "Structure": "ICSD #96013, 300K", "marker": "{'radius': 1.22472, 'lineColor': 'rgba(26,191,191,.8)', 'fillColor': 'rgba(26,191,191,0)'}", "Thermal conductivity (W/mK)": "2.172", "Average atomic mass (g/mol)": "43.2", "Scarcity (wt fraction/abundance)": "26540.0", "HHI (production)": "5182.0", "HHI (reserves)": "5061.0", "Unit cell volume (\u212b\u00b3)": "610.4", "Average atomic volume (\u212b\u00b3)": "13.564", "Atoms per unit cell": "45.0", "Electrical conductivity (\u03a9\u207b\u00b9 cm\u207b\u00b9)": "125.0", "Power Factor (W/(K\u00b2m))": "0.000583", "S\u00b2 (\u03bcV/K)\u00b2": "46700.0", "Electronic fraction of thermal conductivity (\u03f0\u2091/\u03f0)": "0.098"}, {"doi": "10.1021/nl8026795", "Electrical resistivity (\u03a9cm)": "0.00179", "Seebeck coefficient (\u03bcCV/K)": "191.0", "ZT": "1.44", "formula": "Si0.8Ge0.2", "comment": "", "synthesis": "ball milling, hot-pressed nanopowders", "form": "polycrystalline", "temperature": "700", "author": "Joshi 2008", "Structure": "ICSD #53910, 300K", "marker": "{'radius': 4.3089708512, 'lineColor': 'rgba(51,51,51,.8)', 'fillColor': 'rgba(51,51,51,0)'}", "Thermal conductivity (W/mK)": "2.566", "Average atomic mass (g/mol)": "37.0", "Scarcity (wt fraction/abundance)": "270800.0", "HHI (production)": "4928.0", "HHI (reserves)": "1351.0", "Unit cell volume (\u212b\u00b3)": "169.78", "Average atomic volume (\u212b\u00b3)": "21.222", "Atoms per unit cell": "8.0", "Electrical conductivity (\u03a9\u207b\u00b9 cm\u207b\u00b9)": "560.0", "Power Factor (W/(K\u00b2m))": "0.00205", "S\u00b2 (\u03bcV/K)\u00b2": "36700.0", "Electronic fraction of thermal conductivity (\u03f0\u2091/\u03f0)": "0.372"}, {"doi": "10.1038/nature11439", "Electrical resistivity (\u03a9cm)": "0.00212", "Seebeck coefficient (\u03bcCV/K)": "239.0", "ZT": "1.88", "formula": "Pb0.96Sr0.4Te1Na0.2", "comment": "", "synthesis": "sparks plasma sintering", "form": "polycrystalline", "temperature": "700", "author": "Biswas 2012", "Structure": "ICSD #63099, 298K", "marker": "{'radius': 5.64983811, 'lineColor': 'rgba(2,102,7,.8)', 'fillColor': 'rgba(2,102,7,0)'}", "Thermal conductivity (W/mK)": "1.18", "Average atomic mass (g/mol)": "143.03", "Scarcity (wt fraction/abundance)": "348500000.0", "HHI (production)": "2897.0", "HHI (reserves)": "2980.0", "Unit cell volume (\u212b\u00b3)": "269.84", "Average atomic volume (\u212b\u00b3)": "33.73", "Atoms per unit cell": "8.0", "Electrical conductivity (\u03a9\u207b\u00b9 cm\u207b\u00b9)": "471.0", "Power Factor (W/(K\u00b2m))": "0.00269", "S\u00b2 (\u03bcV/K)\u00b2": "57100.0", "Electronic fraction of thermal conductivity (\u03f0\u2091/\u03f0)": "0.682"}, {"doi": "10.1038/nature11439", "Electrical resistivity (\u03a9cm)": "0.00301", "Seebeck coefficient (\u03bcCV/K)": "263.0", "ZT": "1.61", "formula": "Pb0.98Sr0.2Te1Na0.1", "comment": "", "synthesis": "melting", "form": "polycrystalline", "temperature": "700", "author": "Biswas 2012", "Structure": "ICSD #63099, 298K", "marker": "{'radius': 4.82246268, 'lineColor': 'rgba(2,102,7,.8)', 'fillColor': 'rgba(2,102,7,0)'}", "Thermal conductivity (W/mK)": "1.03", "Average atomic mass (g/mol)": "153.72", "Scarcity (wt fraction/abundance)": "364100000.0", "HHI (production)": "2843.0", "HHI (reserves)": "2981.0", "Unit cell volume (\u212b\u00b3)": "269.84", "Average atomic volume (\u212b\u00b3)": "33.73", "Atoms per unit cell": "8.0", "Electrical conductivity (\u03a9\u207b\u00b9 cm\u207b\u00b9)": "332.0", "Power Factor (W/(K\u00b2m))": "0.0023", "S\u00b2 (\u03bcV/K)\u00b2": "69200.0", "Electronic fraction of thermal conductivity (\u03f0\u2091/\u03f0)": "0.551"}, {"doi": "10.1038/nature11439", "Electrical resistivity (\u03a9cm)": "0.00225", "Seebeck coefficient (\u03bcCV/K)": "236.0", "ZT": "1.73", "formula": "Pb0.98Te1Na0.2", "comment": "", "synthesis": "melting", "form": "polycrystalline", "temperature": "700", "author": "Biswas 2012", "Structure": "ICSD #63099, 298K", "marker": "{'radius': 5.19309504, 'lineColor': 'rgba(2,102,7,.8)', 'fillColor': 'rgba(2,102,7,0)'}", "Thermal conductivity (W/mK)": "1.44", "Average atomic mass (g/mol)": "153.79", "Scarcity (wt fraction/abundance)": "380700000.0", "HHI (production)": "2761.0", "HHI (reserves)": "2963.0", "Unit cell volume (\u212b\u00b3)": "269.84", "Average atomic volume (\u212b\u00b3)": "33.73", "Atoms per unit cell": "8.0", "Electrical conductivity (\u03a9\u207b\u00b9 cm\u207b\u00b9)": "444.0", "Power Factor (W/(K\u00b2m))": "0.00247", "S\u00b2 (\u03bcV/K)\u00b2": "55700.0", "Electronic fraction of thermal conductivity (\u03f0\u2091/\u03f0)": "0.527"}, {"doi": "http://www.jmst.org/EN/Y2009/V25/I04/0535", "Electrical resistivity (\u03a9cm)": "0.177", "Seebeck coefficient (\u03bcCV/K)": "-280.0", "ZT": "0.04", "formula": "Ca1Mn1O3", "comment": "", "synthesis": "Solid state reaction", "form": "polycrystalline", "temperature": "1000", "author": "Lan 2009", "Structure": "ICSD #35218, 300K", "marker": "{'radius': 0.9, 'lineColor': 'rgba(179,16,12,.8)', 'fillColor': 'rgba(179,16,12,0)'}", "Thermal conductivity (W/mK)": "", "Average atomic mass (g/mol)": "28.6", "Scarcity (wt fraction/abundance)": "398.0", "HHI (production)": "1861.0", "HHI (reserves)": "1276.0", "Unit cell volume (\u212b\u00b3)": "206.97", "Average atomic volume (\u212b\u00b3)": "10.348", "Atoms per unit cell": "20.0", "Electrical conductivity (\u03a9\u207b\u00b9 cm\u207b\u00b9)": "5.634", "Power Factor (W/(K\u00b2m))": "4.41e-05", "S\u00b2 (\u03bcV/K)\u00b2": "78300.0", "Electronic fraction of thermal conductivity (\u03f0\u2091/\u03f0)": ""}, {"doi": "http://www.jmst.org/EN/Y2009/V25/I04/0535", "Electrical resistivity (\u03a9cm)": "0.041", "Seebeck coefficient (\u03bcCV/K)": "-190.0", "ZT": "0.09", "formula": "Ca0.98La0.02Mn1O3", "comment": "", "synthesis": "Solid state reaction", "form": "polycrystalline", "temperature": "1000", "author": "Lan 2009", "Structure": "ICSD #82210, 300K", "marker": "{'radius': 0.9, 'lineColor': 'rgba(179,16,12,.8)', 'fillColor': 'rgba(179,16,12,0)'}", "Thermal conductivity (W/mK)": "", "Average atomic mass (g/mol)": "29.0", "Scarcity (wt
