Repository: MasterAI-EAM/Darwin

# Darwin: A Tailored GPT for the Scientific Domain 🇦🇺
**Organization: [University of New South Wales（UNSW) AI4Science](https://www.masterai.com.au) & [GreenDynamics AI](https://www.greendynamics.com.au)**

Darwin is an open-source project dedicated to pretrain and fine-tune the LLaMA model on scientific literature and datasets. Specifically designed for the scientific domain with an emphasis on materials science, chemistry, and physics, Darwin integrates structured and unstructured scientific knowledge to enhance the efficacy of language models in scientific research.

File: dataset/Experimental thermoelectric properties 2013/MRL_all_raw_data.json (part 22 of 27)
fraction/abundance)": "917.3", "HHI (production)": "1996.0", "HHI (reserves)": "1310.0", "Unit cell volume (\u212b\u00b3)": "207.74", "Average atomic volume (\u212b\u00b3)": "10.387", "Atoms per unit cell": "20.0", "Electrical conductivity (\u03a9\u207b\u00b9 cm\u207b\u00b9)": "24.3", "Power Factor (W/(K\u00b2m))": "8.8e-05", "S\u00b2 (\u03bcV/K)\u00b2": "36200.0", "Electronic fraction of thermal conductivity (\u03f0\u2091/\u03f0)": ""}, {"doi": "http://www.jmst.org/EN/Y2009/V25/I04/0535", "Electrical resistivity (\u03a9cm)": "0.022", "Seebeck coefficient (\u03bcCV/K)": "-160.0", "ZT": "0.12", "formula": "Ca0.96La0.04Mn1O3", "comment": "", "synthesis": "Solid state reaction", "form": "polycrystalline", "temperature": "1000", "author": "Lan 2009", "Structure": "ICSD #82209, 300K", "marker": "{'radius': 0.3460610931, 'lineColor': 'rgba(179,16,12,.8)', 'fillColor': 'rgba(179,16,12,0)'}", "Thermal conductivity (W/mK)": "", "Average atomic mass (g/mol)": "29.39", "Scarcity (wt fraction/abundance)": "1423.0", "HHI (production)": "2128.0", "HHI (reserves)": "1343.0", "Unit cell volume (\u212b\u00b3)": "208.49", "Average atomic volume (\u212b\u00b3)": "10.424", "Atoms per unit cell": "20.0", "Electrical conductivity (\u03a9\u207b\u00b9 cm\u207b\u00b9)": "45.0", "Power Factor (W/(K\u00b2m))": "0.000115", "S\u00b2 (\u03bcV/K)\u00b2": "25600.0", "Electronic fraction of thermal conductivity (\u03f0\u2091/\u03f0)": ""}, {"doi": "http://www.jmst.org/EN/Y2009/V25/I04/0535", "Electrical resistivity (\u03a9cm)": "0.019", "Seebeck coefficient (\u03bcCV/K)": "-136.0", "ZT": "0.1", "formula": "Ca0.94La0.06Mn1O3", "comment": "", "synthesis": "Solid state reaction", "form": "polycrystalline", "temperature": "1000", "author": "Lan 2009", "Structure": "ICSD #82208, 300K", "marker": "{'radius': 0.9, 'lineColor': 'rgba(179,16,12,.8)', 'fillColor': 'rgba(179,16,12,0)'}", "Thermal conductivity (W/mK)": "", "Average atomic mass (g/mol)": "29.79", "Scarcity (wt fraction/abundance)": "1915.0", "HHI (production)": "2255.0", "HHI (reserves)": "1376.0", "Unit cell volume (\u212b\u00b3)": "209.24", "Average atomic volume (\u212b\u00b3)": "10.462", "Atoms per unit cell": "20.0", "Electrical conductivity (\u03a9\u207b\u00b9 cm\u207b\u00b9)": "53.1", "Power Factor (W/(K\u00b2m))": "9.78e-05", "S\u00b2 (\u03bcV/K)\u00b2": "18400.0", "Electronic fraction of thermal conductivity (\u03f0\u2091/\u03f0)": ""}, {"doi": "http://www.jmst.org/EN/Y2009/V25/I04/0535", "Electrical resistivity (\u03a9cm)": "0.016", "Seebeck coefficient (\u03bcCV/K)": "-141.0", "ZT": "0.13", "formula": "Ca0.92La0.08Mn1O3", "comment": "", "synthesis": "Solid state reaction", "form": "polycrystalline", "temperature": "1000", "author": "Lan 2009", "Structure": "ICSD #82207, 300K", "marker": "{'radius': 0.3790584895, 'lineColor': 'rgba(179,16,12,.8)', 'fillColor': 'rgba(179,16,12,0)'}", "Thermal conductivity (W/mK)": "", "Average atomic mass (g/mol)": "30.18", "Scarcity (wt fraction/abundance)": "2394.0", "HHI (production)": "2380.0", "HHI (reserves)": "1407.0", "Unit cell volume (\u212b\u00b3)": "209.93", "Average atomic volume (\u212b\u00b3)": "10.497", "Atoms per unit cell": "20.0", "Electrical conductivity (\u03a9\u207b\u00b9 cm\u207b\u00b9)": "63.7", "Power Factor (W/(K\u00b2m))": "0.000126", "S\u00b2 (\u03bcV/K)\u00b2": "19800.0", "Electronic fraction of thermal conductivity (\u03f0\u2091/\u03f0)": ""}, {"doi": "10.1143/JJAP.38.L1336", "Electrical resistivity (\u03a9cm)": "14.6", "Seebeck coefficient (\u03bcCV/K)": "643.0", "ZT": "0.00282", "formula": "Ni1O1", "comment": "", "synthesis": "Solid state reaction", "form": "polycrystalline", "temperature": "1000", "author": "Shin 1999", "Structure": "ICSD #9866, 300K", "marker": "{'radius': 0.9, 'lineColor': 'rgba(26,191,191,.8)', 'fillColor': 'rgba(26,191,191,0)'}", "Thermal conductivity (W/mK)": "", "Average atomic mass (g/mol)": "37.35", "Scarcity (wt fraction/abundance)": "6477.0", "HHI (production)": "883.5", "HHI (reserves)": "1269.0", "Unit cell volume (\u212b\u00b3)": "72.93", "Average atomic volume (\u212b\u00b3)": "9.116", "Atoms per unit cell": "8.0", "Electrical conductivity (\u03a9\u207b\u00b9 cm\u207b\u00b9)": "0.068", "Power Factor (W/(K\u00b2m))": "2.82e-06", "S\u00b2 (\u03bcV/K)\u00b2": "413000.0", "Electronic fraction of thermal conductivity (\u03f0\u2091/\u03f0)": ""}, {"doi": "10.1143/JJAP.38.L1336", "Electrical resistivity (\u03a9cm)": "0.047", "Seebeck coefficient (\u03bcCV/K)": "262.0", "ZT": "0.15", "formula": "Li0.0024Ni0.9976O1", "comment": "", "synthesis": "Solid state reaction", "form": "polycrystalline", "temperature": "1000", "author": "Shin 1999", "Structure": "ICSD #9866, 300K", "marker": "{'radius': 0.4432496959, 'lineColor': 'rgba(26,191,191,.8)', 'fillColor': 'rgba(26,191,191,0)'}", "Thermal conductivity (W/mK)": "8.444", "Average atomic mass (g/mol)": "37.28", "Scarcity (wt fraction/abundance)": "6484.0", "HHI (production)": "883.7", "HHI (reserves)": "1270.0", "Unit cell volume (\u212b\u00b3)": "72.93", "Average atomic volume (\u212b\u00b3)": "9.116", "Atoms per unit cell": "8.0", "Electrical conductivity (\u03a9\u207b\u00b9 cm\u207b\u00b9)": "21.5", "Power Factor (W/(K\u00b2m))": "0.000148", "S\u00b2 (\u03bcV/K)\u00b2": "68900.0", "Electronic fraction of thermal conductivity (\u03f0\u2091/\u03f0)": "0.0062"}, {"doi": "10.1143/JJAP.38.L1336", "Electrical resistivity (\u03a9cm)": "0.028", "Seebeck coefficient (\u03bcCV/K)": "207.0", "ZT": "0.15", "formula": "Li0.0066Ni0.9944O1", "comment": "", "synthesis": "Solid state reaction", "form": "polycrystalline", "temperature": "1000", "author": "Shin 1999", "Structure": "ICSD #9866, 300K", "marker": "{'radius': 0.4498804334, 'lineColor': 'rgba(26,191,191,.8)', 'fillColor': 'rgba(26,191,191,0)'}", "Thermal conductivity (W/mK)": "5.305", "Average atomic mass (g/mol)": "37.19", "Scarcity (wt fraction/abundance)": "6498.0", "HHI (production)": "884.2", "HHI (reserves)": "1270.0", "Unit cell volume (\u212b\u00b3)": "72.93", "Average atomic volume (\u212b\u00b3)": "9.116", "Atoms per unit cell": "8.0", "Electrical conductivity (\u03a9\u207b\u00b9 cm\u207b\u00b9)": "35.1", "Power Factor (W/(K\u00b2m))": "0.00015", "S\u00b2 (\u03bcV/K)\u00b2": "42700.0", "Electronic fraction of thermal conductivity (\u03f0\u2091/\u03f0)": "0.016"}, {"doi": "10.1143/JJAP.38.L1336", "Electrical resistivity (\u03a9cm)": "0.00666", "Seebeck coefficient (\u03bcCV/K)": "105.0", "ZT": "0.17", "formula": "Li0.0184Ni0.9816O1", "comment": "", "synthesis": "Solid state reaction", "form": "polycrystalline", "temperature": "1000", "author": "Shin 1999", "Structure": "ICSD #9866, 300K", "marker": "{'radius': 0.4981869156, 'lineColor': 'rgba(26,191,191,.8)', 'fillColor': 'rgba(26,191,191,0)'}", "Thermal conductivity (W/mK)": "", "Average atomic mass (g/mol)": "36.87", "Scarcity (wt fraction/abundance)": "6533.0", "HHI (production)": "885.3", "HHI (reserves)": "1271.0", "Unit cell volume (\u212b\u00b3)": "72.93", "Average atomic volume (\u212b\u00b3)": "9.116", "Atoms per unit cell": "8.0", "Electrical conductivity (\u03a9\u207b\u00b9 cm\u207b\u00b9)": "150.0", "Power Factor (W/(K\u00b2m))": "0.000166", "S\u00b2 (\u03bcV/K)\u00b2": "11100.0", "Electronic fraction of thermal conductivity (\u03f0\u2091/\u03f0)": ""}, {"doi": "10.1143/JJAP.38.L1336", "Electrical resistivity (\u03a9cm)": "0.00387", "Seebeck coefficient (\u03bcCV/K)": "79.0", "ZT": "0.16", "formula": "Li0.0242Ni0.9758O1", "comment": "", "synthesis": "Solid state reaction", "form": "polycrystalline", "temperature": "1000", "author": "Shin 1999", "Structure": "ICSD #9866, 300K", "marker": "{'radius': 0.4893224196, 'lineColor': 'rgba(26,191,191,.8)', 'fillColor': 'rgba(26,191,191,0)'}", "Thermal conductivity (W/mK)": "2.55", "Average atomic mass (g/mol)": "36.72", "Scarcity (wt fraction/abundance)": "6552.0", "HHI (production)": "885.9", "HHI (reserves)": "1272.0", "Unit cell volume (\u212b\u00b3)": "72.93", "Average atomic volume (\u212b\u00b3)": "9.116", "Atoms per unit cell": "8.0", "Electrical conductivity (\u03a9\u207b\u00b9 cm\u207b\u00b9)": "258.0", "Power Factor (W/(K\u00b2m))": "0.000163", "S\u00b2 (\u03bcV/K)\u00b2": "6320.0", "Electronic fraction of thermal conductivity (\u03f0\u2091/\u03f0)": "0.247"}, {"doi": "10.1016/j.jallcom.2009.08.012", "Electrical resistivity (\u03a9cm)": "0.111", "Seebeck coefficient (\u03bcCV/K)": "-407.0", "ZT": "0.15", "formula": "Ca1Mn1O3", "comment": "Extrapolated from 972 K", "synthesis": "Solid state reaction", "form": "polycrystalline", "temperature": "1000", "author": "Park 2009", "Structure": "ICSD #35218, 300K", "marker": "{'radius': 0.4490233235, 'lineColor': 'rgba(179,16,12,.8)', 'fillColor': 'rgba(179,16,12,0)'}", "Thermal conductivity (W/mK)": "1.679", "Average atomic mass (g/mol)": "28.6", "Scarcity (wt fraction/abundance)": "398.0", "HHI (production)": "1861.0", "HHI (reserves)": "1276.0", "Unit cell volume (\u212b\u00b3)": "206.97", "Average atomic volume (\u212b\u00b3)": "10.348", "Atoms per unit cell": "20.0", "Electrical conductivity (\u03a9\u207b\u00b9 cm\u207b\u00b9)": "9.044", "Power Factor (W/(K\u00b2m))": "0.00015", "S\u00b2 (\u03bcV/K)\u00b2": "165000.0", "Electronic fraction of thermal conductivity (\u03f0\u2091/\u03f0)": "0.013"}, {"doi": "10.1016/j.jallcom.2009.08.012", "Electrical resistivity (\u03a9cm)": "0.027", "Seebeck coefficient (\u03bcCV/K)": "-205.0", "ZT": "0.16", "formula": "Ca0.98Bi0.02Mn0.98Nb0.02O3", "comment": "Extrapolated from 972 K", "synthesis": "Solid state reaction", "form": "polycrystalline", "temperature": "1000", "author": "Park 2009", "Structure": "ICSD #35218, 300K", "marker": "{'radius': 0.4740493661, 'lineColor': 'rgba(179,16,12,.8)', 'fillColor': 'rgba(179,16,12,0)'}", "Thermal conductivity (W/mK)": "1.736", "Average atomic mass (g/mol)": "29.43", "Scarcity (wt fraction/abundance)": "1672000.0", "HHI (production)": "2034.0", "HHI (reserves)": "1500.0", "Unit cell volume (\u212b\u00b3)": "206.97", "Average atomic volume (\u212b\u00b3)": "10.348", "Atoms per unit cell": "20.0", "Electrical conductivity (\u03a9\u207b\u00b9 cm\u207b\u00b9)": "37.5", "Power Factor (W/(K\u00b2m))": "0.000158", "S\u00b2 (\u03bcV/K)\u00b2": "42100.0", "Electronic fraction of thermal conductivity (\u03f0\u2091/\u03f0)": "0.053"}, {"doi": "10.1016/j.jallcom.2009.08.012", "Electrical resistivity (\u03a9cm)": "0.015", "Seebeck coefficient (\u03bcCV/K)": "-172.0", "ZT": "0.2", "formula": "Ca0.9Bi0.1Mn0.9Nb0.1O3", "comment": "Extrapolated from 972 K", "synthesis": "Solid state reaction", "form": "polycrystalline", "temperature": "1000", "author": "Park 2009", "Structure": "ICSD #35218, 300K", "marker": "{'radius': 0.6123036534, 'lineColor': 'rgba(179,16,12,.8)', 'fillColor': 'rgba(179,16,12,0)'}", "Thermal conductivity (W/mK)": "1.687", "Average atomic mass (g/mol)": "32.74", "Scarcity (wt fraction/abundance)": "7513000.0", "HHI (production)": "2638.0", "HHI (reserves)": "2282.0", "Unit cell volume (\u212b\u00b3)": "206.97", "Average atomic volume (\u212b\u00b3)": "10.348", "Atoms per unit cell": "20.0", "Electrical conductivity (\u03a9\u207b\u00b9 cm\u207b\u00b9)": "68.7", "Power Factor (W/(K\u00b2m))": "0.000204", "S\u00b2 (\u03bcV/K)\u00b2": "29700.0", "Electronic fraction of thermal conductivity (\u03f0\u2091/\u03f0)": "0.099"}, {"doi": "10.1016/j.jallcom.2009.08.012", "Electrical resistivity (\u03a9cm)": "0.0083", "Seebeck coefficient (\u03bcCV/K)": "-93.0", "ZT": "0.1", "formula": "Ca0.9Bi0.1Mn0.9Nb0.1O3", "comment": "Extrapolated from 972 K", "synthesis": "Solid state reaction", "form": "polycrystalline", "temperature": "1000", "author": "Park 2009", "Structure": "ICSD #35218, 300K", "marker": "{'radius': 0.3102475345, 'lineColor': 'rgba(179,16,12,.8)', 'fillColor': 'rgba(179,16,12,0)'}", "Thermal conductivity (W/mK)": "", "Average atomic mass (g/mol)": "32.74", "Scarcity (wt fraction/abundance)": "7513000.0", "HHI (production)": "2638.0", "HHI (reserves)": "2282.0", "Unit cell volume (\u212b\u00b3)": "206.97", "Average atomic volume (\u212b\u00b3)": "10.348", "Atoms per unit cell": "20.0", "Electrical conductivity (\u03a9\u207b\u00b9 cm\u207b\u00b9)": "120.0", "Power Factor (W/(K\u00b2m))": "0.000103", "S\u00b2 (\u03bcV/K)\u00b2": "8590.0", "Electronic fraction of thermal conductivity (\u03f0\u2091/\u03f0)": ""}, {"doi": "10.1557/jmr.2011.140", "Electrical resistivity (\u03a9cm)": "0.031", "Seebeck coefficient (\u03bcCV/K)": "-248.0", "ZT": "0.2", "formula": "Ca1Mn0.98Nb0.02O3", "comment": "", "synthesis": "Ultrasonic Spray Pyrolysis", "form": "polycrystalline", "temperature": "1000", "author": "Populoh 2011", "Structure": "ICSD #166044, 298K", "marker": "{'radius': 0.5985706888, 'lineColor': 'rgba(179,16,12,.8)', 'fillColor': 'rgba(179,16,12,0)'}", "Thermal conductivity (W/mK)": "1.381", "Average atomic mass (g/mol)": "28.75", "Scarcity (wt fraction/abundance)": "1087.0", "HHI (production)": "1950.0", "HHI (reserves)": "1369.0", "Unit cell volume (\u212b\u00b3)": "208.21", "Average atomic volume (\u212b\u00b3)": "10.41", "Atoms per unit cell": "20.0", "Electrical conductivity (\u03a9\u207b\u00b9 cm\u207b\u00b9)": "32.4", "Power Factor (W/(K\u00b2m))": "0.0002", "S\u00b2 (\u03bcV/K)\u00b2": "61600.0", "Electronic fraction of thermal conductivity (\u03f0\u2091/\u03f0)": "0.057"}, {"doi": "10.1016/S0025-5408(02)00997-2", "Electrical resistivity (\u03a9cm)": "0.028", "Seebeck coefficient (\u03bcCV/K)": "-214.0", "ZT": "0.16", "formula": "Ca1Mn0.98Ru0.02O3", "comment": "", "synthesis": "Solid state reaction", "form": "polycrystalline", "temperature": "1000", "author": "Zhou 2003", "Structure": "ICSD #166044, 298K", "marker": "{'radius': 0.4893991759, 'lineColor': 'rgba(179,16,12,.8)', 'fillColor': 'rgba(179,16,12,0)'}", "Thermal conductivity (W/mK)": "", "Average atomic mass (g/mol)": "28.79", "Scarcity (wt fraction/abundance)": "14040000.0", "HHI (production)": "1883.0", "HHI (reserves)": "1366.0", "Unit cell volume (\u212b\u00b3)": "208.21", "Average atomic volume (\u212b\u00b3)": "10.41", "Atoms per unit cell": "20.0", "Electrical conductivity (\u03a9\u207b\u00b9 cm\u207b\u00b9)": "35.7", "Power Factor (W/(K\u00b2m))": "0.000163", "S\u00b2 (\u03bcV/K)\u00b2": "45700.0", "Electronic fraction of thermal conductivity (\u03f0\u2091/\u03f0)": ""}, {"doi": "10.1016/S0025-5408(02)00997-2", "Electrical resistivity (\u03a9cm)": "0.013", "Seebeck coefficient (\u03bcCV/K)": "-153.0", "ZT": "0.18", "formula": "Ca1Mn0.96Ru0.04O3", "comment": "", "synthesis": "Solid state reaction", "form": "polycrystalline", "temperature": "1000", "author": "Zhou 2003", "Structure": "ICSD #166044, 298K", "marker": "{'radius': 0.552266392, 'lineColor': 'rgba(179,16,12,.8)', 'fillColor': 'rgba(179,16,12,0)'}", "Thermal conductivity (W/mK)": "2.882", "Average atomic mass (g/mol)": "28.97", "Scarcity (wt fraction/abundance)": "27910000.0", "HHI (production)": "1904.0", "HHI (reserves)": "1456.0", "Unit cell volume (\u212b\u00b3)": "208.21", "Average atomic volume (\u212b\u00b3)": "10.41", "Atoms per unit cell": "20.0", "Electrical conductivity (\u03a9\u207b\u00b9 cm\u207b\u00b9)": "78.8", "Power Factor (W/(K\u00b2m))": "0.000184", "S\u00b2 (\u03bcV/K)\u00b2": "23400.0", "Electronic fraction of thermal conductivity (\u03f0\u2091/\u03f0)": "0.067"}, {"doi": "10.1016/S0025-5408(02)00997-2", "Electrical resistivity (\u03a9cm)": "0.011", "Seebeck coefficient (\u03bcCV/K)": "-145.0", "ZT": "0.18", "formula": "Ca1Mn0.94Ru0.06O3", "comment": "", "synthesis": "Solid state reaction", "form": "polycrystalline", "temperature": "1000", "author": "Zhou 2003", "Structure": "ICSD #166044, 298K", "marker": "{'radius': 0.5501796875, 'lineColor': 'rgba(179,16,12,.8)', 'fillColor': 'rgba(179,16,12,0)'}", "Thermal conductivity (W/mK)": "", "Average atomic mass (g/mol)": "29.16", "Scarcity (wt fraction/abundance)": "41600000.0", "HHI (production)": "1925.0", "HHI (reserves)": "1544.0", "Unit cell volume (\u212b\u00b3)": "208.21", "Average atomic volume (\u212b\u00b3)": "10.41", "Atoms per unit cell": "20.0", "Electrical conductivity (\u03a9\u207b\u00b9 cm\u207b\u00b9)": "87.8", "Power Factor (W/(K\u00b2m))": "0.000183", "S\u00b2 (\u03bcV/K)\u00b2": "20900.0", "Electronic fraction of thermal conductivity (\u03f0\u2091/\u03f0)": ""}, {"doi": "10.1016/S0025-5408(02)00997-2", "Electrical resistivity (\u03a9cm)": "0.00674", "Seebeck coefficient (\u03bcCV/K)": "-102.0", "ZT": "0.15", "formula": "Ca1Mn0.9Ru0.1O3", "comment": "", "synthesis": "Solid state reaction", "form": "polycrystalline", "temperature": "1000", "author": "Zhou 2003", "Structure": "ICSD #165698, 293K", "marker": "{'radius': 0.461613659, 'lineColor': 'rgba(179,16,12,.8)', 'fillColor': 'rgba(179,16,12,0)'}", "Thermal conductivity (W/mK)": "", "Average atomic mass (g/mol)": "29.53", "Scarcity (wt fraction/abundance)": "68460000.0", "HHI (production)": "1966.0", "HHI (reserves)": "1717.0", "Unit cell volume (\u212b\u00b3)": "210.36", "Average atomic volume (\u212b\u00b3)": "10.518", "Atoms per unit cell": "20.0", "Electrical conductivity (\u03a9\u207b\u00b9 cm\u207b\u00b9)": "148.0", "Power Factor (W/(K\u00b2m))": "0.000154", "S\u00b2 (\u03bcV/K)\u00b2": "10400.0", "Electronic fraction of thermal conductivity (\u03f0\u2091/\u03f0)": ""}, {"doi": "10.1016/S0025-5408(02)00997-2", "Electrical resistivity (\u03a9cm)": "0.00505", "Seebeck coefficient (\u03bcCV/K)": "-68.0", "ZT": "0.09", "formula": "Ca1Mn0.82Ru0.18O3", "comment": "", "synthesis": "Solid state reaction", "form": "polycrystalline", "temperature": "1000", "author": "Zhou 2003", "Structure": "ICSD #165698, 293K", "marker": "{'radius': 0.9, 'lineColor': 'rgba(179,16,12,.8)', 'fillColor': 'rgba(179,16,12,0)'}", "Thermal conductivity (W/mK)": "", "Average atomic mass (g/mol)": "30.26", "Scarcity (wt fraction/abundance)": "120200000.0", "HHI (production)": "2045.0", "HHI (reserves)": "2051.0", "Unit cell volume (\u212b\u00b3)": "210.36", "Average atomic volume (\u212b\u00b3)": "10.518", "Atoms per unit cell": "20.0", "Electrical conductivity (\u03a9\u207b\u00b9 cm\u207b\u00b9)": "198.0", "Power Factor (W/(K\u00b2m))": "9.13e-05", "S\u00b2 (\u03bcV/K)\u00b2": "4610.0", "Electronic fraction of thermal conductivity (\u03f0\u2091/\u03f0)": ""}, {"doi": "10.1111/j.1551-2916.2010.03673.x", "Electrical resistivity (\u03a9cm)": "0.023", "Seebeck coefficient (\u03bcCV/K)": "-235.0", "ZT": "0.24", "formula": "Ca1Gd0.98Mn0.02O3", "comment": "Extrapolated from 926 K", "synthesis": "Co-precipitation", "form": "polycrystalline", "temperature": "1000", "author": "Lan 2010", "Structure": "ICSD #165698, 293K", "marker": "{'radius': 0.731797148, 'lineColor': 'rgba(179,16,12,.8)', 'fillColor': 'rgba(179,16,12,0)'}", "Thermal conductivity (W/mK)": "", "Average atomic mass (g/mol)": "48.66", "Scarcity (wt fraction/abundance)": "111100.0", "HHI (production)": "6744.0", "HHI (reserves)": "2336.0", "Unit cell volume (\u212b\u00b3)": "210.36", "Average atomic volume (\u212b\u00b3)": "10.518", "Atoms per unit cell": "20.0", "Electrical conductivity (\u03a9\u207b\u00b9 cm\u207b\u00b9)": "44.0", "Power Factor (W/(K\u00b2m))": "0.000244", "S\u00b2 (\u03bcV/K)\u00b2": "55400.0", "Electronic fraction of thermal conductivity (\u03f0\u2091/\u03f0)": ""}, {"doi": "10.1111/j.1551-2916.2010.03673.x", "Electrical resistivity (\u03a9cm)": "0.011", "Seebeck coefficient (\u03bcCV/K)": "-173.0", "ZT": "0.28", "formula": "Ca1Gd0.96Mn0.04O3", "comment": "Extrapolated from 926 K", "synthesis": "Co-precipitation", "form": "polycrystalline", "temperature": "1000", "author": "Lan 2010", "Structure": "ICSD #165698, 293K", "marker": "{'radius': 0.8463353078, 'lineColor': 'rgba(179,16,12,.8)', 'fillColor': 'rgba(179,16,12,0)'}", "Thermal conductivity (W/mK)": "1.28", "Average atomic mass (g/mol)": "48.25", "Scarcity (wt fraction/abundance)": "109800.0", "HHI (production)": "6685.0", "HHI (reserves)": "2323.0", "Unit cell volume (\u212b\u00b3)": "210.36", "Average atomic volume (\u212b\u00b3)": "10.518", "Atoms per unit cell": "20.0", "Electrical conductivity (\u03a9\u207b\u00b9 cm\u207b\u00b9)": "94.6", "Power Factor (W/(K\u00b2m))": "0.000282", "S\u00b2 (\u03bcV/K)\u00b2": "29800.0", "Electronic fraction of thermal conductivity (\u03f0\u2091/\u03f0)": "0.18"}, {"doi": "10.1111/j.1551-2916.2010.03673.x", "Electrical resistivity (\u03a9cm)": "0.00887", "Seebeck coefficient (\u03bcCV/K)": "-145.0", "ZT": "0.24", "formula": "Ca1Gd0.94Mn0.06O3", "comment": "Extrapolated from 926 K", "synthesis": "Co-precipitation", "form": "polycrystalline", "temperature": "1000", "author": "Lan 2010", "Structure": "ICSD #165698, 293K", "marker": "{'radius': 0.7088164318, 'lineColor': 'rgba(179,16,12,.8)', 'fillColor': 'rgba(179,16,12,0)'}", "Thermal conductivity (W/mK)": "1.945", "Average atomic mass (g/mol)": "47.84", "Scarcity (wt fraction/abundance)": "108400.0", "HHI (production)": "6625.0", "HHI (reserves)": "2310.0", "Unit cell volume (\u212b\u00b3)": "210.36", "Average atomic volume (\u212b\u00b3)": "10.518", "Atoms per unit cell": "20.0", "Electrical conductivity (\u03a9\u207b\u00b9 cm\u207b\u00b9)": "113.0", "Power Factor (W/(K\u00b2m))": "0.000236", "S\u00b2 (\u03bcV/K)\u00b2": "20900.0", "Electronic fraction of thermal conductivity (\u03f0\u2091/\u03f0)": "0.141"}, {"doi": "10.1016/S0167-577X(01)00317-2", "Electrical resistivity (\u03a9cm)": "0.00204", "Seebeck coefficient (\u03bcCV/K)": "40.0", "ZT": "0.08", "formula": "Nd1.4Bi0.6Ru2O7", "comment": "", "synthesis": "Solid state reaction", "form": "polycrystalline", "temperature": "1000", "author": "Zhou 2001", "Structure": "ICSD #78129, 300K", "marker": "{'radius': 0.9, 'lineColor': 'rgba(26,191,191,.8)', 'fillColor': 'rgba(26,191,191,0)'}", "Thermal conductivity (W/mK)": "", "Average atomic mass (g/mol)": "58.31", "Scarcity (wt fraction/abundance)": "326600000.0", "HHI (production)": "5126.0", "HHI (reserves)": "4765.0", "Unit cell volume (\u212b\u00b3)": "1102.66", "Average atomic volume (\u212b\u00b3)": "12.53", "Atoms per unit cell": "88.0", "Electrical conductivity (\u03a9\u207b\u00b9 cm\u207b\u00b9)": "491.0", "Power Factor (W/(K\u00b2m))": "7.84e-05", "S\u00b2 (\u03bcV/K)\u00b2": "1600.0", "Electronic fraction of thermal conductivity (\u03f0\u2091/\u03f0)": ""}, {"doi": "10.1016/S0167-577X(01)00317-2", "Electrical resistivity (\u03a9cm)": "0.00153", "Seebeck coefficient (\u03bcCV/K)": "35.0", "ZT": "0.08", "formula": "Nd1Bi1Ru2O7", "comment": "", "synthesis": "Solid state reaction", "form": "polycrystalline", "temperature": "1000", "author": "Zhou 2001", "Structure": "ICSD #78127, 300K", "marker": "{'radius': 0.9, 'lineColor': 'rgba(26,191,191,.8)', 'fillColor': 'rgba(26,191,191,0)'}", "Thermal conductivity (W/mK)": "", "Average atomic mass (g/mol)": "60.67", "Scarcity (wt fraction/abundance)": "321300000.0", "HHI (production)": "4772.0", "HHI (reserves)": "5060.0", "Unit cell volume (\u212b\u00b3)": "1098.72", "Average atomic volume (\u212b\u00b3)": "12.485", "Atoms per unit cell": "88.0", "Electrical conductivity (\u03a9\u207b\u00b9 cm\u207b\u00b9)": "653.0", "Power Factor (W/(K\u00b2m))": "8.21e-05", "S\u00b2 (\u03bcV/K)\u00b2": "1260.0", "Electronic fraction of thermal conductivity (\u03f0\u2091/\u03f0)": ""}, {"doi": "10.1016/S0167-577X(01)00317-2", "Electrical resistivity (\u03a9cm)": "0.00298", "Seebeck coefficient (\u03bcCV/K)": "39.0", "ZT": "0.05", "formula": "Yb1.4Bi0.6Ru2O7", "comment": "", "synthesis": "Solid state reaction", "form": "polycrystalline", "temperature": "1000", "author": "Zhou 2001", "Structure": "ICSD #78127, 300K", "marker": "{'radius': 0.9, 'lineColor': 'rgba(26,191,191,.8)', 'fillColor': 'rgba(26,191,191,0)'}", "Thermal conductivity (W/mK)": "", "Average atomic mass (g/mol)": "61.98", "Scarcity (wt fraction/abundance)": "307400000.0", "HHI (production)": "5384.0", "HHI (reserves)": "4668.0", "Unit cell volume (\u212b\u00b3)": "1098.72", "Average atomic volume (\u212b\u00b3)": "12.485", "Atoms per unit cell": "88.0", "Electrical conductivity (\u03a9\u207b\u00b9 cm\u207b\u00b9)": "336.0", "Power Factor (W/(K\u00b2m))": "5.1e-05", "S\u00b2 (\u03bcV/K)\u00b2": "1520.0", "Electronic fraction of thermal conductivity (\u03f0\u2091/\u03f0)": ""}, {"doi": "10.1016/S0167-577X(01)00317-2", "Electrical resistivity (\u03a9cm)": "0.00181", "Seebeck coefficient (\u03bcCV/K)": "36.0", "ZT": "0.07", "formula": "Yb1Bi1Ru2O7", "comment": "", "synthesis": "Solid state reaction", "form": "polycrystalline", "temperature": "1000", "author": "Zhou 2001", "Structure": "ICSD #78127, 300K", "marker": "{'radius': 0.9, 'lineColor': 'rgba(26,191,191,.8)', 'fillColor': 'rgba(26,191,191,0)'}", "Thermal conductivity (W/mK)": "", "Average atomic mass (g/mol)": "63.29", "Scarcity (wt fraction/abundance)": "308100000.0", "HHI (production)": "4966.0", "HHI (reserves)": "4980.0", "Unit cell volume (\u212b\u00b3)": "1098.72", "Average atomic volume (\u212b\u00b3)": "12.485", "Atoms per unit cell": "88.0", "Electrical conductivity (\u03a9\u207b\u00b9 cm\u207b\u00b9)": "552.0", "Power Factor (W/(K\u00b2m))": "7.1e-05", "S\u00b2 (\u03bcV/K)\u00b2": "1290.0", "Electronic fraction of thermal conductivity (\u03f0\u2091/\u03f0)": ""}, {"doi": "10.1016/S0038-1098(03)00080-2", "Electrical resistivity (\u03a9cm)": "0.000687", "Seebeck coefficient (\u03bcCV/K)": "12.0", "ZT": "0.02", "formula": "Bi2Ru2O7", "comment": "", "synthesis": "Solid state reaction", "form": "polycrystalline", "temperature": "1000", "author": "Yasukawa 2003", "Structure": "ICSD #73787, 300K", "marker": "{'radius': 0.9, 'lineColor': 'rgba(26,191,191,.8)', 'fillColor': 'rgba(26,191,191,0)'}", "Thermal conductivity (W/mK)": "", "Average atomic mass (g/mol)": "66.55", "Scarcity (wt fraction/abundance)": "309700000.0", "HHI (production)": "3994.0", "HHI (reserves)": "5707.0", "Unit cell volume (\u212b\u00b3)": "1090.63", "Average atomic volume (\u212b\u00b3)": "12.394", "Atoms per unit cell": "88.0", "Electrical conductivity (\u03a9\u207b\u00b9 cm\u207b\u00b9)": "1430.0", "Power Factor (W/(K\u00b2m))": "2.25e-05", "S\u00b2 (\u03bcV/K)\u00b2": "155.0", "Electronic fraction of thermal conductivity (\u03f0\u2091/\u03f0)": ""}, {"doi": "10.1016/S0038-1098(03)00080-2", "Electrical resistivity (\u03a9cm)": "0.00119", "Seebeck coefficient (\u03bcCV/K)": "17.0", "ZT": "0.03", "formula": "Y0.5Bi1.5Ru2O7", "comment": "", "synthesis": "Solid state reaction", "form": "polycrystalline", "temperature": "1000", "author": "Yasukawa 2003", "Structure": "ICSD #73790, 300K", "marker": "{'radius': 0.9, 'lineColor': 'rgba(26,191,191,.8)', 'fillColor': 'rgba(26,191,191,0)'}", "Thermal conductivity (W/mK)": "", "Average atomic mass (g/mol)": "61.1", "Scarcity (wt fraction/abundance)": "328200000.0", "HHI (production)": "4178.0", "HHI (reserves)": "5460.0", "Unit cell volume (\u212b\u00b3)": "1079.79", "Average atomic volume (\u212b\u00b3)": "12.27", "Atoms per unit cell": "88.0", "Electrical conductivity (\u03a9\u207b\u00b9 cm\u207b\u00b9)": "830.0", "Power Factor (W/(K\u00b2m))": "2.5e-05", "S\u00b2 (\u03bcV/K)\u00b2": "298.0", "Electronic fraction of thermal conductivity (\u03f0\u2091/\u03f0)": ""}, {"doi": "10.1016/S0038-1098(03)00080-2", "Electrical resistivity (\u03a9cm)": "0.002", "Seebeck coefficient (\u03bcCV/K)": "17.0", "ZT": "0.01", "formula": "Y1Bi1Ru2O7", "comment": "", "synthesis": "Solid state reaction", "form": "polycrystalline", "temperature": "1000", "author": "Yasukawa 2003", "Structure": "ICSD #73793, 300K", "marker": "{'radius': 0.9, 'lineColor': 'rgba(26,191,191,.8)', 'fillColor': 'rgba(26,191,191,0)'}", "Thermal conductivity (W/mK)": "", "Average atomic mass (g/mol)": "55.64", "Scarcity (wt fraction/abundance)": "350400000.0", "HHI (production)": "4398.0", "HHI (reserves)": "5165.0", "Unit cell volume (\u212b\u00b3)": "1069.75", "Average atomic volume (\u212b\u00b3)": "12.156", "Atoms per unit cell": "88.0", "Electrical conductivity (\u03a9\u207b\u00b9 cm\u207b\u00b9)": "492.0", "Power Factor (W/(K\u00b2m))": "1.48e-05", "S\u00b2 (\u03bcV/K)\u00b2": "296.0", "Electronic fraction of thermal conductivity (\u03f0\u2091/\u03f0)": ""}, {"doi": "10.1016/S0038-1098(03)00080-2", "Electrical resistivity (\u03a9cm)": "0.084", "Seebeck coefficient (\u03bcCV/K)": "17.0", "ZT": "0.000352", "formula": "Y2Ru2O7", "comment": "", "synthesis": "Solid state reaction", "form": "polycrystalline", "temperature": "1000", "author": "Yasukawa 2003", "Structure": "ICSD #73799, 300K", "marker": "{'radius': 0.9, 'lineColor': 'rgba(26,191,191,.8)', 'fillColor': 'rgba(26,191,191,0)'}", "Thermal conductivity (W/mK)": "", "Average atomic mass (g/mol)": "44.72", "Scarcity (wt fraction/abundance)": "410900000.0", "HHI (production)": "4999.0", "HHI (reserves)": "4357.0", "Unit cell volume (\u212b\u00b3)": "1040.8", "Average atomic volume (\u212b\u00b3)": "11.827", "Atoms per unit cell": "88.0", "Electrical conductivity (\u03a9\u207b\u00b9 cm\u207b\u00b9)": "11.6", "Power Factor (W/(K\u00b2m))": "3.52e-07", "S\u00b2 (\u03bcV/K)\u00b2": "298.0", "Electronic fraction of thermal conductivity (\u03f0\u2091/\u03f0)": ""}, {"doi": "10.1063/1.2362922", "Electrical resistivity (\u03a9cm)": "0.021", "Seebeck coefficient (\u03bcCV/K)": "-130.0", "ZT": "0.08", "formula": "Ca0.9Nd0.1Mn1O3", "comment": "", "synthesis": "Solid state reaction", "form": "polycrystalline", "temperature": "1000", "author": "Flahaut 2006", "Structure": "ICSD #164747, 293K", "marker": "{'radius': 0.9, 'lineColor': 'rgba(179,16,12,.8)', 'fillColor': 'rgba(179,16,12,0)'}", "Thermal conductivity (W/mK)": "2.382", "Average atomic mass (g/mol)": "30.69", "Scarcity (wt fraction/abundance)": "2894.0", "HHI (production)": "2525.0", "HHI (reserves)": "1444.0", "Unit cell volume (\u212b\u00b3)": "210.93", "Average atomic volume (\u212b\u00b3)": "10.546", "Atoms per unit cell": "20.0", "Electrical conductivity (\u03a9\u207b\u00b9 cm\u207b\u00b9)": "46.9", "Power Factor (W/(K\u00b2m))": "7.93e-05", "S\u00b2 (\u03bcV/K)\u00b2": "16900.0", "Electronic fraction of thermal conductivity (\u03f0\u2091/\u03f0)": "0.048"}, {"doi": "10.1063/1.2362922", "Electrical resistivity (\u03a9cm)": "0.018", "Seebeck coefficient (\u03bcCV/K)": "-130.0", "ZT": "0.09", "formula": "Ca0.9Tb0.1Mn1O3", "comment": "", "synthesis": "Solid state reaction", "form": "polycrystalline", "temperature": "1000", "author": "Flahaut 2006", "Structure": "ICSD #164751, 293K", "marker": "{'radius': 0.9, 'lineColor': 'rgba(179,16,12,.8)', 'fillColor': 'rgba(179,16,12,0)'}", "Thermal conductivity (W/mK)": "1.842", "Average atomic mass (g/mol)": "30.98", "Scarcity (wt fraction/abundance)": "96250.0", "HHI (production)": "2591.0", "HHI (reserves)": "1460.0", "Unit cell volume (\u212b\u00b3)": "209.02", "Average atomic volume (\u212b\u00b3)": "10.451", "Atoms per unit cell": "20.0", "Electrical conductivity (\u03a9\u207b\u00b9 cm\u207b\u00b9)": "54.4", "Power Factor (W/(K\u00b2m))": "9.19e-05", "S\u00b2 (\u03bcV/K)\u00b2": "16900.0", "Electronic fraction of thermal conductivity (\u03f0\u2091/\u03f0)": "0.072"}, {"doi": "10.1063/1.2362922", "Electrical resistivity (\u03a9cm)": "0.012", "Seebeck coefficient (\u03bcCV/K)": "-130.0", "ZT": "0.14", "formula": "Ca0.9Ho0.1Mn1O3", "comment": "", "synthesis": "Solid state reaction", "form": "polycrystalline", "temperature": "1000", "author": "Flahaut 2006", "Structure": "ICSD #164753, 293K", "marker": "{'radius': 0.4058184294, 'lineColor': 'rgba(179,16,12,.8)', 'fillColor': 'rgba(179,16,12,0)'}", "Thermal conductivity (W/mK)": "2.239", "Average atomic mass (g/mol)": "31.1", "Scarcity (wt fraction/abundance)": "85220.0", "HHI (production)": "2618.0", "HHI (reserves)": "1467.0", "Unit cell volume (\u212b\u00b3)": "208.44", "Average atomic volume (\u212b\u00b3)": "10.422", "Atoms per unit cell": "20.0", "Electrical conductivity (\u03a9\u207b\u00b9 cm\u207b\u00b9)": "80.0", "Power Factor (W/(K\u00b2m))": "0.000135", "S\u00b2 (\u03bcV/K)\u00b2": "16900.0", "Electronic fraction of thermal conductivity (\u03f0\u2091/\u03f0)": "0.087"}, {"doi": "10.1063/1.2362922", "Electrical resistivity (\u03a9cm)": "0.00825", "Seebeck coefficient (\u03bcCV/K)": "-130.0", "ZT": "0.2", "formula": "Ca0.9Yb0.1Mn1O3", "comment": "", "synthesis": "Solid state reaction", "form": "polycrystalline", "temperature": "1000", "author": "Flahaut 2006", "Structure": "ICSD #164755, 293K", "marker": "{'radius': 0.6145248255, 'lineColor': 'rgba(179,16,12,.8)', 'fillColor': 'rgba(179,16,12,0)'}", "Thermal conductivity (W/mK)": "1.588", "Average atomic mass (g/mol)": "31.26", "Scarcity (wt fraction/abundance)": "37270.0", "HHI (production)": "2653.0", "HHI (reserves)": "1475.0", "Unit cell volume (\u212b\u00b3)": "207.52", "Average atomic volume (\u212b\u00b3)": "10.376", "Atoms per unit cell": "20.0", "Electrical conductivity (\u03a9\u207b\u00b9 cm\u207b\u00b9)": "121.0", "Power Factor (W/(K\u00b2m))": "0.000205", "S\u00b2 (\u03bcV/K)\u00b2": "16900.0", "Electronic fraction of thermal conductivity (\u03f0\u2091/\u03f0)": "0.186"}, {"doi": "10.1063/1.2362922", "Electrical resistivity (\u03a9cm)": "0.083", "Seebeck coefficient (\u03bcCV/K)": "-321.0", "ZT": "0.12", "formula": "Ca1Mn1O3", "comment": "", "synthesis": "Solid state reaction", "form": "polycrystalline", "temperature": "1000", "author": "Flahaut 2006", "Structure": "ICSD #35218, 300K", "marker": "{'radius': 0.3695281015, 'lineColor': 'rgba(179,16,12,.8)', 'fillColor': 'rgba(179,16,12,0)'}", "Thermal conductivity (W/mK)": "2.092", "Average atomic mass (g/mol)": "28.6", "Scarcity (wt fraction/abundance)": "398.0", "HHI (production)": "1861.0", "HHI (reserves)": "1276.0", "Unit cell volume (\u212b\u00b3)": "206.97", "Average atomic volume (\u212b\u00b3)": "10.348", "Atoms per unit cell": "20.0", "Electrical conductivity (\u03a9\u207b\u00b9 cm\u207b\u00b9)": "12.0", "Power Factor (W/(K\u00b2m))": "0.000123", "S\u00b2 (\u03bcV/K)\u00b2": "103000.0", "Electronic fraction of thermal conductivity (\u03f0\u2091/\u03f0)": "0.014"}, {"doi": "10.1016/0022-4596(91)90248-G", "Electrical resistivity (\u03a9cm)": "0.01", "Seebeck coefficient (\u03bcCV/K)": "-152.0", "ZT": "0.23", "formula": "Ca0.9Tb0.1Mn1O3", "comment": "", "synthesis": "Solid state reaction", "form": "polycrystalline", "temperature": "1000", "author": "Kobayashi 1991", "Structure": "ICSD #69824, 300K", "marker": "{'radius': 0.6798625039, 'lineColor': 'rgba(179,16,12,.8)', 'fillColor': 'rgba(179,16,12,0)'}", "Thermal conductivity (W/mK)": "1.604", "Average atomic mass (g/mol)": "30.98", "Scarcity (wt fraction/abundance)": "96250.0", "HHI (production)": "2591.0", "HHI (reserves)": "1460.0", "Unit cell volume (\u212b\u00b3)": "209.58", "Average atomic volume (\u212b\u00b3)": "10.479", "Atoms per unit cell": "20.0", "Electrical conductivity (\u03a9\u207b\u00b9 cm\u207b\u00b9)": "97.6", "Power Factor (W/(K\u00b2m))": "0.000227", "S\u00b2 (\u03bcV/K)\u00b2": "23200.0", "Electronic fraction of thermal conductivity (\u03f0\u2091/\u03f0)": "0.148"}, {"doi": "10.1016/0022-4596(91)90248-G", "Electrical resistivity (\u03a9cm)": "0.00559", "Seebeck coefficient (\u03bcCV/K)": "-68.0", "ZT": "0.08", "formula": "Ca0.7Tb0.3Mn1O3", "comment": "", "synthesis": "Solid state reaction", "form": "polycrystalline", "temperature": "1000", "author": "Kobayashi 1991", "Structure": "ICSD #69826, 300K", "marker": "{'radius': 0.9, 'lineColor': 'rgba(179,16,12,.8)', 'fillColor': 'rgba(179,16,12,0)'}", "Thermal conductivity (W/mK)": "1.681", "Average atomic mass (g/mol)": "35.73", "Scarcity (wt fraction/abundance)": "249700.0", "HHI (production)": "3759.0", "HHI (reserves)": "1755.0", "Unit cell volume (\u212b\u00b3)": "213.15", "Average atomic volume (\u212b\u00b3)": "10.658", "Atoms per unit cell": "20.0", "Electrical conductivity (\u03a9\u207b\u00b9 cm\u207b\u00b9)": "179.0", "Power Factor (W/(K\u00b2m))": "8.33e-05", "S\u00b2 (\u03bcV/K)\u00b2": "4650.0", "Electronic fraction of thermal conductivity (\u03f0\u2091/\u03f0)": "0.26"}, {"doi": "10.1016/0022-4596(91)90248-G", "Electrical resistivity (\u03a9cm)": "0.012", "Seebeck coefficient (\u03bcCV/K)": "-115.0", "ZT": "0.11", "formula": "Ca0.9Ho0.1Mn1O3", "comment": "", "synthesis": "Solid state reaction", "form": "polycrystalline", "temperature": "1000", "author": "Kobayashi 1991", "Structure": "ICSD #160306, 300K", "marker": "{'radius': 0.3401243715, 'lineColor': 'rgba(179,16,12,.8)', 'fillColor': 'rgba(179,16,12,0)'}", "Thermal conductivity (W/mK)": "1.471", "Average atomic mass (g/mol)": "31.1", "Scarcity (wt fraction/abundance)": "85220.0", "HHI (production)": "2618.0", "HHI (reserves)": "1467.0", "Unit cell volume (\u212b\u00b3)": "209.04", "Average atomic volume (\u212b\u00b3)": "10.452", "Atoms per unit cell": "20.0", "Electrical conductivity (\u03a9\u207b\u00b9 cm\u207b\u00b9)": "86.4", "Power Factor (W/(K\u00b2m))": "0.000113", "S\u00b2 (\u03bcV/K)\u00b2": "13100.0", "Electronic fraction of thermal conductivity (\u03f0\u2091/\u03f0)": "0.143"}, {"doi": "10.1016/0022-4596(91)90248-G", "Electrical resistivity (\u03a9cm)": "0.00423", "Seebeck coefficient (\u03bcCV/K)": "-65.0", "ZT": "0.1", "formula": "Ca0.7Ho0.3Mn1O3", "comment": "", "synthesis": "Solid state reaction", "form": "polycrystalline", "temperature": "1000", "author": "Kobayashi 1991", "Structure": "ICSD #160308, 300K", "marker": "{'radius': 0.9, 'lineColor': 'rgba(179,16,12,.8)', 'fillColor': 'rgba(179,16,12,0)'}", "Thermal conductivity (W/mK)": "1.599", "Average atomic mass (g/mol)": "36.09", "Scarcity (wt fraction/abundance)": "219600.0", "HHI (production)": "3816.0", "HHI (reserves)": "1769.0", "Unit cell volume (\u212b\u00b3)": "212.3", "Average atomic volume (\u212b\u00b3)": "10.615", "Atoms per unit cell": "20.0", "Electrical conductivity (\u03a9\u207b\u00b9 cm\u207b\u00b9)": "237.0", "Power Factor (W/(K\u00b2m))": "9.91e-05", "S\u00b2 (\u03bcV/K)\u00b2": "4190.0", "Electronic fraction of thermal conductivity (\u03f0\u2091/\u03f0)": "0.361"}, {"doi": "10.1016/0022-4596(91)90248-G", "Electrical resistivity (\u03a9cm)": "0.0071", "Seebeck coefficient (\u03bcCV/K)": "-136.0", "ZT": "0.26", "formula": "Ca0.9Y0.1Mn1O3", "comment": "", "synthesis": "Solid state reaction", "form": "polycrystalline", "temperature": "1000", "author": "Kobayashi 1991", "Structure": "ICSD #160308, 300K", "marker": "{'radius': 0.7764093222, 'lineColor': 'rgba(179,16,12,.8)', 'fillColor': 'rgba(179,16,12,0)'}", "Thermal conductivity (W/mK)": "1.629", "Average atomic mass (g/mol)": "29.58", "Scarcity (wt fraction/abundance)": "2323.0", "HHI (production)": "2287.0", "HHI (reserves)": "1352.0", "Unit cell volume (\u212b\u00b3)": "212.3", "Average atomic volume (\u212b\u00b3)": "10.615", "Atoms per unit cell": "20.0", "Electrical conductivity (\u03a9\u207b\u00b9 cm\u207b\u00b9)": "141.0", "Power Factor (W/(K\u00b2m))": "0.000259", "S\u00b2 (\u03bcV/K)\u00b2": "18400.0", "Electronic fraction of thermal conductivity (\u03f0\u2091/\u03f0)": "0.211"}, {"doi": "10.1016/0022-4596(91)90248-G", "Electrical resistivity (\u03a9cm)": "0.00707", "Seebeck coefficient (\u03bcCV/K)": "-61.0", "ZT": "0.05", "formula": "Ca0.7Y0.3Mn1O3", "comment": "", "synthesis": "Solid state reaction", "form": "polycrystalline", "temperature": "1000", "author": "Kobayashi 1991", "Structure": "ICSD #97601, 300K", "marker": "{'radius': 0.9, 'lineColor': 'rgba(179,16,12,.8)', 'fillColor': 'rgba(179,16,12,0)'}", "Thermal conductivity (W/mK)": "1.537", "Average atomic mass (g/mol)": "31.53", "Scarcity (wt fraction/abundance)": "5816.0", "HHI (production)": "3058.0", "HHI (reserves)": "1490.0", "Unit cell volume (\u212b\u00b3)": "219.83", "Average atomic volume (\u212b\u00b3)": "10.992", "Atoms per unit cell": "20.0", "Electrical conductivity (\u03a9\u207b\u00b9 cm\u207b\u00b9)": "141.0", "Power Factor (W/(K\u00b2m))": "5.23e-05", "S\u00b2 (\u03bcV/K)\u00b2": "3700.0", "Electronic fraction of thermal conductivity (\u03f0\u2091/\u03f0)": "0.225"}, {"doi": "10.1023/A:1018515223271", "Electrical resistivity (\u03a9cm)": "0.000859", "Seebeck coefficient (\u03bcCV/K)": "-30.0", "ZT": "0.11", "formula": "Ba1Pb1O3", "comment": "", "synthesis": "Solid state
