Repository: MasterAI-EAM/Darwin

# Darwin: A Tailored GPT for the Scientific Domain 🇦🇺
**Organization: [University of New South Wales（UNSW) AI4Science](https://www.masterai.com.au) & [GreenDynamics AI](https://www.greendynamics.com.au)**

Darwin is an open-source project dedicated to pretrain and fine-tune the LLaMA model on scientific literature and datasets. Specifically designed for the scientific domain with an emphasis on materials science, chemistry, and physics, Darwin integrates structured and unstructured scientific knowledge to enhance the efficacy of language models in scientific research.

File: dataset/Experimental thermoelectric properties 2013/MRL_all_raw_data.json (part 23 of 27)
reaction (under oxygen)", "form": "polycrystalline", "temperature": "1000", "author": "Yasukawa 1997", "Structure": "ICSD #94312, 300K", "marker": "{'radius': 0.3181183764, 'lineColor': 'rgba(26,191,191,.8)', 'fillColor': 'rgba(26,191,191,0)'}", "Thermal conductivity (W/mK)": "", "Average atomic mass (g/mol)": "78.5", "Scarcity (wt fraction/abundance)": "44820.0", "HHI (production)": "2535.0", "HHI (reserves)": "1822.0", "Unit cell volume (\u212b\u00b3)": "311.43", "Average atomic volume (\u212b\u00b3)": "15.572", "Atoms per unit cell": "20.0", "Electrical conductivity (\u03a9\u207b\u00b9 cm\u207b\u00b9)": "1160.0", "Power Factor (W/(K\u00b2m))": "0.000106", "S\u00b2 (\u03bcV/K)\u00b2": "910.0", "Electronic fraction of thermal conductivity (\u03f0\u2091/\u03f0)": ""}, {"doi": "10.1023/A:1018515223271", "Electrical resistivity (\u03a9cm)": "0.000601", "Seebeck coefficient (\u03bcCV/K)": "-34.0", "ZT": "0.19", "formula": "Ba0.8Sr0.2Pb1O3", "comment": "", "synthesis": "Solid state reaction (under oxygen)", "form": "polycrystalline", "temperature": "1000", "author": "Yasukawa 1997", "Structure": "ICSD #94312, 300K", "marker": "{'radius': 0.5671337317, 'lineColor': 'rgba(26,191,191,.8)', 'fillColor': 'rgba(26,191,191,0)'}", "Thermal conductivity (W/mK)": "", "Average atomic mass (g/mol)": "76.52", "Scarcity (wt fraction/abundance)": "45940.0", "HHI (production)": "2579.0", "HHI (reserves)": "1839.0", "Unit cell volume (\u212b\u00b3)": "311.43", "Average atomic volume (\u212b\u00b3)": "15.572", "Atoms per unit cell": "20.0", "Electrical conductivity (\u03a9\u207b\u00b9 cm\u207b\u00b9)": "1660.0", "Power Factor (W/(K\u00b2m))": "0.000189", "S\u00b2 (\u03bcV/K)\u00b2": "1140.0", "Electronic fraction of thermal conductivity (\u03f0\u2091/\u03f0)": ""}, {"doi": "10.1023/A:1018515223271", "Electrical resistivity (\u03a9cm)": "0.000687", "Seebeck coefficient (\u03bcCV/K)": "-40.0", "ZT": "0.23", "formula": "Ba0.6Sr0.4Pb1O3", "comment": "", "synthesis": "Solid state reaction (under oxygen)", "form": "polycrystalline", "temperature": "1000", "author": "Yasukawa 1997", "Structure": "ICSD #151610, 1198K", "marker": "{'radius': 0.6886773926, 'lineColor': 'rgba(26,191,191,.8)', 'fillColor': 'rgba(26,191,191,0)'}", "Thermal conductivity (W/mK)": "", "Average atomic mass (g/mol)": "74.53", "Scarcity (wt fraction/abundance)": "47120.0", "HHI (production)": "2625.0", "HHI (reserves)": "1856.0", "Unit cell volume (\u212b\u00b3)": "79.51", "Average atomic volume (\u212b\u00b3)": "15.902", "Atoms per unit cell": "5.0", "Electrical conductivity (\u03a9\u207b\u00b9 cm\u207b\u00b9)": "1460.0", "Power Factor (W/(K\u00b2m))": "0.00023", "S\u00b2 (\u03bcV/K)\u00b2": "1580.0", "Electronic fraction of thermal conductivity (\u03f0\u2091/\u03f0)": ""}, {"doi": "10.1023/A:1018515223271", "Electrical resistivity (\u03a9cm)": "0.000935", "Seebeck coefficient (\u03bcCV/K)": "-52.0", "ZT": "0.29", "formula": "Ba0.4Sr0.6Pb1O3", "comment": "", "synthesis": "Solid state reaction (under oxygen)", "form": "polycrystalline", "temperature": "1000", "author": "Yasukawa 1997", "Structure": "ICSD #151610, 1198K", "marker": "{'radius': 0.8838844395, 'lineColor': 'rgba(26,191,191,.8)', 'fillColor': 'rgba(26,191,191,0)'}", "Thermal conductivity (W/mK)": "", "Average atomic mass (g/mol)": "72.54", "Scarcity (wt fraction/abundance)": "48360.0", "HHI (production)": "2674.0", "HHI (reserves)": "1874.0", "Unit cell volume (\u212b\u00b3)": "79.51", "Average atomic volume (\u212b\u00b3)": "15.902", "Atoms per unit cell": "5.0", "Electrical conductivity (\u03a9\u207b\u00b9 cm\u207b\u00b9)": "1070.0", "Power Factor (W/(K\u00b2m))": "0.000295", "S\u00b2 (\u03bcV/K)\u00b2": "2750.0", "Electronic fraction of thermal conductivity (\u03f0\u2091/\u03f0)": ""}, {"doi": "10.1557/PROC-793-S3.3", "Electrical resistivity (\u03a9cm)": "0.00622", "Seebeck coefficient (\u03bcCV/K)": "-27.0", "ZT": "0.01", "formula": "La1Ni1O3", "comment": "", "synthesis": "Evaporate nitrates (1173 K, air)", "form": "polycrystalline", "temperature": "1000", "author": "Funahashi 2003", "Structure": "ICSD #84933, 300K", "marker": "{'radius': 0.9, 'lineColor': 'rgba(26,191,191,.8)', 'fillColor': 'rgba(26,191,191,0)'}", "Thermal conductivity (W/mK)": "", "Average atomic mass (g/mol)": "49.12", "Scarcity (wt fraction/abundance)": "17470.0", "HHI (production)": "5693.0", "HHI (reserves)": "2221.0", "Unit cell volume (\u212b\u00b3)": "339.43", "Average atomic volume (\u212b\u00b3)": "11.314", "Atoms per unit cell": "30.0", "Electrical conductivity (\u03a9\u207b\u00b9 cm\u207b\u00b9)": "161.0", "Power Factor (W/(K\u00b2m))": "1.17e-05", "S\u00b2 (\u03bcV/K)\u00b2": "731.0", "Electronic fraction of thermal conductivity (\u03f0\u2091/\u03f0)": ""}, {"doi": "10.1557/PROC-793-S3.3", "Electrical resistivity (\u03a9cm)": "0.00609", "Seebeck coefficient (\u03bcCV/K)": "-31.0", "ZT": "0.02", "formula": "La0.9Bi0.1Ni1O3", "comment": "", "synthesis": "Evaporate nitrates (1173 K, air)", "form": "polycrystalline", "temperature": "1000", "author": "Funahashi 2003", "Structure": "ICSD #84933, 300K", "marker": "{'radius': 0.9, 'lineColor': 'rgba(26,191,191,.8)', 'fillColor': 'rgba(26,191,191,0)'}", "Thermal conductivity (W/mK)": "", "Average atomic mass (g/mol)": "50.52", "Scarcity (wt fraction/abundance)": "4882000.0", "HHI (production)": "5452.0", "HHI (reserves)": "2483.0", "Unit cell volume (\u212b\u00b3)": "339.43", "Average atomic volume (\u212b\u00b3)": "11.314", "Atoms per unit cell": "30.0", "Electrical conductivity (\u03a9\u207b\u00b9 cm\u207b\u00b9)": "164.0", "Power Factor (W/(K\u00b2m))": "1.56e-05", "S\u00b2 (\u03bcV/K)\u00b2": "948.0", "Electronic fraction of thermal conductivity (\u03f0\u2091/\u03f0)": ""}, {"doi": "10.1109/ICT.2007.4569450", "Electrical resistivity (\u03a9cm)": "0.011", "Seebeck coefficient (\u03bcCV/K)": "-188.0", "ZT": "0.32", "formula": "Ca0.96Sm0.04Mn1O3", "comment": "", "synthesis": "Co-precipitation", "form": "polycrystalline", "temperature": "1000", "author": "Sanmathi 2007", "Structure": "ICSD #164748, 293K", "marker": "{'radius': 0.9548744715, 'lineColor': 'rgba(26,191,191,.8)', 'fillColor': 'rgba(26,191,191,0)'}", "Thermal conductivity (W/mK)": "", "Average atomic mass (g/mol)": "29.48", "Scarcity (wt fraction/abundance)": "6638.0", "HHI (production)": "2150.0", "HHI (reserves)": "1349.0", "Unit cell volume (\u212b\u00b3)": "210.39", "Average atomic volume (\u212b\u00b3)": "10.519", "Atoms per unit cell": "20.0", "Electrical conductivity (\u03a9\u207b\u00b9 cm\u207b\u00b9)": "90.5", "Power Factor (W/(K\u00b2m))": "0.000318", "S\u00b2 (\u03bcV/K)\u00b2": "35200.0", "Electronic fraction of thermal conductivity (\u03f0\u2091/\u03f0)": ""}, {"doi": "10.1201/9781420049718.ch22", "Electrical resistivity (\u03a9cm)": "0.00128", "Seebeck coefficient (\u03bcCV/K)": "166.0", "ZT": "2.15", "formula": "Ag0.15Sb0.15Te1.15Ge0.85", "comment": "Extrapolated from 870 K", "synthesis": "melted", "form": "single crystal", "temperature": "1000", "author": "Skrabek 1995", "Structure": "ICSD #2084, 300K", "marker": "{'radius': 6.4624111554, 'lineColor': 'rgba(2,102,7,.8)', 'fillColor': 'rgba(2,102,7,0)'}", "Thermal conductivity (W/mK)": "2.272", "Average atomic mass (g/mol)": "105.62", "Scarcity (wt fraction/abundance)": "605500000.0", "HHI (production)": "3762.0", "HHI (reserves)": "3810.0", "Unit cell volume (\u212b\u00b3)": "479.59", "Average atomic volume (\u212b\u00b3)": "31.973", "Atoms per unit cell": "15.0", "Electrical conductivity (\u03a9\u207b\u00b9 cm\u207b\u00b9)": "784.0", "Power Factor (W/(K\u00b2m))": "0.00215", "S\u00b2 (\u03bcV/K)\u00b2": "27500.0", "Electronic fraction of thermal conductivity (\u03f0\u2091/\u03f0)": "0.842"}, {"doi": "10.1038/nature09996", "Electrical resistivity (\u03a9cm)": "0.00205", "Seebeck coefficient (\u03bcCV/K)": "204.0", "ZT": "2.03", "formula": "Na0.02Pb1Te0.85Se0.15", "comment": "Extrapolated from 850 K", "synthesis": "melted", "form": "polycrystalline", "temperature": "1000", "author": "Pei 2011", "Structure": "ICSD #63099, 298K", "marker": "{'radius': 6.0766591224, 'lineColor': 'rgba(2,102,7,.8)', 'fillColor': 'rgba(2,102,7,0)'}", "Thermal conductivity (W/mK)": "1.189", "Average atomic mass (g/mol)": "162.36", "Scarcity (wt fraction/abundance)": "331500000.0", "HHI (production)": "2754.0", "HHI (reserves)": "2827.0", "Unit cell volume (\u212b\u00b3)": "269.84", "Average atomic volume (\u212b\u00b3)": "33.73", "Atoms per unit cell": "8.0", "Electrical conductivity (\u03a9\u207b\u00b9 cm\u207b\u00b9)": "487.0", "Power Factor (W/(K\u00b2m))": "0.00203", "S\u00b2 (\u03bcV/K)\u00b2": "41600.0", "Electronic fraction of thermal conductivity (\u03f0\u2091/\u03f0)": "0.999"}, {"doi": "10.1038/nature09996", "Electrical resistivity (\u03a9cm)": "0.00198", "Seebeck coefficient (\u03bcCV/K)": "197.0", "ZT": "1.96", "formula": "Na0.02Pb1Te0.75Se0.25", "comment": "Extrapolated from 850 K", "synthesis": "melted", "form": "polycrystalline", "temperature": "1000", "author": "Pei 2011", "Structure": "ICSD #63099, 298K", "marker": "{'radius': 5.8723217528, 'lineColor': 'rgba(2,102,7,.8)', 'fillColor': 'rgba(2,102,7,0)'}", "Thermal conductivity (W/mK)": "1.196", "Average atomic mass (g/mol)": "159.95", "Scarcity (wt fraction/abundance)": "297500000.0", "HHI (production)": "2736.0", "HHI (reserves)": "2721.0", "Unit cell volume (\u212b\u00b3)": "269.84", "Average atomic volume (\u212b\u00b3)": "33.73", "Atoms per unit cell": "8.0", "Electrical conductivity (\u03a9\u207b\u00b9 cm\u207b\u00b9)": "504.0", "Power Factor (W/(K\u00b2m))": "0.00196", "S\u00b2 (\u03bcV/K)\u00b2": "38800.0", "Electronic fraction of thermal conductivity (\u03f0\u2091/\u03f0)": "1.029"}, {"doi": "www.mrl.ucsb.edu:8080/datamine/pc.jsp", "Electrical resistivity (\u03a9cm)": "0.00414", "Seebeck coefficient (\u03bcCV/K)": "273.0", "ZT": "1.8", "formula": "Si0.9Ge0.1", "comment": "", "synthesis": "", "form": "nanoparticles", "temperature": "1000", "author": "Snedaker", "Structure": "ICSD #53910, 300K", "marker": "{'radius': 5.3954391892, 'lineColor': 'rgba(51,51,51,.8)', 'fillColor': 'rgba(51,51,51,0)'}", "Thermal conductivity (W/mK)": "", "Average atomic mass (g/mol)": "32.54", "Scarcity (wt fraction/abundance)": "153900.0", "HHI (production)": "4833.0", "HHI (reserves)": "1200.0", "Unit cell volume (\u212b\u00b3)": "169.78", "Average atomic volume (\u212b\u00b3)": "21.222", "Atoms per unit cell": "8.0", "Electrical conductivity (\u03a9\u207b\u00b9 cm\u207b\u00b9)": "241.0", "Power Factor (W/(K\u00b2m))": "0.0018", "S\u00b2 (\u03bcV/K)\u00b2": "74500.0", "Electronic fraction of thermal conductivity (\u03f0\u2091/\u03f0)": ""}, {"doi": "www.mrl.ucsb.edu:8080/datamine/pc.jsp", "Electrical resistivity (\u03a9cm)": "0.00334", "Seebeck coefficient (\u03bcCV/K)": "254.0", "ZT": "1.93", "formula": "Si0.8Ge0.2", "comment": "", "synthesis": "", "form": "nanoparticles", "temperature": "1000", "author": "Snedaker", "Structure": "ICSD #53910, 300K", "marker": "{'radius': 5.7913824057, 'lineColor': 'rgba(51,51,51,.8)', 'fillColor': 'rgba(51,51,51,0)'}", "Thermal conductivity (W/mK)": "", "Average atomic mass (g/mol)": "37.0", "Scarcity (wt fraction/abundance)": "270800.0", "HHI (production)": "4928.0", "HHI (reserves)": "1351.0", "Unit cell volume (\u212b\u00b3)": "169.78", "Average atomic volume (\u212b\u00b3)": "21.222", "Atoms per unit cell": "8.0", "Electrical conductivity (\u03a9\u207b\u00b9 cm\u207b\u00b9)": "299.0", "Power Factor (W/(K\u00b2m))": "0.00193", "S\u00b2 (\u03bcV/K)\u00b2": "64500.0", "Electronic fraction of thermal conductivity (\u03f0\u2091/\u03f0)": ""}, {"doi": "10.1063/1.348408", "Electrical resistivity (\u03a9cm)": "0.00295", "Seebeck coefficient (\u03bcCV/K)": "248.0", "ZT": "2.09", "formula": "Si0.79936Ge0.19984B0.0008", "comment": "", "synthesis": "Vacuum hot pressed", "form": "polycrystalline", "temperature": "1000", "author": "Vining 1991", "Structure": "ICSD #53910, 300K", "marker": "{'radius': 6.2636654724, 'lineColor': 'rgba(51,51,51,.8)', 'fillColor': 'rgba(51,51,51,0)'}", "Thermal conductivity (W/mK)": "3.599", "Average atomic mass (g/mol)": "36.98", "Scarcity (wt fraction/abundance)": "270800.0", "HHI (production)": "4927.0", "HHI (reserves)": "1352.0", "Unit cell volume (\u212b\u00b3)": "169.78", "Average atomic volume (\u212b\u00b3)": "21.222", "Atoms per unit cell": "8.0", "Electrical conductivity (\u03a9\u207b\u00b9 cm\u207b\u00b9)": "339.0", "Power Factor (W/(K\u00b2m))": "0.00209", "S\u00b2 (\u03bcV/K)\u00b2": "61600.0", "Electronic fraction of thermal conductivity (\u03f0\u2091/\u03f0)": "0.23"}, {"doi": "10.1063/1.348408", "Electrical resistivity (\u03a9cm)": "0.0025", "Seebeck coefficient (\u03bcCV/K)": "-281.0", "ZT": "3.16", "formula": "Si0.7956Ge0.1989P0.0055", "comment": "", "synthesis": "Vacuum hot pressed", "form": "polycrystalline", "temperature": "1000", "author": "Vining 1991", "Structure": "ICSD #53910, 300K", "marker": "{'radius': 9.4902377296, 'lineColor': 'rgba(51,51,51,.8)', 'fillColor': 'rgba(51,51,51,0)'}", "Thermal conductivity (W/mK)": "3.666", "Average atomic mass (g/mol)": "36.96", "Scarcity (wt fraction/abundance)": "269600.0", "HHI (production)": "4914.0", "HHI (reserves)": "1369.0", "Unit cell volume (\u212b\u00b3)": "169.78", "Average atomic volume (\u212b\u00b3)": "21.222", "Atoms per unit cell": "8.0", "Electrical conductivity (\u03a9\u207b\u00b9 cm\u207b\u00b9)": "399.0", "Power Factor (W/(K\u00b2m))": "0.00316", "S\u00b2 (\u03bcV/K)\u00b2": "79200.0", "Electronic fraction of thermal conductivity (\u03f0\u2091/\u03f0)": "0.266"}, {"doi": "10.1063/1.4765358", "Electrical resistivity (\u03a9cm)": "0.0015", "Seebeck coefficient (\u03bcCV/K)": "-155.0", "ZT": "1.6", "formula": "Ti1Ni1Sn1", "comment": "Extrapolated from 872 K", "synthesis": "Magnetic levitation induction furnace", "form": "polycrystalline", "temperature": "1000", "author": "Douglas 2012", "Structure": "ICSD #174568, 300K", "marker": "{'radius': 4.805, 'lineColor': 'rgba(115,44,123,.8)', 'fillColor': 'rgba(115,44,123,0)'}", "Thermal conductivity (W/mK)": "7.71", "Average atomic mass (g/mol)": "75.09", "Scarcity (wt fraction/abundance)": "236400.0", "HHI (production)": "1861.0", "HHI (reserves)": "1579.0", "Unit cell volume (\u212b\u00b3)": "208.21", "Average atomic volume (\u212b\u00b3)": "17.351", "Atoms per unit cell": "12.0", "Electrical conductivity (\u03a9\u207b\u00b9 cm\u207b\u00b9)": "667.0", "Power Factor (W/(K\u00b2m))": "0.0016", "S\u00b2 (\u03bcV/K)\u00b2": "24000.0", "Electronic fraction of thermal conductivity (\u03f0\u2091/\u03f0)": "0.211"}, {"doi": "10.1063/1.1502190", "Electrical resistivity (\u03a9cm)": "0.00367", "Seebeck coefficient (\u03bcCV/K)": "294.0", "ZT": "2.35", "formula": "Bi2Sr2Co2O8", "comment": "", "synthesis": "Solid state reaction + extra", "form": "single crystal", "temperature": "1000", "author": "Funahashi 2002", "Structure": "ICSD #none, 300K", "marker": "{'radius': 7.0506741199, 'lineColor': 'rgba(230,158,26,.8)', 'fillColor': 'rgba(230,158,26,0)'}", "Thermal conductivity (W/mK)": "1.973", "Average atomic mass (g/mol)": "59.93", "Scarcity (wt fraction/abundance)": "29310000.0", "HHI (production)": "4016.0", "HHI (reserves)": "4061.0", "Unit cell volume (\u212b\u00b3)": "380.53", "Average atomic volume (\u212b\u00b3)": "13.59", "Atoms per unit cell": "28.0", "Electrical conductivity (\u03a9\u207b\u00b9 cm\u207b\u00b9)": "273.0", "Power Factor (W/(K\u00b2m))": "0.00235", "S\u00b2 (\u03bcV/K)\u00b2": "86200.0", "Electronic fraction of thermal conductivity (\u03f0\u2091/\u03f0)": "0.337"}, {"doi": "10.1143/JJAP.39.L1127", "Electrical resistivity (\u03a9cm)": "0.00138", "Seebeck coefficient (\u03bcCV/K)": "207.0", "ZT": "3.12", "formula": "Ca2Co2O5", "comment": "", "synthesis": "melted", "form": "single crystal", "temperature": "1000", "author": "Funahashi 2000", "Structure": "ICSD #55458, 300K", "marker": "{'radius': 9.3500202826, 'lineColor': 'rgba(230,158,26,.8)', 'fillColor': 'rgba(230,158,26,0)'}", "Thermal conductivity (W/mK)": "2.9", "Average atomic mass (g/mol)": "30.89", "Scarcity (wt fraction/abundance)": "15420.0", "HHI (production)": "2551.0", "HHI (reserves)": "1702.0", "Unit cell volume (\u212b\u00b3)": "236.38", "Average atomic volume (\u212b\u00b3)": "10.883", "Atoms per unit cell": "21.72", "Electrical conductivity (\u03a9\u207b\u00b9 cm\u207b\u00b9)": "725.0", "Power Factor (W/(K\u00b2m))": "0.00312", "S\u00b2 (\u03bcV/K)\u00b2": "43000.0", "Electronic fraction of thermal conductivity (\u03f0\u2091/\u03f0)": "0.61"}, {"doi": "www.mrl.ucsb.edu:8080/datamine/pc.jsp", "Electrical resistivity (\u03a9cm)": "0.00117", "Seebeck coefficient (\u03bcCV/K)": "-66.0", "ZT": "0.38", "formula": "W1O2.9", "comment": "", "synthesis": "Spark Plasma Sintering", "form": "polycrystalline", "temperature": "1000", "author": "Kieslich", "Structure": "ICSD #24736, 300K", "marker": "{'radius': 1.1307951384, 'lineColor': 'rgba(26,191,191,.8)', 'fillColor': 'rgba(26,191,191,0)'}", "Thermal conductivity (W/mK)": "3.601", "Average atomic mass (g/mol)": "59.04", "Scarcity (wt fraction/abundance)": "679600.0", "HHI (production)": "5675.0", "HHI (reserves)": "3532.0", "Unit cell volume (\u212b\u00b3)": "1066.2", "Average atomic volume (\u212b\u00b3)": "13.328", "Atoms per unit cell": "80.0", "Electrical conductivity (\u03a9\u207b\u00b9 cm\u207b\u00b9)": "853.0", "Power Factor (W/(K\u00b2m))": "0.000377", "S\u00b2 (\u03bcV/K)\u00b2": "4420.0", "Electronic fraction of thermal conductivity (\u03f0\u2091/\u03f0)": "0.578"}, {"doi": "www.mrl.ucsb.edu:8080/datamine/pc.jsp", "Electrical resistivity (\u03a9cm)": "0.000305", "Seebeck coefficient (\u03bcCV/K)": "-34.0", "ZT": "0.38", "formula": "W1O2.722", "comment": "", "synthesis": "Spark Plasma Sintering", "form": "polycrystalline", "temperature": "1000", "author": "Kieslich", "Structure": "ICSD #24731, 300K", "marker": "{'radius': 1.1292631529, 'lineColor': 'rgba(26,191,191,.8)', 'fillColor': 'rgba(26,191,191,0)'}", "Thermal conductivity (W/mK)": "6.295", "Average atomic mass (g/mol)": "61.09", "Scarcity (wt fraction/abundance)": "688100.0", "HHI (production)": "5740.0", "HHI (reserves)": "3570.0", "Unit cell volume (\u212b\u00b3)": "883.29", "Average atomic volume (\u212b\u00b3)": "12.268", "Atoms per unit cell": "72.0", "Electrical conductivity (\u03a9\u207b\u00b9 cm\u207b\u00b9)": "3280.0", "Power Factor (W/(K\u00b2m))": "0.000376", "S\u00b2 (\u03bcV/K)\u00b2": "1150.0", "Electronic fraction of thermal conductivity (\u03f0\u2091/\u03f0)": "1.272"}, {"doi": "10.1103/PhysRevLett.69.2975", "Electrical resistivity (\u03a9cm)": "0.019", "Seebeck coefficient (\u03bcCV/K)": "100.0", "ZT": "0.05", "formula": "La1.95Sr0.05Cu1O4", "comment": "Seebeck extrapolated from Zhou1996PRB, DOI: 10.1103/PhysRevB.54.12488", "synthesis": "Solid state reaction (O2 atmosphere)", "form": "polycrystalline", "temperature": "1000", "author": "Takagi 1992", "Structure": "ICSD #78632, 300K", "marker": "{'radius': 0.9, 'lineColor': 'rgba(26,191,191,.8)', 'fillColor': 'rgba(26,191,191,0)'}", "Thermal conductivity (W/mK)": "", "Average atomic mass (g/mol)": "57.54", "Scarcity (wt fraction/abundance)": "20920.0", "HHI (production)": "6746.0", "HHI (reserves)": "2457.0", "Unit cell volume (\u212b\u00b3)": "380.25", "Average atomic volume (\u212b\u00b3)": "13.58", "Atoms per unit cell": "28.0", "Electrical conductivity (\u03a9\u207b\u00b9 cm\u207b\u00b9)": "52.1", "Power Factor (W/(K\u00b2m))": "5.21e-05", "S\u00b2 (\u03bcV/K)\u00b2": "10000.0", "Electronic fraction of thermal conductivity (\u03f0\u2091/\u03f0)": ""}, {"doi": "10.1103/PhysRevLett.69.2975", "Electrical resistivity (\u03a9cm)": "0.00818", "Seebeck coefficient (\u03bcCV/K)": "30.0", "ZT": "0.01", "formula": "La1.9Sr0.1Cu1O4", "comment": "Seebeck estimated Zhou1996PRB, DOI: 10.1103/PhysRevB.54.12488", "synthesis": "Solid state reaction (O2 atmosphere)", "form": "polycrystalline", "temperature": "1000", "author": "Takagi 1992", "Structure": "ICSD #78240, 295K", "marker": "{'radius': 0.9, 'lineColor': 'rgba(26,191,191,.8)', 'fillColor': 'rgba(26,191,191,0)'}", "Thermal conductivity (W/mK)": "", "Average atomic mass (g/mol)": "57.17", "Scarcity (wt fraction/abundance)": "20610.0", "HHI (production)": "6670.0", "HHI (reserves)": "2451.0", "Unit cell volume (\u212b\u00b3)": "378.4", "Average atomic volume (\u212b\u00b3)": "13.514", "Atoms per unit cell": "28.0", "Electrical conductivity (\u03a9\u207b\u00b9 cm\u207b\u00b9)": "122.0", "Power Factor (W/(K\u00b2m))": "1.1e-05", "S\u00b2 (\u03bcV/K)\u00b2": "900.0", "Electronic fraction of thermal conductivity (\u03f0\u2091/\u03f0)": ""}, {"doi": "10.1103/PhysRevLett.69.2975", "Electrical resistivity (\u03a9cm)": "0.00376", "Seebeck coefficient (\u03bcCV/K)": "1.0", "ZT": "2.66e-05", "formula": "La1.85Sr0.15Cu1O4", "comment": "Seebeck extrapolated from Zhou1996PRB, DOI: 10.1103/PhysRevB.54.12488", "synthesis": "Solid state reaction (O2 atmosphere)", "form": "polycrystalline", "temperature": "1000", "author": "Takagi 1992", "Structure": "ICSD #62608, 300K", "marker": "{'radius': 0.9, 'lineColor': 'rgba(26,191,191,.8)', 'fillColor': 'rgba(26,191,191,0)'}", "Thermal conductivity (W/mK)": "", "Average atomic mass (g/mol)": "56.81", "Scarcity (wt fraction/abundance)": "20290.0", "HHI (production)": "6594.0", "HHI (reserves)": "2445.0", "Unit cell volume (\u212b\u00b3)": "190.07", "Average atomic volume (\u212b\u00b3)": "13.576", "Atoms per unit cell": "14.0", "Electrical conductivity (\u03a9\u207b\u00b9 cm\u207b\u00b9)": "266.0", "Power Factor (W/(K\u00b2m))": "2.66e-08", "S\u00b2 (\u03bcV/K)\u00b2": "1.0", "Electronic fraction of thermal conductivity (\u03f0\u2091/\u03f0)": ""}, {"doi": "10.1103/PhysRevLett.69.2975", "Electrical resistivity (\u03a9cm)": "0.00223", "Seebeck coefficient (\u03bcCV/K)": "0.0", "ZT": "4.49e-07", "formula": "La1.725Sr0.28Cu1O4", "comment": "Seebeck estimated Zhou1996PRB, DOI: 10.1103/PhysRevB.54.12488", "synthesis": "Solid state reaction (O2 atmosphere)", "form": "polycrystalline", "temperature": "1000", "author": "Takagi 1992", "Structure": "ICSD #62608, 300K", "marker": "{'radius': 0.9, 'lineColor': 'rgba(26,191,191,.8)', 'fillColor': 'rgba(26,191,191,0)'}", "Thermal conductivity (W/mK)": "", "Average atomic mass (g/mol)": "55.92", "Scarcity (wt fraction/abundance)": "19470.0", "HHI (production)": "6396.0", "HHI (reserves)": "2431.0", "Unit cell volume (\u212b\u00b3)": "190.07", "Average atomic volume (\u212b\u00b3)": "13.576", "Atoms per unit cell": "14.0", "Electrical conductivity (\u03a9\u207b\u00b9 cm\u207b\u00b9)": "449.0", "Power Factor (W/(K\u00b2m))": "4.49e-10", "S\u00b2 (\u03bcV/K)\u00b2": "0.01", "Electronic fraction of thermal conductivity (\u03f0\u2091/\u03f0)": ""}, {"doi": "10.1039/c2jm16297k", "Electrical resistivity (\u03a9cm)": "0.36", "Seebeck coefficient (\u03bcCV/K)": "-85.0", "ZT": "0.002", "formula": "Li1Mn2O4", "comment": "", "synthesis": "Solid state reaction (oxalates)", "form": "polycrystalline", "temperature": "1000", "author": "Sparks 2012", "Structure": "ICSD #89459, 300K", "marker": "{'radius': 0.9, 'lineColor': 'rgba(179,16,12,.8)', 'fillColor': 'rgba(179,16,12,0)'}", "Thermal conductivity (W/mK)": "", "Average atomic mass (g/mol)": "25.83", "Scarcity (wt fraction/abundance)": "2694.0", "HHI (production)": "1254.0", "HHI (reserves)": "1425.0", "Unit cell volume (\u212b\u00b3)": "555.64", "Average atomic volume (\u212b\u00b3)": "9.922", "Atoms per unit cell": "56.0", "Electrical conductivity (\u03a9\u207b\u00b9 cm\u207b\u00b9)": "2.781", "Power Factor (W/(K\u00b2m))": "2e-06", "S\u00b2 (\u03bcV/K)\u00b2": "7190.0", "Electronic fraction of thermal conductivity (\u03f0\u2091/\u03f0)": ""}, {"doi": "10.1007/s11664-009-0815-2", "Electrical resistivity (\u03a9cm)": "0.053", "Seebeck coefficient (\u03bcCV/K)": "325.0", "ZT": "0.2", "formula": "Cu1Fe0.9Cr0.1O2", "comment": "Extrapolated from 830 K", "synthesis": "Solid state reaction", "form": "polycrystalline", "temperature": "1000", "author": "Guilmeau 2009", "Structure": "ICSD #31918, 300K", "marker": "{'radius': 0.5951051409, 'lineColor': 'rgba(26,191,191,.8)', 'fillColor': 'rgba(26,191,191,0)'}", "Thermal conductivity (W/mK)": "", "Average atomic mass (g/mol)": "37.75", "Scarcity (wt fraction/abundance)": "6756.0", "HHI (production)": "1683.0", "HHI (reserves)": "1344.0", "Unit cell volume (\u212b\u00b3)": "136.95", "Average atomic volume (\u212b\u00b3)": "11.412", "Atoms per unit cell": "12.0", "Electrical conductivity (\u03a9\u207b\u00b9 cm\u207b\u00b9)": "18.8", "Power Factor (W/(K\u00b2m))": "0.000198", "S\u00b2 (\u03bcV/K)\u00b2": "106000.0", "Electronic fraction of thermal conductivity (\u03f0\u2091/\u03f0)": ""}, {"doi": "10.1007/s11664-009-0815-2", "Electrical resistivity (\u03a9cm)": "0.00408", "Seebeck coefficient (\u03bcCV/K)": "168.0", "ZT": "0.69", "formula": "Cu1Rh0.9Mg0.1O2", "comment": "", "synthesis": "Solid state reaction", "form": "polycrystalline", "temperature": "1000", "author": "Guilmeau 2009", "Structure": "ICSD #29214, 300K", "marker": "{'radius': 2.0742848443, 'lineColor': 'rgba(26,191,191,.8)', 'fillColor': 'rgba(26,191,191,0)'}", "Thermal conductivity (W/mK)": "", "Average atomic mass (g/mol)": "47.65", "Scarcity (wt fraction/abundance)": "485900000.0", "HHI (production)": "2250.0", "HHI (reserves)": "4486.0", "Unit cell volume (\u212b\u00b3)": "140.56", "Average atomic volume (\u212b\u00b3)": "11.713", "Atoms per unit cell": "12.0", "Electrical conductivity (\u03a9\u207b\u00b9 cm\u207b\u00b9)": "245.0", "Power Factor (W/(K\u00b2m))": "0.000691", "S\u00b2 (\u03bcV/K)\u00b2": "28200.0", "Electronic fraction of thermal conductivity (\u03f0\u2091/\u03f0)": ""}, {"doi": "10.1007/s11664-009-0815-2", "Electrical resistivity (\u03a9cm)": "0.072", "Seebeck coefficient (\u03bcCV/K)": "355.0", "ZT": "0.17", "formula": "Cu1Cr0.98Mg0.02O2", "comment": "Extrapolated from 900 K", "synthesis": "Solid state reaction", "form": "polycrystalline", "temperature": "1000", "author": "Guilmeau 2009", "Structure": "ICSD #157802, 300K", "marker": "{'radius': 0.52365381, 'lineColor': 'rgba(26,191,191,.8)', 'fillColor': 'rgba(26,191,191,0)'}", "Thermal conductivity (W/mK)": "", "Average atomic mass (g/mol)": "36.75", "Scarcity (wt fraction/abundance)": "8512.0", "HHI (production)": "1883.0", "HHI (reserves)": "2174.0", "Unit cell volume (\u212b\u00b3)": "131.12", "Average atomic volume (\u212b\u00b3)": "10.927", "Atoms per unit cell": "12.0", "Electrical conductivity (\u03a9\u207b\u00b9 cm\u207b\u00b9)": "13.9", "Power Factor (W/(K\u00b2m))": "0.000175", "S\u00b2 (\u03bcV/K)\u00b2": "126000.0", "Electronic fraction of thermal conductivity (\u03f0\u2091/\u03f0)": ""}, {"doi": "10.1007/s10854-011-0574-8", "Electrical resistivity (\u03a9cm)": "64.9", "Seebeck coefficient (\u03bcCV/K)": "161.0", "ZT": "3.99e-05", "formula": "W1O3", "comment": "", "synthesis": "Solid state reaction", "form": "polycrystalline", "temperature": "1000", "author": "Dong 2012", "Structure": "ICSD #80053, 300K", "marker": "{'radius': 0.9, 'lineColor': 'rgba(26,191,191,.8)', 'fillColor': 'rgba(26,191,191,0)'}", "Thermal conductivity (W/mK)": "", "Average atomic mass (g/mol)": "57.96", "Scarcity (wt fraction/abundance)": "674900.0", "HHI (production)": "5639.0", "HHI (reserves)": "3511.0", "Unit cell volume (\u212b\u00b3)": "422.94", "Average atomic volume (\u212b\u00b3)": "13.217", "Atoms per unit cell": "32.0", "Electrical conductivity (\u03a9\u207b\u00b9 cm\u207b\u00b9)": "0.015", "Power Factor (W/(K\u00b2m))": "3.99e-08", "S\u00b2 (\u03bcV/K)\u00b2": "25900.0", "Electronic fraction of thermal conductivity (\u03f0\u2091/\u03f0)": ""}, {"doi": "10.1007/s10854-011-0574-8", "Electrical resistivity (\u03a9cm)": "36.4", "Seebeck coefficient (\u03bcCV/K)": "114.0", "ZT": "3.56e-05", "formula": "W0.99O2.97Co0.02O0.03", "comment": "", "synthesis": "Solid state reaction", "form": "polycrystalline", "temperature": "1000", "author": "Dong 2012", "Structure": "ICSD #80053, 300K", "marker": "{'radius': 0.9, 'lineColor': 'rgba(26,191,191,.8)', 'fillColor': 'rgba(26,191,191,0)'}", "Thermal conductivity (W/mK)": "", "Average atomic mass (g/mol)": "57.65", "Scarcity (wt fraction/abundance)": "670200.0", "HHI (production)": "5615.0", "HHI (reserves)": "3500.0", "Unit cell volume (\u212b\u00b3)": "422.94", "Average atomic volume (\u212b\u00b3)": "13.217", "Atoms per unit cell": "32.0", "Electrical conductivity (\u03a9\u207b\u00b9 cm\u207b\u00b9)": "0.027", "Power Factor (W/(K\u00b2m))": "3.56e-08", "S\u00b2 (\u03bcV/K)\u00b2": "13000.0", "Electronic fraction of thermal conductivity (\u03f0\u2091/\u03f0)": ""}, {"doi": "10.1007/s10854-011-0574-8", "Electrical resistivity (\u03a9cm)": "15.9", "Seebeck coefficient (\u03bcCV/K)": "126.0", "ZT": "9.93e-05", "formula": "W0.95O2.95Co0.1O0.15", "comment": "", "synthesis": "Solid state reaction", "form": "polycrystalline", "temperature": "1000", "author": "Dong 2012", "Structure": "ICSD #80053, 300K", "marker": "{'radius': 0.9, 'lineColor': 'rgba(26,191,191,.8)', 'fillColor': 'rgba(26,191,191,0)'}", "Thermal conductivity (W/mK)": "", "Average atomic mass (g/mol)": "55.45", "Scarcity (wt fraction/abundance)": "646800.0", "HHI (production)": "5484.0", "HHI (reserves)": "3437.0", "Unit cell volume (\u212b\u00b3)": "422.94", "Average atomic volume (\u212b\u00b3)": "13.217", "Atoms per unit cell": "32.0", "Electrical conductivity (\u03a9\u207b\u00b9 cm\u207b\u00b9)": "0.063", "Power Factor (W/(K\u00b2m))": "9.93e-08", "S\u00b2 (\u03bcV/K)\u00b2": "15800.0", "Electronic fraction of thermal conductivity (\u03f0\u2091/\u03f0)": ""}, {"doi": "10.1007/s10854-011-0574-8", "Electrical resistivity (\u03a9cm)": "35.7", "Seebeck coefficient (\u03bcCV/K)": "124.0", "ZT": "4.32e-05", "formula": "W0.9O2.7Co0.2O0.3", "comment": "", "synthesis": "Solid state reaction", "form": "polycrystalline", "temperature": "1000", "author": "Dong 2012", "Structure": "ICSD #80053, 300K", "marker": "{'radius': 0.9, 'lineColor': 'rgba(26,191,191,.8)', 'fillColor': 'rgba(26,191,191,0)'}", "Thermal conductivity (W/mK)": "", "Average atomic mass (g/mol)": "54.94", "Scarcity (wt fraction/abundance)": "627100.0", "HHI (production)": "5394.0", "HHI (reserves)": "3402.0", "Unit cell volume (\u212b\u00b3)": "422.94", "Average atomic volume (\u212b\u00b3)": "13.217", "Atoms per unit cell": "32.0", "Electrical conductivity (\u03a9\u207b\u00b9 cm\u207b\u00b9)": "0.028", "Power Factor (W/(K\u00b2m))": "4.32e-08", "S\u00b2 (\u03bcV/K)\u00b2": "15400.0", "Electronic fraction of thermal conductivity (\u03f0\u2091/\u03f0)": ""}, {"doi": "10.1109/ICT.2006.331291", "Electrical resistivity (\u03a9cm)": "0.084", "Seebeck coefficient (\u03bcCV/K)": "-282.0", "ZT": "0.09", "formula": "Ca1Mn1O3", "comment": "Resistivity calculated from reported Seebeck, thermal conductivity, and zT", "synthesis": "Solid state reaction", "form": "polycrystalline", "temperature": "1000", "author": "Flahaut 2006", "Structure": "ICSD #35218, 300K", "marker": "{'radius': 0.9, 'lineColor': 'rgba(179,16,12,.8)', 'fillColor': 'rgba(179,16,12,0)'}", "Thermal conductivity (W/mK)": "2.065", "Average atomic mass (g/mol)": "28.6", "Scarcity (wt fraction/abundance)": "398.0", "HHI (production)": "1861.0", "HHI (reserves)": "1276.0", "Unit cell volume (\u212b\u00b3)": "206.97", "Average atomic volume (\u212b\u00b3)": "10.348", "Atoms per unit cell": "20.0", "Electrical conductivity (\u03a9\u207b\u00b9 cm\u207b\u00b9)": "11.9", "Power Factor (W/(K\u00b2m))": "9.44e-05", "S\u00b2 (\u03bcV/K)\u00b2": "79600.0", "Electronic fraction of thermal conductivity (\u03f0\u2091/\u03f0)": "0.014"}, {"doi": "10.1109/ICT.2006.331291", "Electrical resistivity (\u03a9cm)": "0.019", "Seebeck coefficient (\u03bcCV/K)": "-245.0", "ZT": "0.32", "formula": "Ca1Yb0.05Mn0.95O3", "comment": "Resistivity extrapolated from 960 K", "synthesis": "Solid state reaction", "form": "polycrystalline", "temperature": "1000", "author": "Flahaut 2006", "Structure": "ICSD #35218, 300K", "marker": "{'radius': 0.9639330785, 'lineColor': 'rgba(179,16,12,.8)', 'fillColor': 'rgba(179,16,12,0)'}", "Thermal conductivity (W/mK)": "1.614", "Average atomic mass (g/mol)": "29.78", "Scarcity (wt fraction/abundance)": "19730.0", "HHI (production)": "2309.0", "HHI (reserves)": "1374.0", "Unit cell volume (\u212b\u00b3)": "206.97", "Average atomic volume (\u212b\u00b3)": "10.348", "Atoms per unit cell": "20.0", "Electrical conductivity (\u03a9\u207b\u00b9 cm\u207b\u00b9)": "53.6", "Power Factor (W/(K\u00b2m))": "0.000321", "S\u00b2 (\u03bcV/K)\u00b2": "60000.0", "Electronic fraction of thermal conductivity (\u03f0\u2091/\u03f0)": "0.081"}, {"doi": "10.1109/ICT.2006.331291", "Electrical resistivity (\u03a9cm)": "0.00782", "Seebeck coefficient (\u03bcCV/K)": "-128.0", "ZT": "0.21", "formula": "Ca1Yb0.1Mn0.9O3", "comment": "Thermal conductivity extrapolated from 970 K", "synthesis": "Solid state reaction", "form": "polycrystalline", "temperature": "1000", "author": "Flahaut 2006", "Structure": "ICSD #164755, 300K", "marker": "{'radius': 0.6317201619, 'lineColor': 'rgba(179,16,12,.8)', 'fillColor': 'rgba(179,16,12,0)'}", "Thermal conductivity (W/mK)": "1.583", "Average atomic mass (g/mol)": "30.96", "Scarcity (wt fraction/abundance)": "37590.0", "HHI (production)": "2722.0", "HHI (reserves)": "1465.0", "Unit cell volume (\u212b\u00b3)": "207.52", "Average atomic volume (\u212b\u00b3)": "10.376", "Atoms per unit cell": "20.0", "Electrical conductivity (\u03a9\u207b\u00b9 cm\u207b\u00b9)": "128.0", "Power Factor (W/(K\u00b2m))": "0.000211", "S\u00b2 (\u03bcV/K)\u00b2": "16500.0", "Electronic fraction of thermal conductivity (\u03f0\u2091/\u03f0)": "0.197"}, {"doi": "10.1109/ICT.2006.331291", "Electrical resistivity (\u03a9cm)": "0.00596", "Seebeck coefficient (\u03bcCV/K)": "-101.0", "ZT": "0.17", "formula": "Ca1Yb0.15Mn0.85O3", "comment": "Thermal conductivity extrapolated from 970 K", "synthesis": "Solid state reaction", "form": "polycrystalline", "temperature": "1000", "author": "Flahaut 2006", "Structure": "ICSD #164755, 300K", "marker": "{'radius': 0.5142646876, 'lineColor': 'rgba(179,16,12,.8)', 'fillColor': 'rgba(179,16,12,0)'}", "Thermal conductivity (W/mK)": "1.694", "Average atomic mass (g/mol)": "32.15", "Scarcity (wt fraction/abundance)": "54140.0", "HHI (production)": "3105.0", "HHI (reserves)": "1549.0", "Unit cell volume (\u212b\u00b3)": "207.52", "Average atomic volume (\u212b\u00b3)": "10.376", "Atoms per unit cell": "20.0", "Electrical conductivity (\u03a9\u207b\u00b9 cm\u207b\u00b9)": "168.0", "Power Factor (W/(K\u00b2m))": "0.000171", "S\u00b2 (\u03bcV/K)\u00b2": "10200.0", "Electronic fraction of thermal conductivity (\u03f0\u2091/\u03f0)": "0.242"}, {"doi": "10.1109/ICT.2006.331291", "Electrical resistivity (\u03a9cm)": "0.011", "Seebeck coefficient (\u03bcCV/K)": "-25.0", "ZT": "0.00586", "formula": "Ca1Yb0.4Mn0.6O3", "comment": "Thermal conductivity extrapolated from 970 K", "synthesis": "Solid state reaction", "form": "polycrystalline", "temperature": "1000", "author": "Flahaut 2006", "Structure": "ICSD #164755, 300K", "marker": "{'radius': 0.9, 'lineColor': 'rgba(179,16,12,.8)', 'fillColor': 'rgba(179,16,12,0)'}", "Thermal conductivity (W/mK)": "", "Average atomic mass (g/mol)": "38.05", "Scarcity (wt fraction/abundance)": "121500.0", "HHI (production)": "4663.0", "HHI (reserves)": "1891.0", "Unit cell volume (\u212b\u00b3)": "207.52", "Average atomic volume (\u212b\u00b3)": "10.376", "Atoms per unit cell": "20.0", "Electrical conductivity (\u03a9\u207b\u00b9 cm\u207b\u00b9)": "90.3", "Power Factor (W/(K\u00b2m))": "5.86e-06", "S\u00b2 (\u03bcV/K)\u00b2": "650.0", "Electronic fraction of thermal conductivity (\u03f0\u2091/\u03f0)": ""}, {"doi": "10.1016/j.ssc.2007.12.033", "Electrical resistivity (\u03a9cm)": "0.023", "Seebeck coefficient (\u03bcCV/K)": "-223.0", "ZT": "0.22", "formula": "In2O3", "comment": "Thermal conductivity error is +/- 10%", "synthesis": "solid state reaction", "form": "polycrystalline", "temperature": "1000", "author": "Berardan 2008", "Structure": "ICSD #14388, 300K", "marker": "{'radius': 0.64802275, 'lineColor': 'rgba(3,63,140,.8)', 'fillColor': 'rgba(3,63,140,0)'}", "Thermal conductivity (W/mK)": "2.976", "Average atomic mass (g/mol)": "55.53", "Scarcity (wt fraction/abundance)": "4035000.0", "HHI (production)": "2843.0", "HHI (reserves)": "1741.0", "Unit cell volume (\u212b\u00b3)": "1035.51", "Average atomic volume (\u212b\u00b3)": "12.944", "Atoms per unit cell": "80.0", "Electrical conductivity (\u03a9\u207b\u00b9 cm\u207b\u00b9)": "43.5", "Power Factor (W/(K\u00b2m))": "0.000216", "S\u00b2 (\u03bcV/K)\u00b2": "49600.0", "Electronic fraction of thermal conductivity (\u03f0\u2091/\u03f0)": "0.036"}, {"doi": "10.1016/j.ssc.2007.12.033", "Electrical resistivity (\u03a9cm)": "0.0045", "Seebeck coefficient (\u03bcCV/K)": "-178.0", "ZT": "0.7", "formula": "In1.998Ge0.002O3", "comment": "Thermal conductivity error is +/- 10%", "synthesis": "solid state reaction", "form": "polycrystalline", "temperature": "1000", "author": "Berardan 2008", "Structure": "ICSD #14388, 300K", "marker": "{'radius': 2.11039174, 'lineColor': 'rgba(3,63,140,.8)', 'fillColor': 'rgba(3,63,140,0)'}", "Thermal conductivity (W/mK)": "2.931", "Average atomic mass (g/mol)": "55.51", "Scarcity (wt fraction/abundance)": "4032000.0", "HHI (production)": "2844.0", "HHI (reserves)": "1741.0", "Unit cell volume (\u212b\u00b3)": "1035.51", "Average atomic volume (\u212b\u00b3)": "12.944", "Atoms per unit cell": "80.0", "Electrical conductivity (\u03a9\u207b\u00b9 cm\u207b\u00b9)": "222.0", "Power Factor (W/(K\u00b2m))": "0.000703", "S\u00b2 (\u03bcV/K)\u00b2": "31600.0", "Electronic fraction of thermal conductivity (\u03f0\u2091/\u03f0)": "0.185"}, {"doi": "10.1016/j.ssc.2007.12.033", "Electrical resistivity (\u03a9cm)": "0.00168", "Seebeck coefficient (\u03bcCV/K)": "-119.0", "ZT": "0.85", "formula": "In1.994Ge0.006O3", "comment": "Thermal conductivity error is +/- 10%", "synthesis": "solid state reaction", "form": "polycrystalline", "temperature": "1000", "author": "Berardan 2008", "Structure": "ICSD #14388, 300K", "marker": "{'radius': 2.5365804572, 'lineColor': 'rgba(3,63,140,.8)', 'fillColor': 'rgba(3,63,140,0)'}", "Thermal conductivity (W/mK)": "3.49", "Average atomic mass (g/mol)": "55.48", "Scarcity (wt fraction/abundance)": "4027000.0", "HHI (production)": "2846.0", "HHI (reserves)": "1740.0", "Unit cell volume (\u212b\u00b3)": "1035.51", "Average atomic volume (\u212b\u00b3)": "12.944", "Atoms per unit cell": "80.0", "Electrical conductivity (\u03a9\u207b\u00b9 cm\u207b\u00b9)": "594.0", "Power Factor (W/(K\u00b2m))": "0.000846", "S\u00b2 (\u03bcV/K)\u00b2": "14200.0", "Electronic fraction of thermal conductivity (\u03f0\u2091/\u03f0)": "0.415"}, {"doi": "10.1016/j.ssc.2007.12.033", "Electrical resistivity (\u03a9cm)": "0.00143", "Seebeck coefficient (\u03bcCV/K)": "-108.0", "ZT": "0.82", "formula": "In1.985Ge0.015O3", "comment": "Thermal conductivity error is +/- 10%", "synthesis": "solid state reaction", "form": "polycrystalline", "temperature": "1000", "author": "Berardan 2008", "Structure": "ICSD #14388, 300K", "marker": "{'radius': 2.460064677, 'lineColor': 'rgba(3,63,140,.8)', 'fillColor': 'rgba(3,63,140,0)'}", "Thermal conductivity (W/mK)": "3.536", "Average atomic mass (g/mol)": "55.4", "Scarcity (wt fraction/abundance)": "4016000.0", "HHI (production)": "2850.0", "HHI (reserves)": "1740.0", "Unit cell volume (\u212b\u00b3)": "1035.51", "Average atomic volume (\u212b\u00b3)": "12.944", "Atoms per unit cell": "80.0", "Electrical conductivity (\u03a9\u207b\u00b9 cm\u207b\u00b9)": "697.0", "Power Factor (W/(K\u00b2m))": "0.00082", "S\u00b2 (\u03bcV/K)\u00b2": "11800.0", "Electronic fraction of thermal conductivity (\u03f0\u2091/\u03f0)": "0.481"}, {"doi": "10.1016/j.ssc.2007.12.033", "Electrical resistivity (\u03a9cm)": "0.00178", "Seebeck coefficient (\u03bcCV/K)": "-115.0", "ZT": "0.74", "formula": "In1.94Ge0.06O3", "comment": "", "synthesis": "solid state reaction", "form":
