Repository: MasterAI-EAM/Darwin

# Darwin: A Tailored GPT for the Scientific Domain 🇦🇺
**Organization: [University of New South Wales（UNSW) AI4Science](https://www.masterai.com.au) & [GreenDynamics AI](https://www.greendynamics.com.au)**

Darwin is an open-source project dedicated to pretrain and fine-tune the LLaMA model on scientific literature and datasets. Specifically designed for the scientific domain with an emphasis on materials science, chemistry, and physics, Darwin integrates structured and unstructured scientific knowledge to enhance the efficacy of language models in scientific research.

File: dataset/Experimental thermoelectric properties 2013/MRL_all_raw_data.json (part 24 of 27)
"polycrystalline", "temperature": "1000", "author": "Berardan 2008", "Structure": "ICSD #14388, 300K", "marker": "{'radius': 2.2298082005, 'lineColor': 'rgba(3,63,140,.8)', 'fillColor': 'rgba(3,63,140,0)'}", "Thermal conductivity (W/mK)": "3.063", "Average atomic mass (g/mol)": "55.02", "Scarcity (wt fraction/abundance)": "3961000.0", "HHI (production)": "2869.0", "HHI (reserves)": "1737.0", "Unit cell volume (\u212b\u00b3)": "1035.51", "Average atomic volume (\u212b\u00b3)": "12.944", "Atoms per unit cell": "80.0", "Electrical conductivity (\u03a9\u207b\u00b9 cm\u207b\u00b9)": "562.0", "Power Factor (W/(K\u00b2m))": "0.000743", "S\u00b2 (\u03bcV/K)\u00b2": "13200.0", "Electronic fraction of thermal conductivity (\u03f0\u2091/\u03f0)": "0.448"}, {"doi": "10.1016/j.ssc.2007.12.033", "Electrical resistivity (\u03a9cm)": "0.00209", "Seebeck coefficient (\u03bcCV/K)": "-117.0", "ZT": "0.66", "formula": "In1.9Ge0.1O3", "comment": "Thermal conductivity error is +/- 10%", "synthesis": "solid state reaction", "form": "polycrystalline", "temperature": "1000", "author": "Berardan 2008", "Structure": "ICSD #14388, 300K", "marker": "{'radius': 1.9830674057, 'lineColor': 'rgba(3,63,140,.8)', 'fillColor': 'rgba(3,63,140,0)'}", "Thermal conductivity (W/mK)": "2.514", "Average atomic mass (g/mol)": "54.68", "Scarcity (wt fraction/abundance)": "3910000.0", "HHI (production)": "2887.0", "HHI (reserves)": "1734.0", "Unit cell volume (\u212b\u00b3)": "1035.51", "Average atomic volume (\u212b\u00b3)": "12.944", "Atoms per unit cell": "80.0", "Electrical conductivity (\u03a9\u207b\u00b9 cm\u207b\u00b9)": "479.0", "Power Factor (W/(K\u00b2m))": "0.000661", "S\u00b2 (\u03bcV/K)\u00b2": "13800.0", "Electronic fraction of thermal conductivity (\u03f0\u2091/\u03f0)": "0.465"}, {"doi": "10.1016/j.ssc.2007.12.033", "Electrical resistivity (\u03a9cm)": "0.00267", "Seebeck coefficient (\u03bcCV/K)": "-110.0", "ZT": "0.45", "formula": "In1.8Ge0.2O3", "comment": "Thermal conductivity error is +/- 10%", "synthesis": "solid state reaction", "form": "polycrystalline", "temperature": "1000", "author": "Berardan 2008", "Structure": "ICSD #14388, 300K", "marker": "{'radius': 1.3596078755, 'lineColor': 'rgba(3,63,140,.8)', 'fillColor': 'rgba(3,63,140,0)'}", "Thermal conductivity (W/mK)": "1.631", "Average atomic mass (g/mol)": "53.84", "Scarcity (wt fraction/abundance)": "3782000.0", "HHI (production)": "2932.0", "HHI (reserves)": "1727.0", "Unit cell volume (\u212b\u00b3)": "1035.51", "Average atomic volume (\u212b\u00b3)": "12.944", "Atoms per unit cell": "80.0", "Electrical conductivity (\u03a9\u207b\u00b9 cm\u207b\u00b9)": "374.0", "Power Factor (W/(K\u00b2m))": "0.000453", "S\u00b2 (\u03bcV/K)\u00b2": "12100.0", "Electronic fraction of thermal conductivity (\u03f0\u2091/\u03f0)": "0.56"}, {"doi": "10.1016/j.jssc.2008.08.078", "Electrical resistivity (\u03a9cm)": "0.000984", "Seebeck coefficient (\u03bcCV/K)": "16.0", "ZT": "0.03", "formula": "La1Co1O3", "comment": "", "synthesis": "solid state reaction", "form": "polycrystalline", "temperature": "1000", "author": "Iwasaki 2008", "Structure": "ICSD #247225, 293K", "marker": "{'radius': 0.9, 'lineColor': 'rgba(230,158,26,.8)', 'fillColor': 'rgba(230,158,26,0)'}", "Thermal conductivity (W/mK)": "", "Average atomic mass (g/mol)": "49.17", "Scarcity (wt fraction/abundance)": "24200.0", "HHI (production)": "6184.0", "HHI (reserves)": "2502.0", "Unit cell volume (\u212b\u00b3)": "222.73", "Average atomic volume (\u212b\u00b3)": "11.136", "Atoms per unit cell": "20.0", "Electrical conductivity (\u03a9\u207b\u00b9 cm\u207b\u00b9)": "1020.0", "Power Factor (W/(K\u00b2m))": "2.5e-05", "S\u00b2 (\u03bcV/K)\u00b2": "246.0", "Electronic fraction of thermal conductivity (\u03f0\u2091/\u03f0)": ""}, {"doi": "10.1016/j.jssc.2008.08.078", "Electrical resistivity (\u03a9cm)": "0.000951", "Seebeck coefficient (\u03bcCV/K)": "19.0", "ZT": "0.04", "formula": "La0.99Sr0.01Co1O3", "comment": "", "synthesis": "solid state reaction", "form": "polycrystalline", "temperature": "1000", "author": "Iwasaki 2008", "Structure": "ICSD #247225, 293K", "marker": "{'radius': 0.9, 'lineColor': 'rgba(230,158,26,.8)', 'fillColor': 'rgba(230,158,26,0)'}", "Thermal conductivity (W/mK)": "", "Average atomic mass (g/mol)": "49.06", "Scarcity (wt fraction/abundance)": "24100.0", "HHI (production)": "6158.0", "HHI (reserves)": "2500.0", "Unit cell volume (\u212b\u00b3)": "222.73", "Average atomic volume (\u212b\u00b3)": "11.136", "Atoms per unit cell": "20.0", "Electrical conductivity (\u03a9\u207b\u00b9 cm\u207b\u00b9)": "1050.0", "Power Factor (W/(K\u00b2m))": "3.62e-05", "S\u00b2 (\u03bcV/K)\u00b2": "344.0", "Electronic fraction of thermal conductivity (\u03f0\u2091/\u03f0)": ""}, {"doi": "10.1016/j.jssc.2008.08.078", "Electrical resistivity (\u03a9cm)": "0.000916", "Seebeck coefficient (\u03bcCV/K)": "18.0", "ZT": "0.03", "formula": "La0.98Sr0.02Co1O3", "comment": "", "synthesis": "solid state reaction", "form": "polycrystalline", "temperature": "1000", "author": "Iwasaki 2008", "Structure": "ICSD #247225, 293K", "marker": "{'radius': 0.9, 'lineColor': 'rgba(230,158,26,.8)', 'fillColor': 'rgba(230,158,26,0)'}", "Thermal conductivity (W/mK)": "", "Average atomic mass (g/mol)": "48.96", "Scarcity (wt fraction/abundance)": "24010.0", "HHI (production)": "6132.0", "HHI (reserves)": "2499.0", "Unit cell volume (\u212b\u00b3)": "222.73", "Average atomic volume (\u212b\u00b3)": "11.136", "Atoms per unit cell": "20.0", "Electrical conductivity (\u03a9\u207b\u00b9 cm\u207b\u00b9)": "1090.0", "Power Factor (W/(K\u00b2m))": "3.38e-05", "S\u00b2 (\u03bcV/K)\u00b2": "310.0", "Electronic fraction of thermal conductivity (\u03f0\u2091/\u03f0)": ""}, {"doi": "10.1016/j.jssc.2008.08.078", "Electrical resistivity (\u03a9cm)": "0.000832", "Seebeck coefficient (\u03bcCV/K)": "15.0", "ZT": "0.03", "formula": "La0.95Sr0.05Co1O3", "comment": "", "synthesis": "solid state reaction", "form": "polycrystalline", "temperature": "1000", "author": "Iwasaki 2008", "Structure": "ICSD #247230, 293K", "marker": "{'radius': 0.9, 'lineColor': 'rgba(230,158,26,.8)', 'fillColor': 'rgba(230,158,26,0)'}", "Thermal conductivity (W/mK)": "", "Average atomic mass (g/mol)": "48.65", "Scarcity (wt fraction/abundance)": "23720.0", "HHI (production)": "6053.0", "HHI (reserves)": "2493.0", "Unit cell volume (\u212b\u00b3)": "222.95", "Average atomic volume (\u212b\u00b3)": "11.147", "Atoms per unit cell": "20.0", "Electrical conductivity (\u03a9\u207b\u00b9 cm\u207b\u00b9)": "1200.0", "Power Factor (W/(K\u00b2m))": "2.63e-05", "S\u00b2 (\u03bcV/K)\u00b2": "219.0", "Electronic fraction of thermal conductivity (\u03f0\u2091/\u03f0)": ""}, {"doi": "10.1016/j.jssc.2008.08.078", "Electrical resistivity (\u03a9cm)": "0.000597", "Seebeck coefficient (\u03bcCV/K)": "6.0", "ZT": "0.0051", "formula": "La0.8Sr0.2Co1O3", "comment": "", "synthesis": "solid state reaction", "form": "polycrystalline", "temperature": "1000", "author": "Iwasaki 2008", "Structure": "ICSD #247232, 293K", "marker": "{'radius': 0.9, 'lineColor': 'rgba(230,158,26,.8)', 'fillColor': 'rgba(230,158,26,0)'}", "Thermal conductivity (W/mK)": "", "Average atomic mass (g/mol)": "47.12", "Scarcity (wt fraction/abundance)": "22220.0", "HHI (production)": "5646.0", "HHI (reserves)": "2465.0", "Unit cell volume (\u212b\u00b3)": "224.2", "Average atomic volume (\u212b\u00b3)": "11.21", "Atoms per unit cell": "20.0", "Electrical conductivity (\u03a9\u207b\u00b9 cm\u207b\u00b9)": "1670.0", "Power Factor (W/(K\u00b2m))": "5.1e-06", "S\u00b2 (\u03bcV/K)\u00b2": "30.5", "Electronic fraction of thermal conductivity (\u03f0\u2091/\u03f0)": ""}, {"doi": "10.1021/cm060261t", "Electrical resistivity (\u03a9cm)": "0.00458", "Seebeck coefficient (\u03bcCV/K)": "164.0", "ZT": "0.59", "formula": "Yb14Mn1Sb11", "comment": "", "synthesis": "flux (Sn), Ar", "form": "single crystal", "temperature": "1000", "author": "Brown 2006", "Structure": "ICSD #85638, 143K", "marker": "{'radius': 1.7651402623, 'lineColor': 'rgba(255,80,0,.8)', 'fillColor': 'rgba(255,80,0,0)'}", "Thermal conductivity (W/mK)": "0.715", "Average atomic mass (g/mol)": "146.81", "Scarcity (wt fraction/abundance)": "1966000.0", "HHI (production)": "8812.0", "HHI (reserves)": "3211.0", "Unit cell volume (\u212b\u00b3)": "6058.93", "Average atomic volume (\u212b\u00b3)": "29.129", "Atoms per unit cell": "208.0", "Electrical conductivity (\u03a9\u207b\u00b9 cm\u207b\u00b9)": "218.0", "Power Factor (W/(K\u00b2m))": "0.000588", "S\u00b2 (\u03bcV/K)\u00b2": "26900.0", "Electronic fraction of thermal conductivity (\u03f0\u2091/\u03f0)": "0.745"}, {"doi": "10.1007/s11664-009-0815-2", "Electrical resistivity (\u03a9cm)": "0.024", "Seebeck coefficient (\u03bcCV/K)": "-219.0", "ZT": "0.2", "formula": "Zn0.9975Al0.0025O1", "comment": "", "synthesis": "solid state reaction, vacuum", "form": "polycrystalline", "temperature": "1000", "author": "Guilmeau 2009", "Structure": "ICSD #26170, 295K", "marker": "{'radius': 0.59914964, 'lineColor': 'rgba(3,63,140,.8)', 'fillColor': 'rgba(3,63,140,0)'}", "Thermal conductivity (W/mK)": "", "Average atomic mass (g/mol)": "40.64", "Scarcity (wt fraction/abundance)": "10770.0", "HHI (production)": "1363.0", "HHI (reserves)": "1620.0", "Unit cell volume (\u212b\u00b3)": "47.62", "Average atomic volume (\u212b\u00b3)": "11.905", "Atoms per unit cell": "4.0", "Electrical conductivity (\u03a9\u207b\u00b9 cm\u207b\u00b9)": "41.8", "Power Factor (W/(K\u00b2m))": "0.0002", "S\u00b2 (\u03bcV/K)\u00b2": "47800.0", "Electronic fraction of thermal conductivity (\u03f0\u2091/\u03f0)": ""}, {"doi": "10.1007/s11664-009-0815-2", "Electrical resistivity (\u03a9cm)": "0.011", "Seebeck coefficient (\u03bcCV/K)": "-205.0", "ZT": "0.38", "formula": "Zn0.995Al0.005O1", "comment": "", "synthesis": "solid state reaction, vacuum", "form": "polycrystalline", "temperature": "1000", "author": "Guilmeau 2009", "Structure": "ICSD #26170, 295K", "marker": "{'radius': 1.1484786895, 'lineColor': 'rgba(3,63,140,.8)', 'fillColor': 'rgba(3,63,140,0)'}", "Thermal conductivity (W/mK)": "", "Average atomic mass (g/mol)": "40.59", "Scarcity (wt fraction/abundance)": "10760.0", "HHI (production)": "1362.0", "HHI (reserves)": "1619.0", "Unit cell volume (\u212b\u00b3)": "47.62", "Average atomic volume (\u212b\u00b3)": "11.905", "Atoms per unit cell": "4.0", "Electrical conductivity (\u03a9\u207b\u00b9 cm\u207b\u00b9)": "91.4", "Power Factor (W/(K\u00b2m))": "0.000383", "S\u00b2 (\u03bcV/K)\u00b2": "41900.0", "Electronic fraction of thermal conductivity (\u03f0\u2091/\u03f0)": ""}, {"doi": "10.1007/s11664-009-0815-2", "Electrical resistivity (\u03a9cm)": "0.00953", "Seebeck coefficient (\u03bcCV/K)": "-188.0", "ZT": "0.37", "formula": "Zn0.9925Al0.0075O1", "comment": "", "synthesis": "solid state reaction, vacuum", "form": "polycrystalline", "temperature": "1000", "author": "Guilmeau 2009", "Structure": "ICSD #26170, 295K", "marker": "{'radius': 1.1113216693, 'lineColor': 'rgba(3,63,140,.8)', 'fillColor': 'rgba(3,63,140,0)'}", "Thermal conductivity (W/mK)": "", "Average atomic mass (g/mol)": "40.55", "Scarcity (wt fraction/abundance)": "10740.0", "HHI (production)": "1362.0", "HHI (reserves)": "1618.0", "Unit cell volume (\u212b\u00b3)": "47.62", "Average atomic volume (\u212b\u00b3)": "11.905", "Atoms per unit cell": "4.0", "Electrical conductivity (\u03a9\u207b\u00b9 cm\u207b\u00b9)": "105.0", "Power Factor (W/(K\u00b2m))": "0.00037", "S\u00b2 (\u03bcV/K)\u00b2": "35300.0", "Electronic fraction of thermal conductivity (\u03f0\u2091/\u03f0)": ""}, {"doi": "10.1007/s11664-009-0815-2", "Electrical resistivity (\u03a9cm)": "0.00772", "Seebeck coefficient (\u03bcCV/K)": "-176.0", "ZT": "0.4", "formula": "Zn0.99Al0.01O1", "comment": "", "synthesis": "solid state reaction, vacuum", "form": "polycrystalline", "temperature": "1000", "author": "Guilmeau 2009", "Structure": "ICSD #26170, 295K", "marker": "{'radius': 1.2005645005, 'lineColor': 'rgba(3,63,140,.8)', 'fillColor': 'rgba(3,63,140,0)'}", "Thermal conductivity (W/mK)": "", "Average atomic mass (g/mol)": "40.5", "Scarcity (wt fraction/abundance)": "10730.0", "HHI (production)": "1362.0", "HHI (reserves)": "1616.0", "Unit cell volume (\u212b\u00b3)": "47.62", "Average atomic volume (\u212b\u00b3)": "11.905", "Atoms per unit cell": "4.0", "Electrical conductivity (\u03a9\u207b\u00b9 cm\u207b\u00b9)": "130.0", "Power Factor (W/(K\u00b2m))": "0.0004", "S\u00b2 (\u03bcV/K)\u00b2": "30900.0", "Electronic fraction of thermal conductivity (\u03f0\u2091/\u03f0)": ""}, {"doi": "10.1007/s11664-009-0815-2", "Electrical resistivity (\u03a9cm)": "0.017", "Seebeck coefficient (\u03bcCV/K)": "-208.0", "ZT": "0.25", "formula": "Zn0.97Al0.03O1", "comment": "", "synthesis": "solid state reaction, vacuum", "form": "polycrystalline", "temperature": "1000", "author": "Guilmeau 2009", "Structure": "ICSD #26170, 295K", "marker": "{'radius': 0.7565806814, 'lineColor': 'rgba(3,63,140,.8)', 'fillColor': 'rgba(3,63,140,0)'}", "Thermal conductivity (W/mK)": "", "Average atomic mass (g/mol)": "40.11", "Scarcity (wt fraction/abundance)": "10610.0", "HHI (production)": "1360.0", "HHI (reserves)": "1608.0", "Unit cell volume (\u212b\u00b3)": "47.62", "Average atomic volume (\u212b\u00b3)": "11.905", "Atoms per unit cell": "4.0", "Electrical conductivity (\u03a9\u207b\u00b9 cm\u207b\u00b9)": "58.6", "Power Factor (W/(K\u00b2m))": "0.000252", "S\u00b2 (\u03bcV/K)\u00b2": "43100.0", "Electronic fraction of thermal conductivity (\u03f0\u2091/\u03f0)": ""}, {"doi": "10.1016/j.progsolidstchem.2007.01.027", "Electrical resistivity (\u03a9cm)": "0.036", "Seebeck coefficient (\u03bcCV/K)": "-40.0", "ZT": "0.00454", "formula": "Sr1Mn0.98Mo0.02O3", "comment": "", "synthesis": "solid state reaction, air", "form": "polycrystalline", "temperature": "1000", "author": "Hebert 2007", "Structure": "ICSD #157935, 350K", "marker": "{'radius': 0.9, 'lineColor': 'rgba(3,63,140,.8)', 'fillColor': 'rgba(3,63,140,0)'}", "Thermal conductivity (W/mK)": "", "Average atomic mass (g/mol)": "38.28", "Scarcity (wt fraction/abundance)": "10260.0", "HHI (production)": "2511.0", "HHI (reserves)": "2055.0", "Unit cell volume (\u212b\u00b3)": "234.85", "Average atomic volume (\u212b\u00b3)": "11.742", "Atoms per unit cell": "20.0", "Electrical conductivity (\u03a9\u207b\u00b9 cm\u207b\u00b9)": "28.1", "Power Factor (W/(K\u00b2m))": "4.54e-06", "S\u00b2 (\u03bcV/K)\u00b2": "1610.0", "Electronic fraction of thermal conductivity (\u03f0\u2091/\u03f0)": ""}, {"doi": "10.1016/j.progsolidstchem.2007.01.027", "Electrical resistivity (\u03a9cm)": "0.023", "Seebeck coefficient (\u03bcCV/K)": "-74.0", "ZT": "0.02", "formula": "Sr1Mn0.96Mo0.04O3", "comment": "", "synthesis": "solid state reaction, air", "form": "polycrystalline", "temperature": "1000", "author": "Hebert 2007", "Structure": "ICSD #157935, 350K", "marker": "{'radius': 0.9, 'lineColor': 'rgba(3,63,140,.8)', 'fillColor': 'rgba(3,63,140,0)'}", "Thermal conductivity (W/mK)": "", "Average atomic mass (g/mol)": "38.44", "Scarcity (wt fraction/abundance)": "18890.0", "HHI (production)": "2515.0", "HHI (reserves)": "2089.0", "Unit cell volume (\u212b\u00b3)": "234.85", "Average atomic volume (\u212b\u00b3)": "11.742", "Atoms per unit cell": "20.0", "Electrical conductivity (\u03a9\u207b\u00b9 cm\u207b\u00b9)": "43.6", "Power Factor (W/(K\u00b2m))": "2.41e-05", "S\u00b2 (\u03bcV/K)\u00b2": "5530.0", "Electronic fraction of thermal conductivity (\u03f0\u2091/\u03f0)": ""}, {"doi": "10.1063/1.2828713", "Electrical resistivity (\u03a9cm)": "0.00259", "Seebeck coefficient (\u03bcCV/K)": "-178.0", "ZT": "1.22", "formula": "Nb1Co1Sn1", "comment": "", "synthesis": "Floating zone melting", "form": "single crystal", "temperature": "1000", "author": "Kimura 2008", "Structure": "ICSD #102553, 300K", "marker": "{'radius': 3.6501975725, 'lineColor': 'rgba(115,44,123,.8)', 'fillColor': 'rgba(115,44,123,0)'}", "Thermal conductivity (W/mK)": "9.927", "Average atomic mass (g/mol)": "90.18", "Scarcity (wt fraction/abundance)": "221500.0", "HHI (production)": "4729.0", "HHI (reserves)": "4317.0", "Unit cell volume (\u212b\u00b3)": "210.86", "Average atomic volume (\u212b\u00b3)": "17.572", "Atoms per unit cell": "12.0", "Electrical conductivity (\u03a9\u207b\u00b9 cm\u207b\u00b9)": "386.0", "Power Factor (W/(K\u00b2m))": "0.00122", "S\u00b2 (\u03bcV/K)\u00b2": "31500.0", "Electronic fraction of thermal conductivity (\u03f0\u2091/\u03f0)": "0.095"}, {"doi": "10.1063/1.2828713", "Electrical resistivity (\u03a9cm)": "0.00298", "Seebeck coefficient (\u03bcCV/K)": "-251.0", "ZT": "2.11", "formula": "Nb1Co1.05Sn1", "comment": "", "synthesis": "Floating zone melting", "form": "single crystal", "temperature": "1000", "author": "Kimura 2008", "Structure": "ICSD #102553, 300K", "marker": "{'radius': 6.3370956511, 'lineColor': 'rgba(115,44,123,.8)', 'fillColor': 'rgba(115,44,123,0)'}", "Thermal conductivity (W/mK)": "7.672", "Average atomic mass (g/mol)": "89.67", "Scarcity (wt fraction/abundance)": "219500.0", "HHI (production)": "4711.0", "HHI (reserves)": "4299.0", "Unit cell volume (\u212b\u00b3)": "210.86", "Average atomic volume (\u212b\u00b3)": "17.572", "Atoms per unit cell": "12.0", "Electrical conductivity (\u03a9\u207b\u00b9 cm\u207b\u00b9)": "336.0", "Power Factor (W/(K\u00b2m))": "0.00211", "S\u00b2 (\u03bcV/K)\u00b2": "62900.0", "Electronic fraction of thermal conductivity (\u03f0\u2091/\u03f0)": "0.107"}, {"doi": "10.1063/1.2828713", "Electrical resistivity (\u03a9cm)": "0.00242", "Seebeck coefficient (\u03bcCV/K)": "-199.0", "ZT": "1.64", "formula": "Nb1Co1.10Sn1", "comment": "", "synthesis": "Floating zone melting", "form": "single crystal", "temperature": "1000", "author": "Kimura 2008", "Structure": "ICSD #102553, 300K", "marker": "{'radius': 4.9216081729, 'lineColor': 'rgba(115,44,123,.8)', 'fillColor': 'rgba(115,44,123,0)'}", "Thermal conductivity (W/mK)": "6.773", "Average atomic mass (g/mol)": "89.17", "Scarcity (wt fraction/abundance)": "217500.0", "HHI (production)": "4693.0", "HHI (reserves)": "4281.0", "Unit cell volume (\u212b\u00b3)": "210.86", "Average atomic volume (\u212b\u00b3)": "17.572", "Atoms per unit cell": "12.0", "Electrical conductivity (\u03a9\u207b\u00b9 cm\u207b\u00b9)": "413.0", "Power Factor (W/(K\u00b2m))": "0.00164", "S\u00b2 (\u03bcV/K)\u00b2": "39800.0", "Electronic fraction of thermal conductivity (\u03f0\u2091/\u03f0)": "0.149"}, {"doi": "10.1063/1.1687532", "Electrical resistivity (\u03a9cm)": "0.041", "Seebeck coefficient (\u03bcCV/K)": "-20.0", "ZT": "0.001", "formula": "Ca1Mn7O12", "comment": "", "synthesis": "solid state reaction, air", "form": "polycrystalline", "temperature": "1000", "author": "Kobayashi 2004", "Structure": "ICSD #200971, 300K", "marker": "{'radius': 0.9, 'lineColor': 'rgba(179,16,12,.8)', 'fillColor': 'rgba(179,16,12,0)'}", "Thermal conductivity (W/mK)": "", "Average atomic mass (g/mol)": "30.83", "Scarcity (wt fraction/abundance)": "636.4", "HHI (production)": "1400.0", "HHI (reserves)": "1370.0", "Unit cell volume (\u212b\u00b3)": "598.91", "Average atomic volume (\u212b\u00b3)": "9.982", "Atoms per unit cell": "60.0", "Electrical conductivity (\u03a9\u207b\u00b9 cm\u207b\u00b9)": "24.7", "Power Factor (W/(K\u00b2m))": "1e-06", "S\u00b2 (\u03bcV/K)\u00b2": "407.0", "Electronic fraction of thermal conductivity (\u03f0\u2091/\u03f0)": ""}, {"doi": "10.1063/1.1687532", "Electrical resistivity (\u03a9cm)": "0.028", "Seebeck coefficient (\u03bcCV/K)": "-24.0", "ZT": "0.00211", "formula": "Ca1Mn6.5Cu0.5O12", "comment": "", "synthesis": "solid state reaction, air", "form": "polycrystalline", "temperature": "1000", "author": "Kobayashi 2004", "Structure": "ICSD #200971, 300K", "marker": "{'radius': 0.9, 'lineColor': 'rgba(179,16,12,.8)', 'fillColor': 'rgba(179,16,12,0)'}", "Thermal conductivity (W/mK)": "", "Average atomic mass (g/mol)": "31.05", "Scarcity (wt fraction/abundance)": "1387.0", "HHI (production)": "1401.0", "HHI (reserves)": "1359.0", "Unit cell volume (\u212b\u00b3)": "598.91", "Average atomic volume (\u212b\u00b3)": "9.982", "Atoms per unit cell": "60.0", "Electrical conductivity (\u03a9\u207b\u00b9 cm\u207b\u00b9)": "35.5", "Power Factor (W/(K\u00b2m))": "2.11e-06", "S\u00b2 (\u03bcV/K)\u00b2": "593.0", "Electronic fraction of thermal conductivity (\u03f0\u2091/\u03f0)": ""}, {"doi": "10.1063/1.1687532", "Electrical resistivity (\u03a9cm)": "0.02", "Seebeck coefficient (\u03bcCV/K)": "-30.0", "ZT": "0.00447", "formula": "Ca1Mn6Cu1O12", "comment": "", "synthesis": "solid state reaction, air", "form": "polycrystalline", "temperature": "1000", "author": "Kobayashi 2004", "Structure": "ICSD #200971, 300K", "marker": "{'radius': 0.9, 'lineColor': 'rgba(179,16,12,.8)', 'fillColor': 'rgba(179,16,12,0)'}", "Thermal conductivity (W/mK)": "", "Average atomic mass (g/mol)": "31.26", "Scarcity (wt fraction/abundance)": "2126.0", "HHI (production)": "1401.0", "HHI (reserves)": "1348.0", "Unit cell volume (\u212b\u00b3)": "598.91", "Average atomic volume (\u212b\u00b3)": "9.982", "Atoms per unit cell": "60.0", "Electrical conductivity (\u03a9\u207b\u00b9 cm\u207b\u00b9)": "49.0", "Power Factor (W/(K\u00b2m))": "4.47e-06", "S\u00b2 (\u03bcV/K)\u00b2": "912.0", "Electronic fraction of thermal conductivity (\u03f0\u2091/\u03f0)": ""}, {"doi": "10.1063/1.1687532", "Electrical resistivity (\u03a9cm)": "0.261", "Seebeck coefficient (\u03bcCV/K)": "-19.0", "ZT": "0.000144", "formula": "Li1Mn2O4", "comment": "", "synthesis": "solid state reaction, air", "form": "polycrystalline", "temperature": "1000", "author": "Kobayashi 2004", "Structure": "ICSD #89459, 300K", "marker": "{'radius': 0.9, 'lineColor': 'rgba(179,16,12,.8)', 'fillColor': 'rgba(179,16,12,0)'}", "Thermal conductivity (W/mK)": "", "Average atomic mass (g/mol)": "25.83", "Scarcity (wt fraction/abundance)": "2694.0", "HHI (production)": "1254.0", "HHI (reserves)": "1425.0", "Unit cell volume (\u212b\u00b3)": "555.64", "Average atomic volume (\u212b\u00b3)": "9.922", "Atoms per unit cell": "56.0", "Electrical conductivity (\u03a9\u207b\u00b9 cm\u207b\u00b9)": "3.83", "Power Factor (W/(K\u00b2m))": "1.44e-07", "S\u00b2 (\u03bcV/K)\u00b2": "377.0", "Electronic fraction of thermal conductivity (\u03f0\u2091/\u03f0)": ""}, {"doi": "10.1063/1.1687532", "Electrical resistivity (\u03a9cm)": "0.013", "Seebeck coefficient (\u03bcCV/K)": "-24.0", "ZT": "0.00443", "formula": "Pr0.5Ca0.5Mn1O3", "comment": "", "synthesis": "solid state reaction, air", "form": "polycrystalline", "temperature": "1000", "author": "Kobayashi 2004", "Structure": "ICSD #85650, 300K", "marker": "{'radius': 0.9, 'lineColor': 'rgba(179,16,12,.8)', 'fillColor': 'rgba(179,16,12,0)'}", "Thermal conductivity (W/mK)": "", "Average atomic mass (g/mol)": "38.69", "Scarcity (wt fraction/abundance)": "40990.0", "HHI (production)": "4428.0", "HHI (reserves)": "1928.0", "Unit cell volume (\u212b\u00b3)": "221.92", "Average atomic volume (\u212b\u00b3)": "11.096", "Atoms per unit cell": "20.0", "Electrical conductivity (\u03a9\u207b\u00b9 cm\u207b\u00b9)": "78.5", "Power Factor (W/(K\u00b2m))": "4.43e-06", "S\u00b2 (\u03bcV/K)\u00b2": "564.0", "Electronic fraction of thermal conductivity (\u03f0\u2091/\u03f0)": ""}, {"doi": "10.1016/S0925-8388(02)01002-2", "Electrical resistivity (\u03a9cm)": "0.000723", "Seebeck coefficient (\u03bcCV/K)": "24.0", "ZT": "0.08", "formula": "Mo3Te4", "comment": "", "synthesis": "solid state reaction, vacuum", "form": "polycrystalline", "temperature": "1000", "author": "Kurosaki 2003", "Structure": "ICSD #644477, 300K", "marker": "{'radius': 0.9, 'lineColor': 'rgba(2,102,7,.8)', 'fillColor': 'rgba(2,102,7,0)'}", "Thermal conductivity (W/mK)": "5.291", "Average atomic mass (g/mol)": "114.04", "Scarcity (wt fraction/abundance)": "639700000.0", "HHI (production)": "2718.0", "HHI (reserves)": "5052.0", "Unit cell volume (\u212b\u00b3)": "1039.77", "Average atomic volume (\u212b\u00b3)": "24.756", "Atoms per unit cell": "42.0", "Electrical conductivity (\u03a9\u207b\u00b9 cm\u207b\u00b9)": "1380.0", "Power Factor (W/(K\u00b2m))": "7.91e-05", "S\u00b2 (\u03bcV/K)\u00b2": "572.0", "Electronic fraction of thermal conductivity (\u03f0\u2091/\u03f0)": "0.638"}, {"doi": "10.1016/S0925-8388(02)01002-2", "Electrical resistivity (\u03a9cm)": "0.000833", "Seebeck coefficient (\u03bcCV/K)": "21.0", "ZT": "0.05", "formula": "Mo6Te7S1", "comment": "", "synthesis": "solid state reaction, vacuum", "form": "polycrystalline", "temperature": "1000", "author": "Kurosaki 2003", "Structure": "ICSD #644477, 300K", "marker": "{'radius': 0.9, 'lineColor': 'rgba(2,102,7,.8)', 'fillColor': 'rgba(2,102,7,0)'}", "Thermal conductivity (W/mK)": "4.61", "Average atomic mass (g/mol)": "107.22", "Scarcity (wt fraction/abundance)": "595400000.0", "HHI (production)": "2661.0", "HHI (reserves)": "4975.0", "Unit cell volume (\u212b\u00b3)": "1039.77", "Average atomic volume (\u212b\u00b3)": "24.756", "Atoms per unit cell": "42.0", "Electrical conductivity (\u03a9\u207b\u00b9 cm\u207b\u00b9)": "1200.0", "Power Factor (W/(K\u00b2m))": "5.35e-05", "S\u00b2 (\u03bcV/K)\u00b2": "446.0", "Electronic fraction of thermal conductivity (\u03f0\u2091/\u03f0)": "0.635"}, {"doi": "10.1016/S0925-8388(02)01002-2", "Electrical resistivity (\u03a9cm)": "0.001", "Seebeck coefficient (\u03bcCV/K)": "15.0", "ZT": "0.02", "formula": "Mo6Te6S2", "comment": "", "synthesis": "solid state reaction, vacuum", "form": "polycrystalline", "temperature": "1000", "author": "Kurosaki 2003", "Structure": "ICSD #644477, 300K", "marker": "{'radius': 0.9, 'lineColor': 'rgba(2,102,7,.8)', 'fillColor': 'rgba(2,102,7,0)'}", "Thermal conductivity (W/mK)": "3.454", "Average atomic mass (g/mol)": "100.39", "Scarcity (wt fraction/abundance)": "545100000.0", "HHI (production)": "2596.0", "HHI (reserves)": "4888.0", "Unit cell volume (\u212b\u00b3)": "1039.77", "Average atomic volume (\u212b\u00b3)": "24.756", "Atoms per unit cell": "42.0", "Electrical conductivity (\u03a9\u207b\u00b9 cm\u207b\u00b9)": "1000.0", "Power Factor (W/(K\u00b2m))": "2.14e-05", "S\u00b2 (\u03bcV/K)\u00b2": "214.0", "Electronic fraction of thermal conductivity (\u03f0\u2091/\u03f0)": "0.706"}, {"doi": "10.1109/ICT.2006.331289", "Electrical resistivity (\u03a9cm)": "0.00553", "Seebeck coefficient (\u03bcCV/K)": "266.0", "ZT": "1.28", "formula": "Cu1Rh0.9Mg0.1O2", "comment": "", "synthesis": "solid state reaction, air", "form": "polycrystalline", "temperature": "1000", "author": "Kuriyama 2006", "Structure": "ICSD #29214, 300K", "marker": "{'radius': 3.8384525186, 'lineColor': 'rgba(26,191,191,.8)', 'fillColor': 'rgba(26,191,191,0)'}", "Thermal conductivity (W/mK)": "8.392", "Average atomic mass (g/mol)": "47.65", "Scarcity (wt fraction/abundance)": "485900000.0", "HHI (production)": "2250.0", "HHI (reserves)": "4486.0", "Unit cell volume (\u212b\u00b3)": "140.56", "Average atomic volume (\u212b\u00b3)": "11.713", "Atoms per unit cell": "12.0", "Electrical conductivity (\u03a9\u207b\u00b9 cm\u207b\u00b9)": "181.0", "Power Factor (W/(K\u00b2m))": "0.00128", "S\u00b2 (\u03bcV/K)\u00b2": "70800.0", "Electronic fraction of thermal conductivity (\u03f0\u2091/\u03f0)": "0.053"}, {"doi": "10.1063/1.3117943", "Electrical resistivity (\u03a9cm)": "0.013", "Seebeck coefficient (\u03bcCV/K)": "-167.0", "ZT": "0.21", "formula": "Sr2Ti0.8Nb0.2O4", "comment": "*seebeck, resistivity extrapolated from700 K", "synthesis": "solid state reaction, Ar", "form": "polycrystalline", "temperature": "1000", "author": "Wang 2009", "Structure": "ICSD #162886, 300K", "marker": "{'radius': 0.6275025, 'lineColor': 'rgba(3,63,140,.8)', 'fillColor': 'rgba(3,63,140,0)'}", "Thermal conductivity (W/mK)": "1.92", "Average atomic mass (g/mol)": "42.3", "Scarcity (wt fraction/abundance)": "5035.0", "HHI (production)": "3261.0", "HHI (reserves)": "2636.0", "Unit cell volume (\u212b\u00b3)": "187.0", "Average atomic volume (\u212b\u00b3)": "13.357", "Atoms per unit cell": "14.0", "Electrical conductivity (\u03a9\u207b\u00b9 cm\u207b\u00b9)": "75.0", "Power Factor (W/(K\u00b2m))": "0.000209", "S\u00b2 (\u03bcV/K)\u00b2": "27900.0", "Electronic fraction of thermal conductivity (\u03f0\u2091/\u03f0)": "0.095"}, {"doi": "10.1063/1.3117943", "Electrical resistivity (\u03a9cm)": "0.00781", "Seebeck coefficient (\u03bcCV/K)": "-158.0", "ZT": "0.32", "formula": "Sr3Ti1.6Nb0.4O7", "comment": "*seebeck, resistivity extrapolated from700 K", "synthesis": "solid state reaction, Ar", "form": "polycrystalline", "temperature": "1000", "author": "Wang 2009", "Structure": "ICSD #162886, 300K", "marker": "{'radius': 0.9586176, 'lineColor': 'rgba(3,63,140,.8)', 'fillColor': 'rgba(3,63,140,0)'}", "Thermal conductivity (W/mK)": "2.14", "Average atomic mass (g/mol)": "40.72", "Scarcity (wt fraction/abundance)": "5611.0", "HHI (production)": "3187.0", "HHI (reserves)": "2641.0", "Unit cell volume (\u212b\u00b3)": "305.0", "Average atomic volume (\u212b\u00b3)": "12.708", "Atoms per unit cell": "24.0", "Electrical conductivity (\u03a9\u207b\u00b9 cm\u207b\u00b9)": "128.0", "Power Factor (W/(K\u00b2m))": "0.00032", "S\u00b2 (\u03bcV/K)\u00b2": "25000.0", "Electronic fraction of thermal conductivity (\u03f0\u2091/\u03f0)": "0.146"}, {"doi": "10.1063/1.3117943", "Electrical resistivity (\u03a9cm)": "0.00256", "Seebeck coefficient (\u03bcCV/K)": "-165.0", "ZT": "1.06", "formula": "Sr1Ti0.8Nb0.2O3", "comment": "", "synthesis": "solid state reaction, Ar", "form": "polycrystalline", "temperature": "1000", "author": "Wang 2009", "Structure": "ICSD #162889, 15K", "marker": "{'radius': 3.18146517, 'lineColor': 'rgba(3,63,140,.8)', 'fillColor': 'rgba(3,63,140,0)'}", "Thermal conductivity (W/mK)": "3.14", "Average atomic mass (g/mol)": "38.5", "Scarcity (wt fraction/abundance)": "6498.0", "HHI (production)": "3072.0", "HHI (reserves)": "2648.0", "Unit cell volume (\u212b\u00b3)": "240.63", "Average atomic volume (\u212b\u00b3)": "12.032", "Atoms per unit cell": "20.0", "Electrical conductivity (\u03a9\u207b\u00b9 cm\u207b\u00b9)": "390.0", "Power Factor (W/(K\u00b2m))": "0.00106", "S\u00b2 (\u03bcV/K)\u00b2": "27200.0", "Electronic fraction of thermal conductivity (\u03f0\u2091/\u03f0)": "0.303"}, {"doi": "10.1016/S0925-8388(02)00972-6", "Electrical resistivity (\u03a9cm)": "0.018", "Seebeck coefficient (\u03bcCV/K)": "-285.0", "ZT": "0.44", "formula": "Sr0.95La0.05Ti1O3", "comment": "", "synthesis": "solid state reaction, Ar", "form": "polycrystalline", "temperature": "1000", "author": "Muta 2003", "Structure": "ICSD #65091, 300K", "marker": "{'radius': 1.3296784298, 'lineColor': 'rgba(3,63,140,.8)', 'fillColor': 'rgba(3,63,140,0)'}", "Thermal conductivity (W/mK)": "", "Average atomic mass (g/mol)": "37.21", "Scarcity (wt fraction/abundance)": "2291.0", "HHI (production)": "2640.0", "HHI (reserves)": "1987.0", "Unit cell volume (\u212b\u00b3)": "59.83", "Average atomic volume (\u212b\u00b3)": "11.966", "Atoms per unit cell": "5.0", "Electrical conductivity (\u03a9\u207b\u00b9 cm\u207b\u00b9)": "54.6", "Power Factor (W/(K\u00b2m))": "0.000443", "S\u00b2 (\u03bcV/K)\u00b2": "81200.0", "Electronic fraction of thermal conductivity (\u03f0\u2091/\u03f0)": ""}, {"doi": "10.1016/S0925-8388(02)00972-6", "Electrical resistivity (\u03a9cm)": "0.00793", "Seebeck coefficient (\u03bcCV/K)": "-221.0", "ZT": "0.62", "formula": "Sr0.9La0.1Ti1O3", "comment": "", "synthesis": "solid state reaction, Ar", "form": "polycrystalline", "temperature": "1000", "author": "Muta 2003", "Structure": "ICSD #65091, 300K", "marker": "{'radius': 1.8471128949, 'lineColor': 'rgba(3,63,140,.8)', 'fillColor': 'rgba(3,63,140,0)'}", "Thermal conductivity (W/mK)": "3.15", "Average atomic mass (g/mol)": "37.72", "Scarcity (wt fraction/abundance)": "3205.0", "HHI (production)": "2856.0", "HHI (reserves)": "2006.0", "Unit cell volume (\u212b\u00b3)": "59.83", "Average atomic volume (\u212b\u00b3)": "11.966", "Atoms per unit cell": "5.0", "Electrical conductivity (\u03a9\u207b\u00b9 cm\u207b\u00b9)": "126.0", "Power Factor (W/(K\u00b2m))": "0.000616", "S\u00b2 (\u03bcV/K)\u00b2": "48800.0", "Electronic fraction of thermal conductivity (\u03f0\u2091/\u03f0)": "0.098"}, {"doi": "10.1016/S0925-8388(02)00972-6", "Electrical resistivity (\u03a9cm)": "0.00238", "Seebeck coefficient (\u03bcCV/K)": "-158.0", "ZT": "1.05", "formula": "Sr0.8La0.2Ti1O3", "comment": "", "synthesis": "solid state reaction, Ar", "form": "polycrystalline", "temperature": "1000", "author": "Muta 2003", "Structure": "ICSD #65094, 300K", "marker": "{'radius': 3.1459058628, 'lineColor': 'rgba(3,63,140,.8)', 'fillColor': 'rgba(3,63,140,0)'}", "Thermal conductivity (W/mK)": "", "Average atomic mass (g/mol)": "38.75", "Scarcity (wt fraction/abundance)": "4961.0", "HHI (production)": "3271.0", "HHI (reserves)": "2041.0", "Unit cell volume (\u212b\u00b3)": "60.0", "Average atomic volume (\u212b\u00b3)": "12.0", "Atoms per unit cell": "5.0", "Electrical conductivity (\u03a9\u207b\u00b9 cm\u207b\u00b9)": "420.0", "Power Factor (W/(K\u00b2m))": "0.00105", "S\u00b2 (\u03bcV/K)\u00b2": "25000.0", "Electronic fraction of thermal conductivity (\u03f0\u2091/\u03f0)": ""}, {"doi": "10.1016/j.jallcom.2008.02.041", "Electrical resistivity (\u03a9cm)": "0.00163", "Seebeck coefficient (\u03bcCV/K)": "-160.0", "ZT": "1.57", "formula": "Ti1Ni1Sn1", "comment": "", "synthesis": "arc-melted, vacuum", "form": "polycrystalline", "temperature": "1000", "author": "Muta 2009", "Structure": "ICSD #174568, 300K", "marker": "{'radius': 4.7045855896, 'lineColor': 'rgba(115,44,123,.8)', 'fillColor': 'rgba(115,44,123,0)'}", "Thermal conductivity (W/mK)": "6.442", "Average atomic mass (g/mol)": "75.09", "Scarcity (wt fraction/abundance)": "236400.0", "HHI (production)": "1861.0", "HHI (reserves)": "1579.0", "Unit cell volume (\u212b\u00b3)": "208.21", "Average atomic volume (\u212b\u00b3)": "17.351", "Atoms per unit cell": "12.0", "Electrical conductivity (\u03a9\u207b\u00b9 cm\u207b\u00b9)": "615.0", "Power Factor (W/(K\u00b2m))": "0.00157", "S\u00b2 (\u03bcV/K)\u00b2": "25500.0", "Electronic fraction of thermal conductivity (\u03f0\u2091/\u03f0)": "0.233"}, {"doi": "10.1016/j.jallcom.2008.02.041", "Electrical resistivity (\u03a9cm)": "0.00114", "Seebeck coefficient (\u03bcCV/K)": "-173.0", "ZT": "2.61", "formula": "Ti0.99Nb0.01Ni1Sn1", "comment": "", "synthesis": "arc-melted, vacuum", "form": "polycrystalline", "temperature": "1000", "author": "Muta 2009", "Structure": "ICSD #174568, 300K", "marker": "{'radius': 7.823221638, 'lineColor': 'rgba(115,44,123,.8)', 'fillColor': 'rgba(115,44,123,0)'}", "Thermal conductivity (W/mK)": "6.292", "Average atomic mass (g/mol)": "75.24", "Scarcity (wt fraction/abundance)": "236100.0", "HHI (production)": "1890.0", "HHI (reserves)": "1609.0", "Unit cell volume (\u212b\u00b3)": "208.21", "Average atomic volume (\u212b\u00b3)": "17.351", "Atoms per unit cell": "12.0", "Electrical conductivity (\u03a9\u207b\u00b9 cm\u207b\u00b9)": "875.0", "Power Factor (W/(K\u00b2m))": "0.00261", "S\u00b2 (\u03bcV/K)\u00b2": "29800.0", "Electronic fraction of thermal conductivity (\u03f0\u2091/\u03f0)": "0.339"}, {"doi": "10.1016/j.jallcom.2008.02.041", "Electrical resistivity (\u03a9cm)": "0.00096", "Seebeck coefficient (\u03bcCV/K)": "-174.0", "ZT": "3.16", "formula": "Ti0.98Nb0.02Ni1Sn1", "comment": "", "synthesis": "arc-melted, vacuum", "form": "polycrystalline", "temperature": "1000", "author": "Muta 2009", "Structure": "ICSD #174568, 300K", "marker": "{'radius': 9.4915946439, 'lineColor': 'rgba(115,44,123,.8)', 'fillColor': 'rgba(115,44,123,0)'}", "Thermal conductivity (W/mK)": "5.975", "Average atomic mass (g/mol)": "75.39", "Scarcity (wt fraction/abundance)": "235900.0", "HHI (production)": "1918.0", "HHI (reserves)": "1638.0", "Unit cell volume (\u212b\u00b3)": "208.21", "Average atomic volume (\u212b\u00b3)": "17.351", "Atoms per unit cell": "12.0", "Electrical conductivity (\u03a9\u207b\u00b9 cm\u207b\u00b9)": "1040.0", "Power Factor (W/(K\u00b2m))": "0.00316", "S\u00b2 (\u03bcV/K)\u00b2": "30400.0", "Electronic fraction of thermal conductivity (\u03f0\u2091/\u03f0)": "0.425"}, {"doi": "10.1016/j.jallcom.2008.02.041", "Electrical resistivity (\u03a9cm)": "0.000726", "Seebeck coefficient (\u03bcCV/K)": "-143.0", "ZT": "2.8", "formula": "Ti0.95Nb0.05Ni1Sn1", "comment": "", "synthesis": "arc-melted, vacuum", "form": "polycrystalline", "temperature": "1000", "author": "Muta 2009", "Structure": "ICSD #174568, 300K", "marker": "{'radius': 8.3990367392, 'lineColor': 'rgba(115,44,123,.8)', 'fillColor': 'rgba(115,44,123,0)'}", "Thermal conductivity (W/mK)": "5.492", "Average atomic mass (g/mol)": "75.84", "Scarcity (wt fraction/abundance)": "235200.0", "HHI (production)": "2004.0", "HHI (reserves)": "1726.0", "Unit cell volume (\u212b\u00b3)": "208.21", "Average atomic volume (\u212b\u00b3)": "17.351", "Atoms per unit cell": "12.0", "Electrical conductivity (\u03a9\u207b\u00b9 cm\u207b\u00b9)": "1380.0", "Power Factor (W/(K\u00b2m))": "0.0028", "S\u00b2 (\u03bcV/K)\u00b2": "20300.0", "Electronic fraction of thermal conductivity (\u03f0\u2091/\u03f0)": "0.612"}, {"doi": "10.1016/j.jallcom.2008.02.041", "Electrical resistivity (\u03a9cm)": "0.00159", "Seebeck coefficient (\u03bcCV/K)": "-213.0", "ZT": "2.85", "formula": "Zr1Ni1Sn1", "comment": "", "synthesis": "arc-melted, vacuum", "form": "polycrystalline", "temperature": "1000", "author": "Muta 2009", "Structure": "ICSD #646828, 300K", "marker": "{'radius': 8.5561075263, 'lineColor': 'rgba(115,44,123,.8)', 'fillColor': 'rgba(115,44,123,0)'}", "Thermal conductivity (W/mK)": "6.642", "Average atomic mass (g/mol)": "89.54", "Scarcity (wt fraction/abundance)": "200100.0", "HHI (production)": "2519.0", "HHI (reserves)": "1929.0", "Unit cell volume (\u212b\u00b3)": "226.87", "Average atomic volume (\u212b\u00b3)": "18.906", "Atoms per unit cell": "12.0", "Electrical conductivity (\u03a9\u207b\u00b9 cm\u207b\u00b9)": "629.0", "Power Factor (W/(K\u00b2m))": "0.00285", "S\u00b2 (\u03bcV/K)\u00b2": "45300.0", "Electronic fraction of thermal conductivity (\u03f0\u2091/\u03f0)": "0.231"}, {"doi": "10.1016/j.jallcom.2008.02.041", "Electrical resistivity (\u03a9cm)": "0.00121", "Seebeck coefficient (\u03bcCV/K)": "-211.0", "ZT": "3.66", "formula": "Zr0.99Nb0.01Ni1Sn1", "comment": "", "synthesis": "arc-melted, vacuum", "form": "polycrystalline", "temperature": "1000", "author": "Muta 2009", "Structure": "ICSD #646828, 300K", "marker": "{'radius': 10.9747135091, 'lineColor': 'rgba(115,44,123,.8)', 'fillColor': 'rgba(115,44,123,0)'}", "Thermal conductivity (W/mK)": "6.062", "Average atomic mass (g/mol)": "89.55", "Scarcity (wt fraction/abundance)": "200200.0", "HHI (production)": "2537.0", "HHI (reserves)": "1950.0", "Unit cell volume (\u212b\u00b3)": "226.87", "Average atomic volume (\u212b\u00b3)": "18.906", "Atoms per unit cell": "12.0", "Electrical conductivity (\u03a9\u207b\u00b9 cm\u207b\u00b9)": "823.0", "Power Factor (W/(K\u00b2m))": "0.00366", "S\u00b2 (\u03bcV/K)\u00b2": "44400.0", "Electronic fraction of thermal conductivity (\u03f0\u2091/\u03f0)": "0.331"}, {"doi": "10.1016/j.jallcom.2008.02.041", "Electrical resistivity (\u03a9cm)": "0.000952", "Seebeck coefficient (\u03bcCV/K)": "-196.0", "ZT": "4.05", "formula": "Zr0.98Nb0.02Ni1Sn1", "comment": "", "synthesis": "arc-melted, vacuum", "form": "polycrystalline", "temperature": "1000", "author": "Muta 2009", "Structure": "ICSD #646828, 300K", "marker": "{'radius': 12.1351853416, 'lineColor': 'rgba(115,44,123,.8)', 'fillColor': 'rgba(115,44,123,0)'}", "Thermal conductivity (W/mK)": "6.208", "Average atomic mass (g/mol)": "89.55", "Scarcity (wt fraction/abundance)": "200400.0", "HHI (production)": "2554.0", "HHI (reserves)": "1972.0", "Unit cell volume (\u212b\u00b3)": "226.87", "Average atomic volume (\u212b\u00b3)": "18.906", "Atoms per unit cell": "12.0", "Electrical conductivity (\u03a9\u207b\u00b9 cm\u207b\u00b9)": "1050.0", "Power Factor (W/(K\u00b2m))": "0.00405", "S\u00b2 (\u03bcV/K)\u00b2":
