Repository: MasterAI-EAM/Darwin

# Darwin: A Tailored GPT for the Scientific Domain 🇦🇺
**Organization: [University of New South Wales（UNSW) AI4Science](https://www.masterai.com.au) & [GreenDynamics AI](https://www.greendynamics.com.au)**

Darwin is an open-source project dedicated to pretrain and fine-tune the LLaMA model on scientific literature and datasets. Specifically designed for the scientific domain with an emphasis on materials science, chemistry, and physics, Darwin integrates structured and unstructured scientific knowledge to enhance the efficacy of language models in scientific research.

File: dataset/Experimental thermoelectric properties 2013/MRL_all_raw_data.json (part 25 of 27)
"38500.0", "Electronic fraction of thermal conductivity (\u03f0\u2091/\u03f0)": "0.413"}, {"doi": "10.1016/j.jallcom.2008.02.041", "Electrical resistivity (\u03a9cm)": "0.000587", "Seebeck coefficient (\u03bcCV/K)": "-151.0", "ZT": "3.87", "formula": "Zr0.95Nb0.05Ni1Sn1", "comment": "", "synthesis": "arc-melted, vacuum", "form": "polycrystalline", "temperature": "1000", "author": "Muta 2009", "Structure": "ICSD #646828, 300K", "marker": "{'radius': 11.6172725131, 'lineColor': 'rgba(115,44,123,.8)', 'fillColor': 'rgba(115,44,123,0)'}", "Thermal conductivity (W/mK)": "6.242", "Average atomic mass (g/mol)": "89.57", "Scarcity (wt fraction/abundance)": "200900.0", "HHI (production)": "2608.0", "HHI (reserves)": "2036.0", "Unit cell volume (\u212b\u00b3)": "226.87", "Average atomic volume (\u212b\u00b3)": "18.906", "Atoms per unit cell": "12.0", "Electrical conductivity (\u03a9\u207b\u00b9 cm\u207b\u00b9)": "1700.0", "Power Factor (W/(K\u00b2m))": "0.00387", "S\u00b2 (\u03bcV/K)\u00b2": "22700.0", "Electronic fraction of thermal conductivity (\u03f0\u2091/\u03f0)": "0.667"}, {"doi": "10.1016/S0038-1098(02)00555-0", "Electrical resistivity (\u03a9cm)": "0.026", "Seebeck coefficient (\u03bcCV/K)": "119.0", "ZT": "0.05", "formula": "Ca3Co4O9", "comment": "", "synthesis": "sol-gel, air", "form": "polycrystalline", "temperature": "1000", "author": "Nan 2002", "Structure": "ICSD #160556, 300K", "marker": "{'radius': 0.9, 'lineColor': 'rgba(230,158,26,.8)', 'fillColor': 'rgba(230,158,26,0)'}", "Thermal conductivity (W/mK)": "", "Average atomic mass (g/mol)": "31.25", "Scarcity (wt fraction/abundance)": "17150.0", "HHI (production)": "2511.0", "HHI (reserves)": "1757.0", "Unit cell volume (\u212b\u00b3)": "147.11", "Average atomic volume (\u212b\u00b3)": "10.865", "Atoms per unit cell": "13.54", "Electrical conductivity (\u03a9\u207b\u00b9 cm\u207b\u00b9)": "38.4", "Power Factor (W/(K\u00b2m))": "5.4e-05", "S\u00b2 (\u03bcV/K)\u00b2": "14100.0", "Electronic fraction of thermal conductivity (\u03f0\u2091/\u03f0)": ""}, {"doi": "10.1016/S0038-1098(02)00555-0", "Electrical resistivity (\u03a9cm)": "0.019", "Seebeck coefficient (\u03bcCV/K)": "124.0", "ZT": "0.08", "formula": "La0.05Ca2.85Co3.8O8.55", "comment": "", "synthesis": "sol-gel, air", "form": "polycrystalline", "temperature": "1000", "author": "Nan 2002", "Structure": "ICSD #160556, 300K", "marker": "{'radius': 0.9, 'lineColor': 'rgba(230,158,26,.8)', 'fillColor': 'rgba(230,158,26,0)'}", "Thermal conductivity (W/mK)": "", "Average atomic mass (g/mol)": "31.6", "Scarcity (wt fraction/abundance)": "17300.0", "HHI (production)": "2612.0", "HHI (reserves)": "1776.0", "Unit cell volume (\u212b\u00b3)": "147.11", "Average atomic volume (\u212b\u00b3)": "10.865", "Atoms per unit cell": "13.54", "Electrical conductivity (\u03a9\u207b\u00b9 cm\u207b\u00b9)": "52.4", "Power Factor (W/(K\u00b2m))": "8.04e-05", "S\u00b2 (\u03bcV/K)\u00b2": "15400.0", "Electronic fraction of thermal conductivity (\u03f0\u2091/\u03f0)": ""}, {"doi": "10.1016/S0038-1098(02)00555-0", "Electrical resistivity (\u03a9cm)": "0.015", "Seebeck coefficient (\u03bcCV/K)": "127.0", "ZT": "0.11", "formula": "La0.3Ca2.7Co4O9", "comment": "", "synthesis": "sol-gel, air", "form": "polycrystalline", "temperature": "1000", "author": "Nan 2002", "Structure": "ICSD #160556, 300K", "marker": "{'radius': 0.3210610556, 'lineColor': 'rgba(230,158,26,.8)', 'fillColor': 'rgba(230,158,26,0)'}", "Thermal conductivity (W/mK)": "", "Average atomic mass (g/mol)": "33.1", "Scarcity (wt fraction/abundance)": "18350.0", "HHI (production)": "3029.0", "HHI (reserves)": "1870.0", "Unit cell volume (\u212b\u00b3)": "147.11", "Average atomic volume (\u212b\u00b3)": "10.865", "Atoms per unit cell": "13.54", "Electrical conductivity (\u03a9\u207b\u00b9 cm\u207b\u00b9)": "66.5", "Power Factor (W/(K\u00b2m))": "0.000107", "S\u00b2 (\u03bcV/K)\u00b2": "16100.0", "Electronic fraction of thermal conductivity (\u03f0\u2091/\u03f0)": ""}, {"doi": "10.1016/S0038-1098(02)00555-0", "Electrical resistivity (\u03a9cm)": "0.018", "Seebeck coefficient (\u03bcCV/K)": "132.0", "ZT": "0.1", "formula": "La0.45Ca2.55Co4O9", "comment": "", "synthesis": "sol-gel, air", "form": "polycrystalline", "temperature": "1000", "author": "Nan 2002", "Structure": "ICSD #160556, 300K", "marker": "{'radius': 0.9, 'lineColor': 'rgba(230,158,26,.8)', 'fillColor': 'rgba(230,158,26,0)'}", "Thermal conductivity (W/mK)": "", "Average atomic mass (g/mol)": "34.03", "Scarcity (wt fraction/abundance)": "18900.0", "HHI (production)": "3266.0", "HHI (reserves)": "1923.0", "Unit cell volume (\u212b\u00b3)": "147.11", "Average atomic volume (\u212b\u00b3)": "10.865", "Atoms per unit cell": "13.54", "Electrical conductivity (\u03a9\u207b\u00b9 cm\u207b\u00b9)": "56.8", "Power Factor (W/(K\u00b2m))": "9.86e-05", "S\u00b2 (\u03bcV/K)\u00b2": "17300.0", "Electronic fraction of thermal conductivity (\u03f0\u2091/\u03f0)": ""}, {"doi": "10.1007/s11664-009-0975-0", "Electrical resistivity (\u03a9cm)": "0.000814", "Seebeck coefficient (\u03bcCV/K)": "70.0", "ZT": "0.6", "formula": "Cr1.3Mo6S8", "comment": "", "synthesis": "solid state reaction, vacuum", "form": "polycrystalline", "temperature": "1000", "author": "Ohta 2010", "Structure": "ICSD #40697, 300K", "marker": "{'radius': 1.8029739394, 'lineColor': 'rgba(2,102,7,.8)', 'fillColor': 'rgba(2,102,7,0)'}", "Thermal conductivity (W/mK)": "3.192", "Average atomic mass (g/mol)": "58.82", "Scarcity (wt fraction/abundance)": "557400.0", "HHI (production)": "1985.0", "HHI (reserves)": "3955.0", "Unit cell volume (\u212b\u00b3)": "269.41", "Average atomic volume (\u212b\u00b3)": "17.608", "Atoms per unit cell": "15.3", "Electrical conductivity (\u03a9\u207b\u00b9 cm\u207b\u00b9)": "1230.0", "Power Factor (W/(K\u00b2m))": "0.000601", "S\u00b2 (\u03bcV/K)\u00b2": "4890.0", "Electronic fraction of thermal conductivity (\u03f0\u2091/\u03f0)": "0.939"}, {"doi": "10.1007/s11664-009-0975-0", "Electrical resistivity (\u03a9cm)": "0.000962", "Seebeck coefficient (\u03bcCV/K)": "57.0", "ZT": "0.34", "formula": "Mn1.3Mo6S8", "comment": "", "synthesis": "solid state reaction, vacuum", "form": "polycrystalline", "temperature": "1000", "author": "Ohta 2010", "Structure": "ICSD #249898, 300K", "marker": "{'radius': 1.0303775522, 'lineColor': 'rgba(2,102,7,.8)', 'fillColor': 'rgba(2,102,7,0)'}", "Thermal conductivity (W/mK)": "2.882", "Average atomic mass (g/mol)": "59.07", "Scarcity (wt fraction/abundance)": "554800.0", "HHI (production)": "1871.0", "HHI (reserves)": "3777.0", "Unit cell volume (\u212b\u00b3)": "816.76", "Average atomic volume (\u212b\u00b3)": "18.15", "Atoms per unit cell": "45.0", "Electrical conductivity (\u03a9\u207b\u00b9 cm\u207b\u00b9)": "1040.0", "Power Factor (W/(K\u00b2m))": "0.000343", "S\u00b2 (\u03bcV/K)\u00b2": "3300.0", "Electronic fraction of thermal conductivity (\u03f0\u2091/\u03f0)": "0.88"}, {"doi": "10.1007/s11664-009-0975-0", "Electrical resistivity (\u03a9cm)": "0.000826", "Seebeck coefficient (\u03bcCV/K)": "54.0", "ZT": "0.35", "formula": "Fe1.3Mo6S8", "comment": "", "synthesis": "solid state reaction, vacuum", "form": "polycrystalline", "temperature": "1000", "author": "Ohta 2010", "Structure": "ICSD #632653, 300K", "marker": "{'radius': 1.0561573095, 'lineColor': 'rgba(2,102,7,.8)', 'fillColor': 'rgba(2,102,7,0)'}", "Thermal conductivity (W/mK)": "3.416", "Average atomic mass (g/mol)": "59.14", "Scarcity (wt fraction/abundance)": "554000.0", "HHI (production)": "1937.0", "HHI (reserves)": "3740.0", "Unit cell volume (\u212b\u00b3)": "807.22", "Average atomic volume (\u212b\u00b3)": "17.938", "Atoms per unit cell": "45.0", "Electrical conductivity (\u03a9\u207b\u00b9 cm\u207b\u00b9)": "1210.0", "Power Factor (W/(K\u00b2m))": "0.000352", "S\u00b2 (\u03bcV/K)\u00b2": "2910.0", "Electronic fraction of thermal conductivity (\u03f0\u2091/\u03f0)": "0.865"}, {"doi": "10.1007/s11664-009-0975-0", "Electrical resistivity (\u03a9cm)": "0.000468", "Seebeck coefficient (\u03bcCV/K)": "33.0", "ZT": "0.24", "formula": "Ni2.0Mo6S8", "comment": "", "synthesis": "solid state reaction, vacuum", "form": "polycrystalline", "temperature": "1000", "author": "Ohta 2010", "Structure": "ICSD #602930, 300K", "marker": "{'radius': 0.707217847, 'lineColor': 'rgba(2,102,7,.8)', 'fillColor': 'rgba(2,102,7,0)'}", "Thermal conductivity (W/mK)": "5.975", "Average atomic mass (g/mol)": "59.35", "Scarcity (wt fraction/abundance)": "528800.0", "HHI (production)": "1782.0", "HHI (reserves)": "3642.0", "Unit cell volume (\u212b\u00b3)": "801.34", "Average atomic volume (\u212b\u00b3)": "16.695", "Atoms per unit cell": "48.0", "Electrical conductivity (\u03a9\u207b\u00b9 cm\u207b\u00b9)": "2140.0", "Power Factor (W/(K\u00b2m))": "0.000236", "S\u00b2 (\u03bcV/K)\u00b2": "1100.0", "Electronic fraction of thermal conductivity (\u03f0\u2091/\u03f0)": "0.872"}, {"doi": "10.1007/s11664-009-0975-0", "Electrical resistivity (\u03a9cm)": "0.00218", "Seebeck coefficient (\u03bcCV/K)": "133.0", "ZT": "0.81", "formula": "Cu4.0Mo6S8", "comment": "", "synthesis": "solid state reaction, vacuum", "form": "polycrystalline", "temperature": "1000", "author": "Ohta 2010", "Structure": "ICSD #602374, 300K", "marker": "{'radius': 2.435294497, 'lineColor': 'rgba(2,102,7,.8)', 'fillColor': 'rgba(2,102,7,0)'}", "Thermal conductivity (W/mK)": "2.039", "Average atomic mass (g/mol)": "60.36", "Scarcity (wt fraction/abundance)": "465000.0", "HHI (production)": "1820.0", "HHI (reserves)": "3380.0", "Unit cell volume (\u212b\u00b3)": "853.58", "Average atomic volume (\u212b\u00b3)": "15.807", "Atoms per unit cell": "54.0", "Electrical conductivity (\u03a9\u207b\u00b9 cm\u207b\u00b9)": "459.0", "Power Factor (W/(K\u00b2m))": "0.000812", "S\u00b2 (\u03bcV/K)\u00b2": "17700.0", "Electronic fraction of thermal conductivity (\u03f0\u2091/\u03f0)": "0.549"}, {"doi": "10.1006/jssc.1995.1384", "Electrical resistivity (\u03a9cm)": "0.00519", "Seebeck coefficient (\u03bcCV/K)": "-96.0", "ZT": "0.18", "formula": "Ca0.9Bi0.1Mn1O3", "comment": "", "synthesis": "solid state reaction, air", "form": "polycrystalline", "temperature": "1000", "author": "Ohtaki 1995", "Structure": "ICSD #98592, 300K", "marker": "{'radius': 0.5328640651, 'lineColor': 'rgba(179,16,12,.8)', 'fillColor': 'rgba(179,16,12,0)'}", "Thermal conductivity (W/mK)": "1.841", "Average atomic mass (g/mol)": "31.98", "Scarcity (wt fraction/abundance)": "7688000.0", "HHI (production)": "2260.0", "HHI (reserves)": "1887.0", "Unit cell volume (\u212b\u00b3)": "213.57", "Average atomic volume (\u212b\u00b3)": "10.678", "Atoms per unit cell": "20.0", "Electrical conductivity (\u03a9\u207b\u00b9 cm\u207b\u00b9)": "193.0", "Power Factor (W/(K\u00b2m))": "0.000178", "S\u00b2 (\u03bcV/K)\u00b2": "9220.0", "Electronic fraction of thermal conductivity (\u03f0\u2091/\u03f0)": "0.255"}, {"doi": "10.1006/jssc.1995.1384", "Electrical resistivity (\u03a9cm)": "0.00789", "Seebeck coefficient (\u03bcCV/K)": "-80.0", "ZT": "0.08", "formula": "Ca0.9Ce0.1Mn1O3", "comment": "", "synthesis": "solid state reaction, air", "form": "polycrystalline", "temperature": "1000", "author": "Ohtaki 1995", "Structure": "ICSD #246406, 293K", "marker": "{'radius': 0.9, 'lineColor': 'rgba(179,16,12,.8)', 'fillColor': 'rgba(179,16,12,0)'}", "Thermal conductivity (W/mK)": "", "Average atomic mass (g/mol)": "30.6", "Scarcity (wt fraction/abundance)": "1819.0", "HHI (production)": "2506.0", "HHI (reserves)": "1440.0", "Unit cell volume (\u212b\u00b3)": "215.14", "Average atomic volume (\u212b\u00b3)": "10.757", "Atoms per unit cell": "20.0", "Electrical conductivity (\u03a9\u207b\u00b9 cm\u207b\u00b9)": "127.0", "Power Factor (W/(K\u00b2m))": "8.21e-05", "S\u00b2 (\u03bcV/K)\u00b2": "6480.0", "Electronic fraction of thermal conductivity (\u03f0\u2091/\u03f0)": ""}, {"doi": "10.1006/jssc.1995.1384", "Electrical resistivity (\u03a9cm)": "0.018", "Seebeck coefficient (\u03bcCV/K)": "-108.0", "ZT": "0.07", "formula": "Ca0.9Y0.1Mn1O3", "comment": "", "synthesis": "solid state reaction, air", "form": "polycrystalline", "temperature": "1000", "author": "Ohtaki 1995", "Structure": "ICSD #246406, 293K", "marker": "{'radius': 0.9, 'lineColor': 'rgba(179,16,12,.8)', 'fillColor': 'rgba(179,16,12,0)'}", "Thermal conductivity (W/mK)": "", "Average atomic mass (g/mol)": "29.58", "Scarcity (wt fraction/abundance)": "2323.0", "HHI (production)": "2287.0", "HHI (reserves)": "1352.0", "Unit cell volume (\u212b\u00b3)": "215.14", "Average atomic volume (\u212b\u00b3)": "10.757", "Atoms per unit cell": "20.0", "Electrical conductivity (\u03a9\u207b\u00b9 cm\u207b\u00b9)": "56.8", "Power Factor (W/(K\u00b2m))": "6.57e-05", "S\u00b2 (\u03bcV/K)\u00b2": "11600.0", "Electronic fraction of thermal conductivity (\u03f0\u2091/\u03f0)": ""}, {"doi": "10.1006/jssc.1995.1384", "Electrical resistivity (\u03a9cm)": "0.00783", "Seebeck coefficient (\u03bcCV/K)": "-123.0", "ZT": "0.19", "formula": "Ca0.9Sm0.1Mn1O3", "comment": "", "synthesis": "solid state reaction, air", "form": "polycrystalline", "temperature": "1000", "author": "Ohtaki 1995", "Structure": "ICSD #164748, 293K", "marker": "{'radius': 0.5765629446, 'lineColor': 'rgba(179,16,12,.8)', 'fillColor': 'rgba(179,16,12,0)'}", "Thermal conductivity (W/mK)": "", "Average atomic mass (g/mol)": "30.81", "Scarcity (wt fraction/abundance)": "15330.0", "HHI (production)": "2553.0", "HHI (reserves)": "1451.0", "Unit cell volume (\u212b\u00b3)": "210.39", "Average atomic volume (\u212b\u00b3)": "10.519", "Atoms per unit cell": "20.0", "Electrical conductivity (\u03a9\u207b\u00b9 cm\u207b\u00b9)": "128.0", "Power Factor (W/(K\u00b2m))": "0.000192", "S\u00b2 (\u03bcV/K)\u00b2": "15100.0", "Electronic fraction of thermal conductivity (\u03f0\u2091/\u03f0)": ""}, {"doi": "10.1006/jssc.1995.1384", "Electrical resistivity (\u03a9cm)": "0.064", "Seebeck coefficient (\u03bcCV/K)": "-70.0", "ZT": "0.00765", "formula": "Ca0.9Sb0.1Mn1O3", "comment": "", "synthesis": "solid state reaction, air", "form": "polycrystalline", "temperature": "1000", "author": "Ohtaki 1995", "Structure": "ICSD #164748, 293K", "marker": "{'radius': 0.9, 'lineColor': 'rgba(179,16,12,.8)', 'fillColor': 'rgba(179,16,12,0)'}", "Thermal conductivity (W/mK)": "", "Average atomic mass (g/mol)": "30.24", "Scarcity (wt fraction/abundance)": "403100.0", "HHI (production)": "2295.0", "HHI (reserves)": "1442.0", "Unit cell volume (\u212b\u00b3)": "210.39", "Average atomic volume (\u212b\u00b3)": "10.519", "Atoms per unit cell": "20.0", "Electrical conductivity (\u03a9\u207b\u00b9 cm\u207b\u00b9)": "15.6", "Power Factor (W/(K\u00b2m))": "7.65e-06", "S\u00b2 (\u03bcV/K)\u00b2": "4920.0", "Electronic fraction of thermal conductivity (\u03f0\u2091/\u03f0)": ""}, {"doi": "10.1006/jssc.1995.1384", "Electrical resistivity (\u03a9cm)": "0.01", "Seebeck coefficient (\u03bcCV/K)": "-88.0", "ZT": "0.08", "formula": "Ca0.9La0.1Mn1O3", "comment": "", "synthesis": "solid state reaction, air", "form": "polycrystalline", "temperature": "1000", "author": "Ohtaki 1995", "Structure": "ICSD #164745, 293K", "marker": "{'radius': 0.9, 'lineColor': 'rgba(179,16,12,.8)', 'fillColor': 'rgba(179,16,12,0)'}", "Thermal conductivity (W/mK)": "", "Average atomic mass (g/mol)": "30.58", "Scarcity (wt fraction/abundance)": "2861.0", "HHI (production)": "2501.0", "HHI (reserves)": "1438.0", "Unit cell volume (\u212b\u00b3)": "212.03", "Average atomic volume (\u212b\u00b3)": "10.602", "Atoms per unit cell": "20.0", "Electrical conductivity (\u03a9\u207b\u00b9 cm\u207b\u00b9)": "97.2", "Power Factor (W/(K\u00b2m))": "7.6e-05", "S\u00b2 (\u03bcV/K)\u00b2": "7820.0", "Electronic fraction of thermal conductivity (\u03f0\u2091/\u03f0)": ""}, {"doi": "10.1006/jssc.1995.1384", "Electrical resistivity (\u03a9cm)": "0.047", "Seebeck coefficient (\u03bcCV/K)": "-115.0", "ZT": "0.03", "formula": "Ca0.9Pb0.1Mn1O3", "comment": "", "synthesis": "solid state reaction, air", "form": "polycrystalline", "temperature": "1000", "author": "Ohtaki 1995", "Structure": "ICSD #164745, 293K", "marker": "{'radius': 0.9, 'lineColor': 'rgba(179,16,12,.8)', 'fillColor': 'rgba(179,16,12,0)'}", "Thermal conductivity (W/mK)": "", "Average atomic mass (g/mol)": "31.95", "Scarcity (wt fraction/abundance)": "11170.0", "HHI (production)": "1922.0", "HHI (reserves)": "1336.0", "Unit cell volume (\u212b\u00b3)": "212.03", "Average atomic volume (\u212b\u00b3)": "10.602", "Atoms per unit cell": "20.0", "Electrical conductivity (\u03a9\u207b\u00b9 cm\u207b\u00b9)": "21.4", "Power Factor (W/(K\u00b2m))": "2.81e-05", "S\u00b2 (\u03bcV/K)\u00b2": "13200.0", "Electronic fraction of thermal conductivity (\u03f0\u2091/\u03f0)": ""}, {"doi": "10.1006/jssc.1995.1384", "Electrical resistivity (\u03a9cm)": "0.173", "Seebeck coefficient (\u03bcCV/K)": "-235.0", "ZT": "0.03", "formula": "Ca0.9In0.1Mn1O3", "comment": "", "synthesis": "solid state reaction, air", "form": "polycrystalline", "temperature": "1000", "author": "Ohtaki 1995", "Structure": "ICSD #164745, 293K", "marker": "{'radius': 0.9, 'lineColor': 'rgba(179,16,12,.8)', 'fillColor': 'rgba(179,16,12,0)'}", "Thermal conductivity (W/mK)": "", "Average atomic mass (g/mol)": "30.1", "Scarcity (wt fraction/abundance)": "372600.0", "HHI (production)": "1921.0", "HHI (reserves)": "1325.0", "Unit cell volume (\u212b\u00b3)": "212.03", "Average atomic volume (\u212b\u00b3)": "10.602", "Atoms per unit cell": "20.0", "Electrical conductivity (\u03a9\u207b\u00b9 cm\u207b\u00b9)": "5.766", "Power Factor (W/(K\u00b2m))": "3.18e-05", "S\u00b2 (\u03bcV/K)\u00b2": "55100.0", "Electronic fraction of thermal conductivity (\u03f0\u2091/\u03f0)": ""}, {"doi": "10.1006/jssc.1995.1384", "Electrical resistivity (\u03a9cm)": "0.479", "Seebeck coefficient (\u03bcCV/K)": "-145.0", "ZT": "0.00442", "formula": "Ca0.9Sn0.1Mn1O3", "comment": "", "synthesis": "solid state reaction, air", "form": "polycrystalline", "temperature": "1000", "author": "Ohtaki 1995", "Structure": "ICSD #164745, 293K", "marker": "{'radius': 0.9, 'lineColor': 'rgba(179,16,12,.8)', 'fillColor': 'rgba(179,16,12,0)'}", "Thermal conductivity (W/mK)": "", "Average atomic mass (g/mol)": "30.18", "Scarcity (wt fraction/abundance)": "35350.0", "HHI (production)": "1866.0", "HHI (reserves)": "1298.0", "Unit cell volume (\u212b\u00b3)": "212.03", "Average atomic volume (\u212b\u00b3)": "10.602", "Atoms per unit cell": "20.0", "Electrical conductivity (\u03a9\u207b\u00b9 cm\u207b\u00b9)": "2.089", "Power Factor (W/(K\u00b2m))": "4.42e-06", "S\u00b2 (\u03bcV/K)\u00b2": "21200.0", "Electronic fraction of thermal conductivity (\u03f0\u2091/\u03f0)": ""}, {"doi": "10.1006/jssc.1995.1384", "Electrical resistivity (\u03a9cm)": "0.087", "Seebeck coefficient (\u03bcCV/K)": "-193.0", "ZT": "0.04", "formula": "Ca1Mn1O3", "comment": "", "synthesis": "solid state reaction, air", "form": "polycrystalline", "temperature": "1000", "author": "Ohtaki 1995", "Structure": "ICSD #35218, 300K", "marker": "{'radius': 0.9, 'lineColor': 'rgba(179,16,12,.8)', 'fillColor': 'rgba(179,16,12,0)'}", "Thermal conductivity (W/mK)": "3.445", "Average atomic mass (g/mol)": "28.6", "Scarcity (wt fraction/abundance)": "398.0", "HHI (production)": "1861.0", "HHI (reserves)": "1276.0", "Unit cell volume (\u212b\u00b3)": "206.97", "Average atomic volume (\u212b\u00b3)": "10.348", "Atoms per unit cell": "20.0", "Electrical conductivity (\u03a9\u207b\u00b9 cm\u207b\u00b9)": "11.4", "Power Factor (W/(K\u00b2m))": "4.25e-05", "S\u00b2 (\u03bcV/K)\u00b2": "37200.0", "Electronic fraction of thermal conductivity (\u03f0\u2091/\u03f0)": "0.0081"}, {"doi": "10.1109/ICT.2006.331288", "Electrical resistivity (\u03a9cm)": "1.664", "Seebeck coefficient (\u03bcCV/K)": "617.0", "ZT": "0.02", "formula": "Cu1Cr1O2", "comment": "*res data at 300K/400K extrapolated from 600K", "synthesis": "solid state reaction, air", "form": "polycrystalline", "temperature": "1000", "author": "Ono 2006", "Structure": "ICSD #157800, 300K", "marker": "{'radius': 0.9, 'lineColor': 'rgba(26,191,191,.8)', 'fillColor': 'rgba(26,191,191,0)'}", "Thermal conductivity (W/mK)": "3.708", "Average atomic mass (g/mol)": "36.88", "Scarcity (wt fraction/abundance)": "8516.0", "HHI (production)": "1881.0", "HHI (reserves)": "2193.0", "Unit cell volume (\u212b\u00b3)": "131.06", "Average atomic volume (\u212b\u00b3)": "10.922", "Atoms per unit cell": "12.0", "Electrical conductivity (\u03a9\u207b\u00b9 cm\u207b\u00b9)": "0.601", "Power Factor (W/(K\u00b2m))": "2.29e-05", "S\u00b2 (\u03bcV/K)\u00b2": "381000.0", "Electronic fraction of thermal conductivity (\u03f0\u2091/\u03f0)": "0.000395"}, {"doi": "10.1109/ICT.2006.331288", "Electrical resistivity (\u03a9cm)": "0.366", "Seebeck coefficient (\u03bcCV/K)": "446.0", "ZT": "0.05", "formula": "Cu1Cr0.99Mg0.01O2", "comment": "", "synthesis": "solid state reaction, air", "form": "polycrystalline", "temperature": "1000", "author": "Ono 2006", "Structure": "ICSD #157801, 300K", "marker": "{'radius': 0.9, 'lineColor': 'rgba(26,191,191,.8)', 'fillColor': 'rgba(26,191,191,0)'}", "Thermal conductivity (W/mK)": "4.948", "Average atomic mass (g/mol)": "36.82", "Scarcity (wt fraction/abundance)": "8514.0", "HHI (production)": "1882.0", "HHI (reserves)": "2184.0", "Unit cell volume (\u212b\u00b3)": "131.06", "Average atomic volume (\u212b\u00b3)": "10.922", "Atoms per unit cell": "12.0", "Electrical conductivity (\u03a9\u207b\u00b9 cm\u207b\u00b9)": "2.732", "Power Factor (W/(K\u00b2m))": "5.43e-05", "S\u00b2 (\u03bcV/K)\u00b2": "199000.0", "Electronic fraction of thermal conductivity (\u03f0\u2091/\u03f0)": "0.00135"}, {"doi": "10.1109/ICT.2006.331288", "Electrical resistivity (\u03a9cm)": "0.232", "Seebeck coefficient (\u03bcCV/K)": "404.0", "ZT": "0.07", "formula": "Cu1Cr0.98Mg0.02O2", "comment": "", "synthesis": "solid state reaction, air", "form": "polycrystalline", "temperature": "1000", "author": "Ono 2006", "Structure": "ICSD #157802, 300K", "marker": "{'radius': 0.9, 'lineColor': 'rgba(26,191,191,.8)', 'fillColor': 'rgba(26,191,191,0)'}", "Thermal conductivity (W/mK)": "4.833", "Average atomic mass (g/mol)": "36.75", "Scarcity (wt fraction/abundance)": "8512.0", "HHI (production)": "1883.0", "HHI (reserves)": "2174.0", "Unit cell volume (\u212b\u00b3)": "131.12", "Average atomic volume (\u212b\u00b3)": "10.927", "Atoms per unit cell": "12.0", "Electrical conductivity (\u03a9\u207b\u00b9 cm\u207b\u00b9)": "4.307", "Power Factor (W/(K\u00b2m))": "7.02e-05", "S\u00b2 (\u03bcV/K)\u00b2": "163000.0", "Electronic fraction of thermal conductivity (\u03f0\u2091/\u03f0)": "0.00217"}, {"doi": "10.1109/ICT.2006.331288", "Electrical resistivity (\u03a9cm)": "0.047", "Seebeck coefficient (\u03bcCV/K)": "325.0", "ZT": "0.22", "formula": "Cu1Cr0.97Mg0.03O2", "comment": "", "synthesis": "solid state reaction, air", "form": "polycrystalline", "temperature": "1000", "author": "Ono 2006", "Structure": "ICSD #157803, 300K", "marker": "{'radius': 0.6749576981, 'lineColor': 'rgba(26,191,191,.8)', 'fillColor': 'rgba(26,191,191,0)'}", "Thermal conductivity (W/mK)": "4.776", "Average atomic mass (g/mol)": "36.68", "Scarcity (wt fraction/abundance)": "8511.0", "HHI (production)": "1885.0", "HHI (reserves)": "2165.0", "Unit cell volume (\u212b\u00b3)": "131.14", "Average atomic volume (\u212b\u00b3)": "10.928", "Atoms per unit cell": "12.0", "Electrical conductivity (\u03a9\u207b\u00b9 cm\u207b\u00b9)": "21.3", "Power Factor (W/(K\u00b2m))": "0.000225", "S\u00b2 (\u03bcV/K)\u00b2": "106000.0", "Electronic fraction of thermal conductivity (\u03f0\u2091/\u03f0)": "0.011"}, {"doi": "10.1109/ICT.2006.331288", "Electrical resistivity (\u03a9cm)": "0.044", "Seebeck coefficient (\u03bcCV/K)": "304.0", "ZT": "0.21", "formula": "Cu1Cr0.96Mg0.04O2", "comment": "", "synthesis": "solid state reaction, air", "form": "polycrystalline", "temperature": "1000", "author": "Ono 2006", "Structure": "ICSD #157804, 300K", "marker": "{'radius': 0.6254273127, 'lineColor': 'rgba(26,191,191,.8)', 'fillColor': 'rgba(26,191,191,0)'}", "Thermal conductivity (W/mK)": "6.854", "Average atomic mass (g/mol)": "36.61", "Scarcity (wt fraction/abundance)": "8509.0", "HHI (production)": "1886.0", "HHI (reserves)": "2156.0", "Unit cell volume (\u212b\u00b3)": "131.2", "Average atomic volume (\u212b\u00b3)": "10.933", "Atoms per unit cell": "12.0", "Electrical conductivity (\u03a9\u207b\u00b9 cm\u207b\u00b9)": "22.6", "Power Factor (W/(K\u00b2m))": "0.000208", "S\u00b2 (\u03bcV/K)\u00b2": "92300.0", "Electronic fraction of thermal conductivity (\u03f0\u2091/\u03f0)": "0.00804"}, {"doi": "10.1109/ICT.2006.331288", "Electrical resistivity (\u03a9cm)": "0.041", "Seebeck coefficient (\u03bcCV/K)": "325.0", "ZT": "0.26", "formula": "Cu1Cr0.95Mg0.05O2", "comment": "", "synthesis": "solid state reaction, air", "form": "polycrystalline", "temperature": "1000", "author": "Ono 2006", "Structure": "ICSD #157805, 300K", "marker": "{'radius': 0.778497513, 'lineColor': 'rgba(26,191,191,.8)', 'fillColor': 'rgba(26,191,191,0)'}", "Thermal conductivity (W/mK)": "6.988", "Average atomic mass (g/mol)": "36.54", "Scarcity (wt fraction/abundance)": "8507.0", "HHI (production)": "1887.0", "HHI (reserves)": "2146.0", "Unit cell volume (\u212b\u00b3)": "131.16", "Average atomic volume (\u212b\u00b3)": "10.93", "Atoms per unit cell": "12.0", "Electrical conductivity (\u03a9\u207b\u00b9 cm\u207b\u00b9)": "24.5", "Power Factor (W/(K\u00b2m))": "0.000259", "S\u00b2 (\u03bcV/K)\u00b2": "106000.0", "Electronic fraction of thermal conductivity (\u03f0\u2091/\u03f0)": "0.00856"}, {"doi": "10.1143/JJAP.40.4644", "Electrical resistivity (\u03a9cm)": "0.0006", "Seebeck coefficient (\u03bcCV/K)": "200.0", "ZT": "6.67", "formula": "Na1Co2O4", "comment": "*values at 800 K", "synthesis": "flux (NaCl), air", "form": "single crystal", "temperature": "1000", "author": "Fujita 2001", "Structure": "ICSD #21001, 300K", "marker": "{'radius': 20, 'lineColor': 'rgba(230,158,26,.8)', 'fillColor': 'rgba(230,158,26,0)'}", "Thermal conductivity (W/mK)": "4.764", "Average atomic mass (g/mol)": "29.26", "Scarcity (wt fraction/abundance)": "20930.0", "HHI (production)": "2036.0", "HHI (reserves)": "1740.0", "Unit cell volume (\u212b\u00b3)": "75.67", "Average atomic volume (\u212b\u00b3)": "10.81", "Atoms per unit cell": "7.0", "Electrical conductivity (\u03a9\u207b\u00b9 cm\u207b\u00b9)": "1670.0", "Power Factor (W/(K\u00b2m))": "0.00667", "S\u00b2 (\u03bcV/K)\u00b2": "40000.0", "Electronic fraction of thermal conductivity (\u03f0\u2091/\u03f0)": "0.854"}, {"doi": "10.1143/JJAP.40.4644", "Electrical resistivity (\u03a9cm)": "0.004", "Seebeck coefficient (\u03bcCV/K)": "175.0", "ZT": "0.77", "formula": "Na1Co2O4", "comment": "*values at 800 K", "synthesis": "solid state reaction, air", "form": "polycrystalline", "temperature": "1000", "author": "Fujita 2001", "Structure": "ICSD #21001, 300K", "marker": "{'radius': 2.296875, 'lineColor': 'rgba(230,158,26,.8)', 'fillColor': 'rgba(230,158,26,0)'}", "Thermal conductivity (W/mK)": "2.224", "Average atomic mass (g/mol)": "29.26", "Scarcity (wt fraction/abundance)": "20930.0", "HHI (production)": "2036.0", "HHI (reserves)": "1740.0", "Unit cell volume (\u212b\u00b3)": "75.67", "Average atomic volume (\u212b\u00b3)": "10.81", "Atoms per unit cell": "7.0", "Electrical conductivity (\u03a9\u207b\u00b9 cm\u207b\u00b9)": "250.0", "Power Factor (W/(K\u00b2m))": "0.000766", "S\u00b2 (\u03bcV/K)\u00b2": "30600.0", "Electronic fraction of thermal conductivity (\u03f0\u2091/\u03f0)": "0.274"}, {"doi": "10.1016/j.jeurceramsoc.2006.04.012", "Electrical resistivity (\u03a9cm)": "0.061", "Seebeck coefficient (\u03bcCV/K)": "-191.0", "ZT": "0.06", "formula": "Zn1O1", "comment": "", "synthesis": "solid state reaction, air", "form": "polycrystalline", "temperature": "1000", "author": "Park 2007", "Structure": "ICSD #26170, 295K", "marker": "{'radius': 0.9, 'lineColor': 'rgba(3,63,140,.8)', 'fillColor': 'rgba(3,63,140,0)'}", "Thermal conductivity (W/mK)": "", "Average atomic mass (g/mol)": "40.69", "Scarcity (wt fraction/abundance)": "10780.0", "HHI (production)": "1363.0", "HHI (reserves)": "1621.0", "Unit cell volume (\u212b\u00b3)": "47.62", "Average atomic volume (\u212b\u00b3)": "11.905", "Atoms per unit cell": "4.0", "Electrical conductivity (\u03a9\u207b\u00b9 cm\u207b\u00b9)": "16.5", "Power Factor (W/(K\u00b2m))": "6.02e-05", "S\u00b2 (\u03bcV/K)\u00b2": "36500.0", "Electronic fraction of thermal conductivity (\u03f0\u2091/\u03f0)": ""}, {"doi": "10.1016/j.jeurceramsoc.2006.04.012", "Electrical resistivity (\u03a9cm)": "0.025", "Seebeck coefficient (\u03bcCV/K)": "-182.0", "ZT": "0.13", "formula": "Zn0.98Al0.02O1", "comment": "", "synthesis": "solid state reaction, air", "form": "polycrystalline", "temperature": "1000", "author": "Park 2007", "Structure": "ICSD #26170, 295K", "marker": "{'radius': 0.39099939, 'lineColor': 'rgba(3,63,140,.8)', 'fillColor': 'rgba(3,63,140,0)'}", "Thermal conductivity (W/mK)": "", "Average atomic mass (g/mol)": "40.31", "Scarcity (wt fraction/abundance)": "10670.0", "HHI (production)": "1361.0", "HHI (reserves)": "1612.0", "Unit cell volume (\u212b\u00b3)": "47.62", "Average atomic volume (\u212b\u00b3)": "11.905", "Atoms per unit cell": "4.0", "Electrical conductivity (\u03a9\u207b\u00b9 cm\u207b\u00b9)": "39.3", "Power Factor (W/(K\u00b2m))": "0.00013", "S\u00b2 (\u03bcV/K)\u00b2": "33100.0", "Electronic fraction of thermal conductivity (\u03f0\u2091/\u03f0)": ""}, {"doi": "10.1016/j.jeurceramsoc.2006.04.012", "Electrical resistivity (\u03a9cm)": "0.019", "Seebeck coefficient (\u03bcCV/K)": "-174.0", "ZT": "0.16", "formula": "Zn0.97Al0.03O1", "comment": "", "synthesis": "solid state reaction, air", "form": "polycrystalline", "temperature": "1000", "author": "Park 2007", "Structure": "ICSD #26170, 295K", "marker": "{'radius': 0.4663226144, 'lineColor': 'rgba(3,63,140,.8)', 'fillColor': 'rgba(3,63,140,0)'}", "Thermal conductivity (W/mK)": "", "Average atomic mass (g/mol)": "40.11", "Scarcity (wt fraction/abundance)": "10610.0", "HHI (production)": "1360.0", "HHI (reserves)": "1608.0", "Unit cell volume (\u212b\u00b3)": "47.62", "Average atomic volume (\u212b\u00b3)": "11.905", "Atoms per unit cell": "4.0", "Electrical conductivity (\u03a9\u207b\u00b9 cm\u207b\u00b9)": "51.6", "Power Factor (W/(K\u00b2m))": "0.000155", "S\u00b2 (\u03bcV/K)\u00b2": "30100.0", "Electronic fraction of thermal conductivity (\u03f0\u2091/\u03f0)": ""}, {"doi": "10.1016/j.jeurceramsoc.2006.04.012", "Electrical resistivity (\u03a9cm)": "0.018", "Seebeck coefficient (\u03bcCV/K)": "-164.0", "ZT": "0.15", "formula": "Zn0.95Al0.05O1", "comment": "", "synthesis": "solid state reaction, air", "form": "polycrystalline", "temperature": "1000", "author": "Park 2007", "Structure": "ICSD #26170, 295K", "marker": "{'radius': 0.4428537821, 'lineColor': 'rgba(3,63,140,.8)', 'fillColor': 'rgba(3,63,140,0)'}", "Thermal conductivity (W/mK)": "", "Average atomic mass (g/mol)": "39.73", "Scarcity (wt fraction/abundance)": "10490.0", "HHI (production)": "1358.0", "HHI (reserves)": "1599.0", "Unit cell volume (\u212b\u00b3)": "47.62", "Average atomic volume (\u212b\u00b3)": "11.905", "Atoms per unit cell": "4.0", "Electrical conductivity (\u03a9\u207b\u00b9 cm\u207b\u00b9)": "54.6", "Power Factor (W/(K\u00b2m))": "0.000148", "S\u00b2 (\u03bcV/K)\u00b2": "27000.0", "Electronic fraction of thermal conductivity (\u03f0\u2091/\u03f0)": ""}, {"doi": "10.1016/j.jeurceramsoc.2006.04.012", "Electrical resistivity (\u03a9cm)": "0.017", "Seebeck coefficient (\u03bcCV/K)": "-217.0", "ZT": "0.27", "formula": "Zn0.97Al0.025Ti0.005O1", "comment": "", "synthesis": "solid state reaction, air", "form": "polycrystalline", "temperature": "1000", "author": "Park 2007", "Structure": "ICSD #26170, 295K", "marker": "{'radius': 0.8140540693, 'lineColor': 'rgba(3,63,140,.8)', 'fillColor': 'rgba(3,63,140,0)'}", "Thermal conductivity (W/mK)": "", "Average atomic mass (g/mol)": "40.17", "Scarcity (wt fraction/abundance)": "10600.0", "HHI (production)": "1359.0", "HHI (reserves)": "1609.0", "Unit cell volume (\u212b\u00b3)": "47.62", "Average atomic volume (\u212b\u00b3)": "11.905", "Atoms per unit cell": "4.0", "Electrical conductivity (\u03a9\u207b\u00b9 cm\u207b\u00b9)": "57.5", "Power Factor (W/(K\u00b2m))": "0.000271", "S\u00b2 (\u03bcV/K)\u00b2": "47200.0", "Electronic fraction of thermal conductivity (\u03f0\u2091/\u03f0)": ""}, {"doi": "10.1016/j.jeurceramsoc.2006.04.012", "Electrical resistivity (\u03a9cm)": "0.016", "Seebeck coefficient (\u03bcCV/K)": "-212.0", "ZT": "0.28", "formula": "Zn0.97Al0.02Ti0.01O1", "comment": "", "synthesis": "solid state reaction, air", "form": "polycrystalline", "temperature": "1000", "author": "Park 2007", "Structure": "ICSD #26170, 295K", "marker": "{'radius': 0.8501238198, 'lineColor': 'rgba(3,63,140,.8)', 'fillColor': 'rgba(3,63,140,0)'}", "Thermal conductivity (W/mK)": "", "Average atomic mass (g/mol)": "40.22", "Scarcity (wt fraction/abundance)": "10580.0", "HHI (production)": "1358.0", "HHI (reserves)": "1609.0", "Unit cell volume (\u212b\u00b3)": "47.62", "Average atomic volume (\u212b\u00b3)": "11.905", "Atoms per unit cell": "4.0", "Electrical conductivity (\u03a9\u207b\u00b9 cm\u207b\u00b9)": "62.9", "Power Factor (W/(K\u00b2m))": "0.000283", "S\u00b2 (\u03bcV/K)\u00b2": "45100.0", "Electronic fraction of thermal conductivity (\u03f0\u2091/\u03f0)": ""}, {"doi": "10.1016/j.jeurceramsoc.2006.04.012", "Electrical resistivity (\u03a9cm)": "0.014", "Seebeck coefficient (\u03bcCV/K)": "-205.0", "ZT": "0.29", "formula": "Zn0.97Al0.015Ti0.015O1", "comment": "", "synthesis": "solid state reaction, air", "form": "polycrystalline", "temperature": "1000", "author": "Park 2007", "Structure": "ICSD #26170, 295K", "marker": "{'radius': 0.8747676298, 'lineColor': 'rgba(3,63,140,.8)', 'fillColor': 'rgba(3,63,140,0)'}", "Thermal conductivity (W/mK)": "", "Average atomic mass (g/mol)": "40.27", "Scarcity (wt fraction/abundance)": "10570.0", "HHI (production)": "1357.0", "HHI (reserves)": "1610.0", "Unit cell volume (\u212b\u00b3)": "47.62", "Average atomic volume (\u212b\u00b3)": "11.905", "Atoms per unit cell": "4.0", "Electrical conductivity (\u03a9\u207b\u00b9 cm\u207b\u00b9)": "69.2", "Power Factor (W/(K\u00b2m))": "0.000292", "S\u00b2 (\u03bcV/K)\u00b2": "42200.0", "Electronic fraction of thermal conductivity (\u03f0\u2091/\u03f0)": ""}, {"doi": "10.1016/j.jeurceramsoc.2006.04.012", "Electrical resistivity (\u03a9cm)": "0.013", "Seebeck coefficient (\u03bcCV/K)": "-195.0", "ZT": "0.29", "formula": "Zn0.97Al0.01Ti0.02O1", "comment": "", "synthesis": "solid state reaction, air", "form": "polycrystalline", "temperature": "1000", "author": "Park 2007", "Structure": "ICSD #26170, 295K", "marker": "{'radius': 0.8616186658, 'lineColor': 'rgba(3,63,140,.8)', 'fillColor': 'rgba(3,63,140,0)'}", "Thermal conductivity (W/mK)": "", "Average atomic mass (g/mol)": "40.32", "Scarcity (wt fraction/abundance)": "10560.0", "HHI (production)": "1356.0", "HHI (reserves)": "1611.0", "Unit cell volume (\u212b\u00b3)": "47.62", "Average atomic volume (\u212b\u00b3)": "11.905", "Atoms per unit cell": "4.0", "Electrical conductivity (\u03a9\u207b\u00b9 cm\u207b\u00b9)": "75.5", "Power Factor (W/(K\u00b2m))": "0.000287", "S\u00b2 (\u03bcV/K)\u00b2": "38100.0", "Electronic fraction of thermal conductivity (\u03f0\u2091/\u03f0)": ""}, {"doi": "http://www.jstor.org/stable/2889796", "Electrical resistivity (\u03a9cm)": "0.00174", "Seebeck coefficient (\u03bcCV/K)": "157.0", "ZT": "1.41", "formula": "Ce1Fe4Sb12", "comment": "", "synthesis": "melted, vacuum", "form": "polycrystalline", "temperature": "1000", "author": "Sales 1996", "Structure": "ICSD #621065, 300K", "marker": "{'radius': 4.2273166672, 'lineColor': 'rgba(153,153,153,.8)', 'fillColor': 'rgba(153,153,153,0)'}", "Thermal conductivity (W/mK)": "", "Average atomic mass (g/mol)": "107.33", "Scarcity (wt fraction/abundance)": "4005000.0", "HHI (production)": "7355.0", "HHI (reserves)": "3146.0", "Unit cell volume (\u212b\u00b3)": "762.3", "Average atomic volume (\u212b\u00b3)": "22.421", "Atoms per unit cell": "34.0", "Electrical conductivity (\u03a9\u207b\u00b9 cm\u207b\u00b9)": "574.0", "Power Factor (W/(K\u00b2m))": "0.00141", "S\u00b2 (\u03bcV/K)\u00b2": "24600.0", "Electronic fraction of thermal conductivity (\u03f0\u2091/\u03f0)": ""}, {"doi": "http://www.jstor.org/stable/2889796", "Electrical resistivity (\u03a9cm)": "0.0023", "Seebeck coefficient (\u03bcCV/K)": "176.0", "ZT": "1.35", "formula": "Ce1Fe3Co1Sb12", "comment": "", "synthesis": "melted, vacuum", "form": "polycrystalline", "temperature": "1000", "author": "Sales 1996", "Structure": "ICSD #96163, 300K", "marker": "{'radius': 4.0540286423, 'lineColor': 'rgba(153,153,153,.8)', 'fillColor': 'rgba(153,153,153,0)'}", "Thermal conductivity (W/mK)": "", "Average atomic mass (g/mol)": "107.51", "Scarcity (wt fraction/abundance)": "4000000.0", "HHI (production)": "7367.0", "HHI (reserves)": "3185.0", "Unit cell volume (\u212b\u00b3)": "756.81", "Average atomic volume (\u212b\u00b3)": "22.259", "Atoms per unit cell": "34.0", "Electrical conductivity (\u03a9\u207b\u00b9 cm\u207b\u00b9)": "434.0", "Power Factor (W/(K\u00b2m))": "0.00135", "S\u00b2 (\u03bcV/K)\u00b2": "31100.0", "Electronic fraction of thermal conductivity (\u03f0\u2091/\u03f0)": ""}, {"doi": "http://www.jstor.org/stable/2889796", "Electrical resistivity (\u03a9cm)": "0.00339", "Seebeck coefficient (\u03bcCV/K)": "190.0", "ZT": "1.06", "formula": "Ce1Fe2.5Co1.5Sb12", "comment": "", "synthesis": "melted, vacuum", "form": "polycrystalline", "temperature": "1000", "author": "Sales 1996", "Structure": "ICSD #96163, 300K", "marker": "{'radius': 3.1888705295, 'lineColor': 'rgba(153,153,153,.8)', 'fillColor': 'rgba(153,153,153,0)'}", "Thermal conductivity (W/mK)": "", "Average atomic mass (g/mol)": "107.6", "Scarcity (wt fraction/abundance)": "3997000.0", "HHI (production)": "7373.0", "HHI (reserves)": "3204.0", "Unit cell volume (\u212b\u00b3)": "756.81", "Average atomic volume (\u212b\u00b3)": "22.259", "Atoms per unit cell": "34.0", "Electrical conductivity (\u03a9\u207b\u00b9 cm\u207b\u00b9)": "295.0", "Power Factor (W/(K\u00b2m))": "0.00106", "S\u00b2 (\u03bcV/K)\u00b2": "36100.0", "Electronic fraction of thermal conductivity (\u03f0\u2091/\u03f0)": ""}, {"doi": "http://www.jstor.org/stable/2889796", "Electrical resistivity (\u03a9cm)": "0.00499", "Seebeck coefficient (\u03bcCV/K)": "118.0", "ZT": "0.28", "formula": "Ce1Fe2Co2Sb12", "comment": "", "synthesis": "melted, vacuum", "form": "polycrystalline", "temperature": "1000", "author": "Sales 1996", "Structure": "ICSD #96163, 300K", "marker": "{'radius': 0.833314218, 'lineColor': 'rgba(153,153,153,.8)', 'fillColor': 'rgba(153,153,153,0)'}", "Thermal conductivity (W/mK)": "", "Average atomic mass (g/mol)": "107.69", "Scarcity (wt fraction/abundance)": "3994000.0", "HHI (production)": "7379.0", "HHI (reserves)": "3223.0", "Unit cell volume (\u212b\u00b3)": "747.0", "Average atomic volume (\u212b\u00b3)": "21.971", "Atoms per unit cell": "34.0", "Electrical conductivity (\u03a9\u207b\u00b9 cm\u207b\u00b9)": "200.0", "Power Factor (W/(K\u00b2m))": "0.000278", "S\u00b2 (\u03bcV/K)\u00b2": "13900.0", "Electronic fraction of thermal conductivity (\u03f0\u2091/\u03f0)": ""}, {"doi": "http://www.jstor.org/stable/2889796", "Electrical resistivity (\u03a9cm)": "0.00448", "Seebeck coefficient (\u03bcCV/K)": "-138.0", "ZT": "0.42", "formula": "Ce1Fe1Co3Sb12", "comment": "", "synthesis": "melted, vacuum", "form": "polycrystalline", "temperature": "1000", "author": "Sales 1996", "Structure": "ICSD #96163, 300K", "marker": "{'radius': 1.2744357042, 'lineColor': 'rgba(153,153,153,.8)', 'fillColor': 'rgba(153,153,153,0)'}", "Thermal conductivity (W/mK)": "", "Average atomic mass (g/mol)": "107.88", "Scarcity (wt fraction/abundance)": "3988000.0", "HHI (production)": "7391.0", "HHI (reserves)": "3261.0", "Unit cell volume (\u212b\u00b3)": "747.0", "Average atomic volume
