Repository: MasterAI-EAM/Darwin

# Darwin: A Tailored GPT for the Scientific Domain 🇦🇺
**Organization: [University of New South Wales（UNSW) AI4Science](https://www.masterai.com.au) & [GreenDynamics AI](https://www.greendynamics.com.au)**

Darwin is an open-source project dedicated to pretrain and fine-tune the LLaMA model on scientific literature and datasets. Specifically designed for the scientific domain with an emphasis on materials science, chemistry, and physics, Darwin integrates structured and unstructured scientific knowledge to enhance the efficacy of language models in scientific research.

File: dataset/Experimental thermoelectric properties 2013/MRL_all_raw_data.json (part 26 of 27)
(\u212b\u00b3)": "21.971", "Atoms per unit cell": "34.0", "Electrical conductivity (\u03a9\u207b\u00b9 cm\u207b\u00b9)": "223.0", "Power Factor (W/(K\u00b2m))": "0.000425", "S\u00b2 (\u03bcV/K)\u00b2": "19000.0", "Electronic fraction of thermal conductivity (\u03f0\u2091/\u03f0)": ""}, {"doi": "http://www.jstor.org/stable/2889796", "Electrical resistivity (\u03a9cm)": "0.00397", "Seebeck coefficient (\u03bcCV/K)": "-90.0", "ZT": "0.2", "formula": "Ce1Fe1.5Co2.5Sb12", "comment": "Unit Cell =Co1.26 Fe2.74 La0.743 Sb12", "synthesis": "melted, vacuum", "form": "polycrystalline", "temperature": "1000", "author": "Sales 1996", "Structure": "ICSD #96163, 300K", "marker": "{'radius': 0.6101380995, 'lineColor': 'rgba(153,153,153,.8)', 'fillColor': 'rgba(153,153,153,0)'}", "Thermal conductivity (W/mK)": "", "Average atomic mass (g/mol)": "107.78", "Scarcity (wt fraction/abundance)": "3991000.0", "HHI (production)": "7385.0", "HHI (reserves)": "3242.0", "Unit cell volume (\u212b\u00b3)": "747.0", "Average atomic volume (\u212b\u00b3)": "21.971", "Atoms per unit cell": "34.0", "Electrical conductivity (\u03a9\u207b\u00b9 cm\u207b\u00b9)": "252.0", "Power Factor (W/(K\u00b2m))": "0.000203", "S\u00b2 (\u03bcV/K)\u00b2": "8080.0", "Electronic fraction of thermal conductivity (\u03f0\u2091/\u03f0)": ""}, {"doi": "http://orbit.dtu.dk/en/publications/improvement-of-niobium-doped-srtio3-by-nanostructuring(2b6f4b33-1a6f-4472-ac18-6996f91cd743).html", "Electrical resistivity (\u03a9cm)": "0.00563", "Seebeck coefficient (\u03bcCV/K)": "-163.0", "ZT": "0.47", "formula": "Sr1Ti0.8Nb0.2O3", "comment": "", "synthesis": "solid state reaction, air", "form": "polycrystalline", "temperature": "1000", "author": "Sonne 2010", "Structure": "ICSD #174464, 293K", "marker": "{'radius': 1.4187279289, 'lineColor': 'rgba(3,63,140,.8)', 'fillColor': 'rgba(3,63,140,0)'}", "Thermal conductivity (W/mK)": "2.555", "Average atomic mass (g/mol)": "38.5", "Scarcity (wt fraction/abundance)": "6498.0", "HHI (production)": "3072.0", "HHI (reserves)": "2648.0", "Unit cell volume (\u212b\u00b3)": "60.64", "Average atomic volume (\u212b\u00b3)": "12.128", "Atoms per unit cell": "5.0", "Electrical conductivity (\u03a9\u207b\u00b9 cm\u207b\u00b9)": "178.0", "Power Factor (W/(K\u00b2m))": "0.000473", "S\u00b2 (\u03bcV/K)\u00b2": "26600.0", "Electronic fraction of thermal conductivity (\u03f0\u2091/\u03f0)": "0.17"}, {"doi": "10.1007/978-3-540-88201-5_24", "Electrical resistivity (\u03a9cm)": "0.00833", "Seebeck coefficient (\u03bcCV/K)": "-192.0", "ZT": "0.44", "formula": "Sr1Dy0.08Ti0.92O3", "comment": "", "synthesis": "solid state reaction, air", "form": "polycrystalline", "temperature": "1000", "author": "Tinh 2009", "Structure": "ICSD #174464, 293K", "marker": "{'radius': 1.32158016, 'lineColor': 'rgba(26,191,191,.8)', 'fillColor': 'rgba(26,191,191,0)'}", "Thermal conductivity (W/mK)": "2.97", "Average atomic mass (g/mol)": "38.53", "Scarcity (wt fraction/abundance)": "13120.0", "HHI (production)": "2920.0", "HHI (reserves)": "2055.0", "Unit cell volume (\u212b\u00b3)": "60.64", "Average atomic volume (\u212b\u00b3)": "12.128", "Atoms per unit cell": "5.0", "Electrical conductivity (\u03a9\u207b\u00b9 cm\u207b\u00b9)": "120.0", "Power Factor (W/(K\u00b2m))": "0.000441", "S\u00b2 (\u03bcV/K)\u00b2": "36700.0", "Electronic fraction of thermal conductivity (\u03f0\u2091/\u03f0)": "0.099"}, {"doi": "10.1007/978-3-540-88201-5_24", "Electrical resistivity (\u03a9cm)": "0.00418", "Seebeck coefficient (\u03bcCV/K)": "-142.0", "ZT": "0.48", "formula": "Sr1Nd0.17Ti0.83O3", "comment": "", "synthesis": "solid state reaction, air", "form": "polycrystalline", "temperature": "1000", "author": "Tinh 2009", "Structure": "ICSD #174464, 293K", "marker": "{'radius': 1.441689108, 'lineColor': 'rgba(26,191,191,.8)', 'fillColor': 'rgba(26,191,191,0)'}", "Thermal conductivity (W/mK)": "3.397", "Average atomic mass (g/mol)": "39.97", "Scarcity (wt fraction/abundance)": "4528.0", "HHI (production)": "3337.0", "HHI (reserves)": "2128.0", "Unit cell volume (\u212b\u00b3)": "60.64", "Average atomic volume (\u212b\u00b3)": "12.128", "Atoms per unit cell": "5.0", "Electrical conductivity (\u03a9\u207b\u00b9 cm\u207b\u00b9)": "239.0", "Power Factor (W/(K\u00b2m))": "0.000481", "S\u00b2 (\u03bcV/K)\u00b2": "20100.0", "Electronic fraction of thermal conductivity (\u03f0\u2091/\u03f0)": "0.172"}, {"doi": "10.1007/978-3-540-88201-5_24", "Electrical resistivity (\u03a9cm)": "0.00395", "Seebeck coefficient (\u03bcCV/K)": "-140.0", "ZT": "0.5", "formula": "Sr1Nd0.2Ti0.8O3", "comment": "", "synthesis": "solid state reaction, air", "form": "polycrystalline", "temperature": "1000", "author": "Tinh 2009", "Structure": "ICSD #174464, 293K", "marker": "{'radius': 1.48764, 'lineColor': 'rgba(26,191,191,.8)', 'fillColor': 'rgba(26,191,191,0)'}", "Thermal conductivity (W/mK)": "3.197", "Average atomic mass (g/mol)": "40.55", "Scarcity (wt fraction/abundance)": "5035.0", "HHI (production)": "3484.0", "HHI (reserves)": "2153.0", "Unit cell volume (\u212b\u00b3)": "60.64", "Average atomic volume (\u212b\u00b3)": "12.128", "Atoms per unit cell": "5.0", "Electrical conductivity (\u03a9\u207b\u00b9 cm\u207b\u00b9)": "253.0", "Power Factor (W/(K\u00b2m))": "0.000496", "S\u00b2 (\u03bcV/K)\u00b2": "19600.0", "Electronic fraction of thermal conductivity (\u03f0\u2091/\u03f0)": "0.193"}, {"doi": "10.1007/978-3-540-88201-5_24", "Electrical resistivity (\u03a9cm)": "0.00319", "Seebeck coefficient (\u03bcCV/K)": "-124.0", "ZT": "0.48", "formula": "Sr1Nd0.24Ti0.76O3", "comment": "", "synthesis": "solid state reaction, air", "form": "polycrystalline", "temperature": "1000", "author": "Tinh 2009", "Structure": "ICSD #174464, 293K", "marker": "{'radius': 1.4438064, 'lineColor': 'rgba(26,191,191,.8)', 'fillColor': 'rgba(26,191,191,0)'}", "Thermal conductivity (W/mK)": "3.22", "Average atomic mass (g/mol)": "41.32", "Scarcity (wt fraction/abundance)": "5689.0", "HHI (production)": "3673.0", "HHI (reserves)": "2186.0", "Unit cell volume (\u212b\u00b3)": "60.64", "Average atomic volume (\u212b\u00b3)": "12.128", "Atoms per unit cell": "5.0", "Electrical conductivity (\u03a9\u207b\u00b9 cm\u207b\u00b9)": "313.0", "Power Factor (W/(K\u00b2m))": "0.000481", "S\u00b2 (\u03bcV/K)\u00b2": "15400.0", "Electronic fraction of thermal conductivity (\u03f0\u2091/\u03f0)": "0.237"}, {"doi": "10.1039/A602506D", "Electrical resistivity (\u03a9cm)": "2.97", "Seebeck coefficient (\u03bcCV/K)": "-437.0", "ZT": "0.00643", "formula": "Zn1O1", "comment": "", "synthesis": "solid state reaction, air", "form": "polycrystalline", "temperature": "1000", "author": "Tsubota 1997", "Structure": "ICSD #26170, 295K", "marker": "{'radius': 0.9, 'lineColor': 'rgba(3,63,140,.8)', 'fillColor': 'rgba(3,63,140,0)'}", "Thermal conductivity (W/mK)": "8.58", "Average atomic mass (g/mol)": "40.69", "Scarcity (wt fraction/abundance)": "10780.0", "HHI (production)": "1363.0", "HHI (reserves)": "1621.0", "Unit cell volume (\u212b\u00b3)": "47.62", "Average atomic volume (\u212b\u00b3)": "11.905", "Atoms per unit cell": "4.0", "Electrical conductivity (\u03a9\u207b\u00b9 cm\u207b\u00b9)": "21.0", "Power Factor (W/(K\u00b2m))": "6.43e-06", "S\u00b2 (\u03bcV/K)\u00b2": "191000.0", "Electronic fraction of thermal conductivity (\u03f0\u2091/\u03f0)": "0.00598"}, {"doi": "10.1039/A602506D", "Electrical resistivity (\u03a9cm)": "0.00871", "Seebeck coefficient (\u03bcCV/K)": "-232.0", "ZT": "0.62", "formula": "Zn0.995Al0.005O1", "comment": "*kappa estimated", "synthesis": "solid state reaction, air", "form": "polycrystalline", "temperature": "1000", "author": "Tsubota 1997", "Structure": "ICSD #26170, 295K", "marker": "{'radius': 1.846538245, 'lineColor': 'rgba(3,63,140,.8)', 'fillColor': 'rgba(3,63,140,0)'}", "Thermal conductivity (W/mK)": "8.25", "Average atomic mass (g/mol)": "40.59", "Scarcity (wt fraction/abundance)": "10760.0", "HHI (production)": "1362.0", "HHI (reserves)": "1619.0", "Unit cell volume (\u212b\u00b3)": "47.62", "Average atomic volume (\u212b\u00b3)": "11.905", "Atoms per unit cell": "4.0", "Electrical conductivity (\u03a9\u207b\u00b9 cm\u207b\u00b9)": "99.6", "Power Factor (W/(K\u00b2m))": "0.000616", "S\u00b2 (\u03bcV/K)\u00b2": "53600.0", "Electronic fraction of thermal conductivity (\u03f0\u2091/\u03f0)": "0.029"}, {"doi": "10.1039/A602506D", "Electrical resistivity (\u03a9cm)": "0.00457", "Seebeck coefficient (\u03bcCV/K)": "-167.0", "ZT": "0.61", "formula": "Zn0.99Al0.01O1", "comment": "*kappa estimated", "synthesis": "solid state reaction, air", "form": "polycrystalline", "temperature": "1000", "author": "Tsubota 1997", "Structure": "ICSD #26170, 295K", "marker": "{'radius': 1.8330221536, 'lineColor': 'rgba(3,63,140,.8)', 'fillColor': 'rgba(3,63,140,0)'}", "Thermal conductivity (W/mK)": "8.25", "Average atomic mass (g/mol)": "40.5", "Scarcity (wt fraction/abundance)": "10730.0", "HHI (production)": "1362.0", "HHI (reserves)": "1616.0", "Unit cell volume (\u212b\u00b3)": "47.62", "Average atomic volume (\u212b\u00b3)": "11.905", "Atoms per unit cell": "4.0", "Electrical conductivity (\u03a9\u207b\u00b9 cm\u207b\u00b9)": "186.0", "Power Factor (W/(K\u00b2m))": "0.000611", "S\u00b2 (\u03bcV/K)\u00b2": "27900.0", "Electronic fraction of thermal conductivity (\u03f0\u2091/\u03f0)": "0.055"}, {"doi": "10.1039/A602506D", "Electrical resistivity (\u03a9cm)": "0.00182", "Seebeck coefficient (\u03bcCV/K)": "-175.0", "ZT": "1.68", "formula": "Zn0.98Al0.02O1", "comment": "", "synthesis": "solid state reaction, air", "form": "polycrystalline", "temperature": "1000", "author": "Tsubota 1997", "Structure": "ICSD #26170, 295K", "marker": "{'radius': 5.0489067786, 'lineColor': 'rgba(3,63,140,.8)', 'fillColor': 'rgba(3,63,140,0)'}", "Thermal conductivity (W/mK)": "7.92", "Average atomic mass (g/mol)": "40.31", "Scarcity (wt fraction/abundance)": "10670.0", "HHI (production)": "1361.0", "HHI (reserves)": "1612.0", "Unit cell volume (\u212b\u00b3)": "47.62", "Average atomic volume (\u212b\u00b3)": "11.905", "Atoms per unit cell": "4.0", "Electrical conductivity (\u03a9\u207b\u00b9 cm\u207b\u00b9)": "444.0", "Power Factor (W/(K\u00b2m))": "0.00168", "S\u00b2 (\u03bcV/K)\u00b2": "30600.0", "Electronic fraction of thermal conductivity (\u03f0\u2091/\u03f0)": "0.137"}, {"doi": "10.1039/A602506D", "Electrical resistivity (\u03a9cm)": "0.00282", "Seebeck coefficient (\u03bcCV/K)": "-200.0", "ZT": "1.42", "formula": "Zn0.95Al0.05O1", "comment": "", "synthesis": "solid state reaction, air", "form": "polycrystalline", "temperature": "1000", "author": "Tsubota 1997", "Structure": "ICSD #26170, 295K", "marker": "{'radius': 4.2588677605, 'lineColor': 'rgba(3,63,140,.8)', 'fillColor': 'rgba(3,63,140,0)'}", "Thermal conductivity (W/mK)": "6.23", "Average atomic mass (g/mol)": "39.73", "Scarcity (wt fraction/abundance)": "10490.0", "HHI (production)": "1358.0", "HHI (reserves)": "1599.0", "Unit cell volume (\u212b\u00b3)": "47.62", "Average atomic volume (\u212b\u00b3)": "11.905", "Atoms per unit cell": "4.0", "Electrical conductivity (\u03a9\u207b\u00b9 cm\u207b\u00b9)": "332.0", "Power Factor (W/(K\u00b2m))": "0.00142", "S\u00b2 (\u03bcV/K)\u00b2": "40000.0", "Electronic fraction of thermal conductivity (\u03f0\u2091/\u03f0)": "0.13"}, {"doi": "10.1016/j.jallcom.2010.06.195", "Electrical resistivity (\u03a9cm)": "0.024", "Seebeck coefficient (\u03bcCV/K)": "-177.0", "ZT": "0.13", "formula": "Sr1Nb0.15Ti0.85O3", "comment": "*Values at 1000K extrapolated from 900K", "synthesis": "solid state reaction, Ar", "form": "polycrystalline", "temperature": "1000", "author": "Wang 2010", "Structure": "ICSD #174464, 293K", "marker": "{'radius': 0.3834591124, 'lineColor': 'rgba(3,63,140,.8)', 'fillColor': 'rgba(3,63,140,0)'}", "Thermal conductivity (W/mK)": "3.078", "Average atomic mass (g/mol)": "38.05", "Scarcity (wt fraction/abundance)": "5257.0", "HHI (production)": "2915.0", "HHI (reserves)": "2484.0", "Unit cell volume (\u212b\u00b3)": "60.64", "Average atomic volume (\u212b\u00b3)": "12.128", "Atoms per unit cell": "5.0", "Electrical conductivity (\u03a9\u207b\u00b9 cm\u207b\u00b9)": "40.9", "Power Factor (W/(K\u00b2m))": "0.000128", "S\u00b2 (\u03bcV/K)\u00b2": "31200.0", "Electronic fraction of thermal conductivity (\u03f0\u2091/\u03f0)": "0.032"}, {"doi": "10.1103/PhysRevB.77.075203", "Electrical resistivity (\u03a9cm)": "0.00171", "Seebeck coefficient (\u03bcCV/K)": "-142.0", "ZT": "1.18", "formula": "Ba8Ga16Ge30", "comment": "", "synthesis": "Czochralski method, He", "form": "single crystal", "temperature": "1000", "author": "Toberer 2008", "Structure": "ICSD #94298, 300K", "marker": "{'radius': 3.5365474386, 'lineColor': 'rgba(156,83,0,.8)', 'fillColor': 'rgba(156,83,0,0)'}", "Thermal conductivity (W/mK)": "1.6", "Average atomic mass (g/mol)": "81.36", "Scarcity (wt fraction/abundance)": "356000.0", "HHI (production)": "4753.0", "HHI (reserves)": "2008.0", "Unit cell volume (\u212b\u00b3)": "1254.12", "Average atomic volume (\u212b\u00b3)": "23.224", "Atoms per unit cell": "54.0", "Electrical conductivity (\u03a9\u207b\u00b9 cm\u207b\u00b9)": "585.0", "Power Factor (W/(K\u00b2m))": "0.00118", "S\u00b2 (\u03bcV/K)\u00b2": "20200.0", "Electronic fraction of thermal conductivity (\u03f0\u2091/\u03f0)": "0.892"}, {"doi": "10.1103/PhysRevB.77.075203", "Electrical resistivity (\u03a9cm)": "0.00223", "Seebeck coefficient (\u03bcCV/K)": "-144.0", "ZT": "0.94", "formula": "Ba8Ga16Ge30", "comment": "", "synthesis": "solid state reaction, Ar", "form": "polycrystalline", "temperature": "1000", "author": "Toberer 2008", "Structure": "ICSD #94298, 300K", "marker": "{'radius': 2.8051156951, 'lineColor': 'rgba(156,83,0,.8)', 'fillColor': 'rgba(156,83,0,0)'}", "Thermal conductivity (W/mK)": "1.26", "Average atomic mass (g/mol)": "81.36", "Scarcity (wt fraction/abundance)": "356000.0", "HHI (production)": "4753.0", "HHI (reserves)": "2008.0", "Unit cell volume (\u212b\u00b3)": "1254.12", "Average atomic volume (\u212b\u00b3)": "23.224", "Atoms per unit cell": "54.0", "Electrical conductivity (\u03a9\u207b\u00b9 cm\u207b\u00b9)": "448.0", "Power Factor (W/(K\u00b2m))": "0.000935", "S\u00b2 (\u03bcV/K)\u00b2": "20900.0", "Electronic fraction of thermal conductivity (\u03f0\u2091/\u03f0)": "0.868"}, {"doi": "10.1063/1.2163979", "Electrical resistivity (\u03a9cm)": "0.002", "Seebeck coefficient (\u03bcCV/K)": "-200.0", "ZT": "2.0", "formula": "Ba8Ga16Ge30", "comment": "*resistivity extrapolated from 900K", "synthesis": "Czochralski method, argon", "form": "single crystal", "temperature": "1000", "author": "Saramat 2006", "Structure": "ICSD #94298, 300K", "marker": "{'radius': 6.0120240481, 'lineColor': 'rgba(156,83,0,.8)', 'fillColor': 'rgba(156,83,0,0)'}", "Thermal conductivity (W/mK)": "1.43", "Average atomic mass (g/mol)": "81.36", "Scarcity (wt fraction/abundance)": "356000.0", "HHI (production)": "4753.0", "HHI (reserves)": "2008.0", "Unit cell volume (\u212b\u00b3)": "1254.12", "Average atomic volume (\u212b\u00b3)": "23.224", "Atoms per unit cell": "54.0", "Electrical conductivity (\u03a9\u207b\u00b9 cm\u207b\u00b9)": "501.0", "Power Factor (W/(K\u00b2m))": "0.002", "S\u00b2 (\u03bcV/K)\u00b2": "40000.0", "Electronic fraction of thermal conductivity (\u03f0\u2091/\u03f0)": "0.855"}, {"doi": "10.1007/s11664-009-0735-1", "Electrical resistivity (\u03a9cm)": "0.00186", "Seebeck coefficient (\u03bcCV/K)": "-212.0", "ZT": "2.43", "formula": "Mg2Si0.98Bi0.02", "comment": "*value at 940 K", "synthesis": "solid state reaction, He/H2", "form": "polycrystalline", "temperature": "1000", "author": "Mars 2009", "Structure": "ICSD #163708, 300K", "marker": "{'radius': 7.2813069467, 'lineColor': 'rgba(170,204,0,.8)', 'fillColor': 'rgba(170,204,0,0)'}", "Thermal conductivity (W/mK)": "2.75", "Average atomic mass (g/mol)": "26.77", "Scarcity (wt fraction/abundance)": "3061000.0", "HHI (production)": "5072.0", "HHI (reserves)": "957.2", "Unit cell volume (\u212b\u00b3)": "258.55", "Average atomic volume (\u212b\u00b3)": "21.546", "Atoms per unit cell": "12.0", "Electrical conductivity (\u03a9\u207b\u00b9 cm\u207b\u00b9)": "539.0", "Power Factor (W/(K\u00b2m))": "0.00243", "S\u00b2 (\u03bcV/K)\u00b2": "45100.0", "Electronic fraction of thermal conductivity (\u03f0\u2091/\u03f0)": "0.478"}, {"doi": "10.1007/s11664-009-0735-1", "Electrical resistivity (\u03a9cm)": "0.0022", "Seebeck coefficient (\u03bcCV/K)": "-188.0", "ZT": "1.6", "formula": "Mg2Si0.6Ge0.4Bi0.02", "comment": "*value at 940 K", "synthesis": "solid state reaction, He/H2", "form": "polycrystalline", "temperature": "1000", "author": "Mars 2009", "Structure": "ICSD #180947, 300K", "marker": "{'radius': 4.8042668182, 'lineColor': 'rgba(170,204,0,.8)', 'fillColor': 'rgba(170,204,0,0)'}", "Thermal conductivity (W/mK)": "1.73", "Average atomic mass (g/mol)": "32.68", "Scarcity (wt fraction/abundance)": "2694000.0", "HHI (production)": "5169.0", "HHI (reserves)": "1229.0", "Unit cell volume (\u212b\u00b3)": "258.35", "Average atomic volume (\u212b\u00b3)": "21.529", "Atoms per unit cell": "12.0", "Electrical conductivity (\u03a9\u207b\u00b9 cm\u207b\u00b9)": "455.0", "Power Factor (W/(K\u00b2m))": "0.0016", "S\u00b2 (\u03bcV/K)\u00b2": "35200.0", "Electronic fraction of thermal conductivity (\u03f0\u2091/\u03f0)": "0.641"}, {"doi": "10.1007/s11664-009-0735-1", "Electrical resistivity (\u03a9cm)": "0.0066", "Seebeck coefficient (\u03bcCV/K)": "192.0", "ZT": "0.56", "formula": "Mg2Si0.98Ag0.02", "comment": "*value at 930 K", "synthesis": "solid state reaction, He/H2", "form": "polycrystalline", "temperature": "1000", "author": "Mars 2009", "Structure": "ICSD #163708, 300K", "marker": "{'radius': 1.6756363636, 'lineColor': 'rgba(170,204,0,.8)', 'fillColor': 'rgba(170,204,0,0)'}", "Thermal conductivity (W/mK)": "3.16", "Average atomic mass (g/mol)": "26.1", "Scarcity (wt fraction/abundance)": "353300.0", "HHI (production)": "4954.0", "HHI (reserves)": "699.7", "Unit cell volume (\u212b\u00b3)": "258.55", "Average atomic volume (\u212b\u00b3)": "21.546", "Atoms per unit cell": "12.0", "Electrical conductivity (\u03a9\u207b\u00b9 cm\u207b\u00b9)": "152.0", "Power Factor (W/(K\u00b2m))": "0.000559", "S\u00b2 (\u03bcV/K)\u00b2": "36900.0", "Electronic fraction of thermal conductivity (\u03f0\u2091/\u03f0)": "0.117"}, {"doi": "10.1007/s11664-009-0735-1", "Electrical resistivity (\u03a9cm)": "0.00544", "Seebeck coefficient (\u03bcCV/K)": "224.0", "ZT": "0.92", "formula": "Mg2Si0.6Ge0.4Ag0.02", "comment": "*value at 926 K", "synthesis": "solid state reaction, He/H2", "form": "polycrystalline", "temperature": "1000", "author": "Mars 2009", "Structure": "ICSD #180947, 300K", "marker": "{'radius': 2.7670588235, 'lineColor': 'rgba(170,204,0,.8)', 'fillColor': 'rgba(170,204,0,0)'}", "Thermal conductivity (W/mK)": "3.48", "Average atomic mass (g/mol)": "32.01", "Scarcity (wt fraction/abundance)": "493400.0", "HHI (production)": "5075.0", "HHI (reserves)": "1026.0", "Unit cell volume (\u212b\u00b3)": "258.35", "Average atomic volume (\u212b\u00b3)": "21.529", "Atoms per unit cell": "12.0", "Electrical conductivity (\u03a9\u207b\u00b9 cm\u207b\u00b9)": "184.0", "Power Factor (W/(K\u00b2m))": "0.000922", "S\u00b2 (\u03bcV/K)\u00b2": "50200.0", "Electronic fraction of thermal conductivity (\u03f0\u2091/\u03f0)": "0.129"}, {"doi": "10.1109/ICT.2002.1190269", "Electrical resistivity (\u03a9cm)": "0.00625", "Seebeck coefficient (\u03bcCV/K)": "289.0", "ZT": "1.34", "formula": "Ba8Ga16Ge30", "comment": "*value at 920 K, kappa extrapolated", "synthesis": "arc melting", "form": "polycrystalline", "temperature": "1000", "author": "Anno 2002", "Structure": "ICSD #94298, 300K", "marker": "{'radius': 4.009008, 'lineColor': 'rgba(156,83,0,.8)', 'fillColor': 'rgba(156,83,0,0)'}", "Thermal conductivity (W/mK)": "2.0", "Average atomic mass (g/mol)": "81.36", "Scarcity (wt fraction/abundance)": "356000.0", "HHI (production)": "4753.0", "HHI (reserves)": "2008.0", "Unit cell volume (\u212b\u00b3)": "1254.12", "Average atomic volume (\u212b\u00b3)": "23.224", "Atoms per unit cell": "54.0", "Electrical conductivity (\u03a9\u207b\u00b9 cm\u207b\u00b9)": "160.0", "Power Factor (W/(K\u00b2m))": "0.00134", "S\u00b2 (\u03bcV/K)\u00b2": "83500.0", "Electronic fraction of thermal conductivity (\u03f0\u2091/\u03f0)": "0.195"}, {"doi": "10.1109/ICT.2002.1190269", "Electrical resistivity (\u03a9cm)": "0.00735", "Seebeck coefficient (\u03bcCV/K)": "-266.0", "ZT": "0.96", "formula": "Ba8Ga18Ge28", "comment": "*value at 920 K", "synthesis": "arc melting", "form": "polycrystalline", "temperature": "1000", "author": "Anno 2002", "Structure": "ICSD #94298, 300K", "marker": "{'radius': 2.888, 'lineColor': 'rgba(156,83,0,.8)', 'fillColor': 'rgba(156,83,0,0)'}", "Thermal conductivity (W/mK)": "1.0", "Average atomic mass (g/mol)": "81.25", "Scarcity (wt fraction/abundance)": "335300.0", "HHI (production)": "4759.0", "HHI (reserves)": "2008.0", "Unit cell volume (\u212b\u00b3)": "1254.12", "Average atomic volume (\u212b\u00b3)": "23.224", "Atoms per unit cell": "54.0", "Electrical conductivity (\u03a9\u207b\u00b9 cm\u207b\u00b9)": "136.0", "Power Factor (W/(K\u00b2m))": "0.000963", "S\u00b2 (\u03bcV/K)\u00b2": "70800.0", "Electronic fraction of thermal conductivity (\u03f0\u2091/\u03f0)": "0.332"}, {"doi": "10.1038/nmat3276", "Electrical resistivity (\u03a9cm)": "0.0078", "Seebeck coefficient (\u03bcCV/K)": "297.0", "ZT": "1.13", "formula": "Cu2Se1", "comment": "", "synthesis": "melted, vacuum", "form": "polycrystalline", "temperature": "1000", "author": "Liu 2012", "Structure": "ICSD #41140, 293K", "marker": "{'radius': 3.3926538462, 'lineColor': 'rgba(2,102,7,.8)', 'fillColor': 'rgba(2,102,7,0)'}", "Thermal conductivity (W/mK)": "0.745", "Average atomic mass (g/mol)": "68.68", "Scarcity (wt fraction/abundance)": "7674000.0", "HHI (production)": "1825.0", "HHI (reserves)": "1672.0", "Unit cell volume (\u212b\u00b3)": "184.61", "Average atomic volume (\u212b\u00b3)": "15.384", "Atoms per unit cell": "12.0", "Electrical conductivity (\u03a9\u207b\u00b9 cm\u207b\u00b9)": "128.0", "Power Factor (W/(K\u00b2m))": "0.00113", "S\u00b2 (\u03bcV/K)\u00b2": "88200.0", "Electronic fraction of thermal conductivity (\u03f0\u2091/\u03f0)": "0.42"}, {"doi": "10.1038/nmat3280", "Electrical resistivity (\u03a9cm)": "0.00325", "Seebeck coefficient (\u03bcCV/K)": "202.0", "ZT": "1.25", "formula": "Cu1.98Se1", "comment": "", "synthesis": "melted, vacuum", "form": "polycrystalline", "temperature": "1000", "author": "Liu 2012", "Structure": "ICSD #41140, 293K", "marker": "{'radius': 3.7479, 'lineColor': 'rgba(2,102,7,.8)', 'fillColor': 'rgba(2,102,7,0)'}", "Thermal conductivity (W/mK)": "1.015", "Average atomic mass (g/mol)": "68.72", "Scarcity (wt fraction/abundance)": "7721000.0", "HHI (production)": "1826.0", "HHI (reserves)": "1673.0", "Unit cell volume (\u212b\u00b3)": "184.61", "Average atomic volume (\u212b\u00b3)": "15.384", "Atoms per unit cell": "12.0", "Electrical conductivity (\u03a9\u207b\u00b9 cm\u207b\u00b9)": "308.0", "Power Factor (W/(K\u00b2m))": "0.00125", "S\u00b2 (\u03bcV/K)\u00b2": "40600.0", "Electronic fraction of thermal conductivity (\u03f0\u2091/\u03f0)": "0.74"}, {"doi": "http://link.aip.org/link/doi/10.1063/1.1562337", "Electrical resistivity (\u03a9cm)": "0.00227", "Seebeck coefficient (\u03bcCV/K)": "245.0", "ZT": "2.64", "formula": "Ca3Co4O9", "comment": "", "synthesis": "flux (SrCl2), air", "form": "single crystal", "temperature": "1000", "author": "Shikano 2003", "Structure": "ICSD #160556, 300K", "marker": "{'radius': 7.929326288, 'lineColor': 'rgba(230,158,26,.8)', 'fillColor': 'rgba(230,158,26,0)'}", "Thermal conductivity (W/mK)": "2.837", "Average atomic mass (g/mol)": "31.25", "Scarcity (wt fraction/abundance)": "17150.0", "HHI (production)": "2511.0", "HHI (reserves)": "1757.0", "Unit cell volume (\u212b\u00b3)": "147.11", "Average atomic volume (\u212b\u00b3)": "10.865", "Atoms per unit cell": "13.54", "Electrical conductivity (\u03a9\u207b\u00b9 cm\u207b\u00b9)": "440.0", "Power Factor (W/(K\u00b2m))": "0.00264", "S\u00b2 (\u03bcV/K)\u00b2": "60000.0", "Electronic fraction of thermal conductivity (\u03f0\u2091/\u03f0)": "0.379"}, {"doi": "10.1063/1.1480115", "Electrical resistivity (\u03a9cm)": "0.00897", "Seebeck coefficient (\u03bcCV/K)": "177.0", "ZT": "0.35", "formula": "Ca3Co4O9", "comment": "", "synthesis": "solid state reaction, air", "form": "polycrystalline", "temperature": "1000", "author": "Xu 2002", "Structure": "ICSD #160556, 300K", "marker": "{'radius': 1.0480263158, 'lineColor': 'rgba(230,158,26,.8)', 'fillColor': 'rgba(230,158,26,0)'}", "Thermal conductivity (W/mK)": "1.75", "Average atomic mass (g/mol)": "31.25", "Scarcity (wt fraction/abundance)": "17150.0", "HHI (production)": "2511.0", "HHI (reserves)": "1757.0", "Unit cell volume (\u212b\u00b3)": "147.11", "Average atomic volume (\u212b\u00b3)": "10.865", "Atoms per unit cell": "13.54", "Electrical conductivity (\u03a9\u207b\u00b9 cm\u207b\u00b9)": "112.0", "Power Factor (W/(K\u00b2m))": "0.000349", "S\u00b2 (\u03bcV/K)\u00b2": "31300.0", "Electronic fraction of thermal conductivity (\u03f0\u2091/\u03f0)": "0.155"}, {"doi": "10.1063/1.1480115", "Electrical resistivity (\u03a9cm)": "0.00728", "Seebeck coefficient (\u03bcCV/K)": "184.0", "ZT": "0.46", "formula": "Ca2.7Na0.3Co4O9", "comment": "*kappa estimated", "synthesis": "solid state reaction, air", "form": "polycrystalline", "temperature": "1000", "author": "Xu 2002", "Structure": "ICSD #160556, 300K", "marker": "{'radius': 1.3945901414, 'lineColor': 'rgba(230,158,26,.8)', 'fillColor': 'rgba(230,158,26,0)'}", "Thermal conductivity (W/mK)": "2.05", "Average atomic mass (g/mol)": "30.93", "Scarcity (wt fraction/abundance)": "17330.0", "HHI (production)": "2459.0", "HHI (reserves)": "1745.0", "Unit cell volume (\u212b\u00b3)": "147.11", "Average atomic volume (\u212b\u00b3)": "10.865", "Atoms per unit cell": "13.54", "Electrical conductivity (\u03a9\u207b\u00b9 cm\u207b\u00b9)": "137.0", "Power Factor (W/(K\u00b2m))": "0.000465", "S\u00b2 (\u03bcV/K)\u00b2": "33900.0", "Electronic fraction of thermal conductivity (\u03f0\u2091/\u03f0)": "0.163"}, {"doi": "10.1063/1.1480115", "Electrical resistivity (\u03a9cm)": "0.00783", "Seebeck coefficient (\u03bcCV/K)": "197.0", "ZT": "0.49", "formula": "Ca2.7Bi0.3Co4O9", "comment": "", "synthesis": "solid state reaction, air", "form": "polycrystalline", "temperature": "1000", "author": "Xu 2002", "Structure": "ICSD #160556, 300K", "marker": "{'radius': 1.4837277487, 'lineColor': 'rgba(230,158,26,.8)', 'fillColor': 'rgba(230,158,26,0)'}", "Thermal conductivity (W/mK)": "2.05", "Average atomic mass (g/mol)": "34.41", "Scarcity (wt fraction/abundance)": "6713000.0", "HHI (production)": "2799.0", "HHI (reserves)": "2245.0", "Unit cell volume (\u212b\u00b3)": "147.11", "Average atomic volume (\u212b\u00b3)": "10.865", "Atoms per unit cell": "13.54", "Electrical conductivity (\u03a9\u207b\u00b9 cm\u207b\u00b9)": "128.0", "Power Factor (W/(K\u00b2m))": "0.000495", "S\u00b2 (\u03bcV/K)\u00b2": "38700.0", "Electronic fraction of thermal conductivity (\u03f0\u2091/\u03f0)": "0.152"}, {"doi": "10.1063/1.1480115", "Electrical resistivity (\u03a9cm)": "0.00762", "Seebeck coefficient (\u03bcCV/K)": "205.0", "ZT": "0.55", "formula": "Ca2.4Na0.3Bi0.3Co4O9", "comment": "", "synthesis": "solid state reaction, air", "form": "polycrystalline", "temperature": "1000", "author": "Xu 2002", "Structure": "ICSD #160556, 300K", "marker": "{'radius': 1.6540934138, 'lineColor': 'rgba(230,158,26,.8)', 'fillColor': 'rgba(230,158,26,0)'}", "Thermal conductivity (W/mK)": "1.75", "Average atomic mass (g/mol)": "34.09", "Scarcity (wt fraction/abundance)": "6776000.0", "HHI (production)": "2754.0", "HHI (reserves)": "2239.0", "Unit cell volume (\u212b\u00b3)": "147.11", "Average atomic volume (\u212b\u00b3)": "10.865", "Atoms per unit cell": "13.54", "Electrical conductivity (\u03a9\u207b\u00b9 cm\u207b\u00b9)": "131.0", "Power Factor (W/(K\u00b2m))": "0.000551", "S\u00b2 (\u03bcV/K)\u00b2": "42000.0", "Electronic fraction of thermal conductivity (\u03f0\u2091/\u03f0)": "0.183"}, {"doi": "http://jjap.jsap.jp/link?JJAP/43/L540/", "Electrical resistivity (\u03a9cm)": "0.00661", "Seebeck coefficient (\u03bcCV/K)": "-228.0", "ZT": "0.79", "formula": "Sr0.9Y0.1Ti1O3", "comment": "*extrapolated from 937 K, kappa estimated", "synthesis": "solid state reaction, air", "form": "polycrystalline", "temperature": "1000", "author": "Obara 2004", "Structure": "ICSD #181231, 300K", "marker": "{'radius': 2.357907469, 'lineColor': 'rgba(3,63,140,.8)', 'fillColor': 'rgba(3,63,140,0)'}", "Thermal conductivity (W/mK)": "4.5", "Average atomic mass (g/mol)": "36.72", "Scarcity (wt fraction/abundance)": "2782.0", "HHI (production)": "2693.0", "HHI (reserves)": "1952.0", "Unit cell volume (\u212b\u00b3)": "59.36", "Average atomic volume (\u212b\u00b3)": "11.872", "Atoms per unit cell": "5.0", "Electrical conductivity (\u03a9\u207b\u00b9 cm\u207b\u00b9)": "151.0", "Power Factor (W/(K\u00b2m))": "0.000786", "S\u00b2 (\u03bcV/K)\u00b2": "52000.0", "Electronic fraction of thermal conductivity (\u03f0\u2091/\u03f0)": "0.082"}, {"doi": "10.1103/PhysRevB.80.115103", "Electrical resistivity (\u03a9cm)": "0.107", "Seebeck coefficient (\u03bcCV/K)": "317.0", "ZT": "0.09", "formula": "Cu1Rh1O2", "comment": "", "synthesis": "solid state reaction , air", "form": "polycrystalline", "temperature": "1000", "author": "Maignan 2009", "Structure": "ICSD #29214, 300K", "marker": "{'radius': 0.9, 'lineColor': 'rgba(26,191,191,.8)', 'fillColor': 'rgba(26,191,191,0)'}", "Thermal conductivity (W/mK)": "", "Average atomic mass (g/mol)": "49.61", "Scarcity (wt fraction/abundance)": "518600000.0", "HHI (production)": "2265.0", "HHI (reserves)": "4717.0", "Unit cell volume (\u212b\u00b3)": "140.56", "Average atomic volume (\u212b\u00b3)": "11.713", "Atoms per unit cell": "12.0", "Electrical conductivity (\u03a9\u207b\u00b9 cm\u207b\u00b9)": "9.381", "Power Factor (W/(K\u00b2m))": "9.43e-05", "S\u00b2 (\u03bcV/K)\u00b2": "100000.0", "Electronic fraction of thermal conductivity (\u03f0\u2091/\u03f0)": ""}, {"doi": "10.1103/PhysRevB.80.115103", "Electrical resistivity (\u03a9cm)": "0.049", "Seebeck coefficient (\u03bcCV/K)": "315.0", "ZT": "0.2", "formula": "Cu1Rh0.99Mg0.01O2", "comment": "", "synthesis": "solid state reaction , air", "form": "polycrystalline", "temperature": "1000", "author": "Maignan 2009", "Structure": "ICSD #29214, 300K", "marker": "{'radius': 0.6099897541, 'lineColor': 'rgba(26,191,191,.8)', 'fillColor': 'rgba(26,191,191,0)'}", "Thermal conductivity (W/mK)": "", "Average atomic mass (g/mol)": "49.42", "Scarcity (wt fraction/abundance)": "515400000.0", "HHI (production)": "2263.0", "HHI (reserves)": "4695.0", "Unit cell volume (\u212b\u00b3)": "140.56", "Average atomic volume (\u212b\u00b3)": "11.713", "Atoms per unit cell": "12.0", "Electrical conductivity (\u03a9\u207b\u00b9 cm\u207b\u00b9)": "20.5", "Power Factor (W/(K\u00b2m))": "0.000203", "S\u00b2 (\u03bcV/K)\u00b2": "99200.0", "Electronic fraction of thermal conductivity (\u03f0\u2091/\u03f0)": ""}, {"doi": "10.1103/PhysRevB.80.115103", "Electrical resistivity (\u03a9cm)": "0.017", "Seebeck coefficient (\u03bcCV/K)": "271.0", "ZT": "0.43", "formula": "Cu1Rh0.96Mg0.04O2", "comment": "", "synthesis": "solid state reaction , air", "form": "polycrystalline", "temperature": "1000", "author": "Maignan 2009", "Structure": "ICSD #29214, 300K", "marker": "{'radius': 1.2884385965, 'lineColor': 'rgba(26,191,191,.8)', 'fillColor': 'rgba(26,191,191,0)'}", "Thermal conductivity (W/mK)": "", "Average atomic mass (g/mol)": "48.83", "Scarcity (wt fraction/abundance)": "505800000.0", "HHI (production)": "2259.0", "HHI (reserves)": "4627.0", "Unit cell volume (\u212b\u00b3)": "140.56", "Average atomic volume (\u212b\u00b3)": "11.713", "Atoms per unit cell": "12.0", "Electrical conductivity (\u03a9\u207b\u00b9 cm\u207b\u00b9)": "58.5", "Power Factor (W/(K\u00b2m))": "0.000429", "S\u00b2 (\u03bcV/K)\u00b2": "73400.0", "Electronic fraction of thermal conductivity (\u03f0\u2091/\u03f0)": ""}, {"doi": "10.1103/PhysRevB.80.115103", "Electrical resistivity (\u03a9cm)": "0.00408", "Seebeck coefficient (\u03bcCV/K)": "168.0", "ZT": "0.69", "formula": "Cu1Rh0.6Mg0.4O2", "comment": "", "synthesis": "solid state reaction , air", "form": "polycrystalline", "temperature": "1000", "author": "Maignan 2009", "Structure": "ICSD #29214, 300K", "marker": "{'radius': 2.0802382353, 'lineColor': 'rgba(26,191,191,.8)', 'fillColor': 'rgba(26,191,191,0)'}", "Thermal conductivity (W/mK)": "", "Average atomic mass (g/mol)": "41.75", "Scarcity (wt fraction/abundance)": "369700000.0", "HHI (production)": "2199.0", "HHI (reserves)": "3662.0", "Unit cell volume (\u212b\u00b3)": "140.56", "Average atomic volume (\u212b\u00b3)": "11.713", "Atoms per unit cell": "12.0", "Electrical conductivity (\u03a9\u207b\u00b9 cm\u207b\u00b9)": "245.0", "Power Factor (W/(K\u00b2m))": "0.000693", "S\u00b2 (\u03bcV/K)\u00b2": "28300.0", "Electronic fraction of thermal conductivity (\u03f0\u2091/\u03f0)": ""}, {"doi": "10.1039/c0ee00517g", "Electrical resistivity (\u03a9cm)": "0.113", "Seebeck coefficient (\u03bcCV/K)": "265.0", "ZT": "0.06", "formula": "Ca3Al1Sb3", "comment": "", "synthesis": "solid state reaction, Ar", "form": "polycrystalline", "temperature": "1000", "author": "Zevalkink 2011", "Structure": "ICSD #36363, 300K", "marker": "{'radius': 0.9, 'lineColor': 'rgba(255,80,0,.8)', 'fillColor': 'rgba(255,80,0,0)'}", "Thermal conductivity (W/mK)": "0.692", "Average atomic mass (g/mol)": "73.21", "Scarcity (wt fraction/abundance)": "3564000.0", "HHI (production)": "6623.0", "HHI (reserves)": "2841.0", "Unit cell volume (\u212b\u00b3)": "822.88", "Average atomic volume (\u212b\u00b3)": "29.389", "Atoms per unit cell": "28.0", "Electrical conductivity (\u03a9\u207b\u00b9 cm\u207b\u00b9)": "8.873", "Power Factor (W/(K\u00b2m))": "6.25e-05", "S\u00b2 (\u03bcV/K)\u00b2": "70400.0", "Electronic fraction of thermal conductivity (\u03f0\u2091/\u03f0)": "0.031"}, {"doi": "10.1039/c0ee00517g", "Electrical resistivity (\u03a9cm)": "0.017", "Seebeck coefficient (\u03bcCV/K)": "288.0", "ZT": "0.48", "formula": "Ca2.97Na0.03Al1Sb3", "comment": "", "synthesis": "solid state reaction, Ar", "form": "polycrystalline", "temperature": "1000", "author": "Zevalkink 2011", "Structure": "ICSD #36363, 300K", "marker": "{'radius': 1.4416787791, 'lineColor': 'rgba(255,80,0,.8)', 'fillColor': 'rgba(255,80,0,0)'}", "Thermal conductivity (W/mK)": "0.67", "Average atomic mass (g/mol)": "73.14", "Scarcity (wt fraction/abundance)": "3567000.0", "HHI (production)": "6622.0", "HHI (reserves)": "2841.0", "Unit cell volume (\u212b\u00b3)": "822.88", "Average atomic volume (\u212b\u00b3)": "29.389", "Atoms per unit cell": "28.0", "Electrical conductivity (\u03a9\u207b\u00b9 cm\u207b\u00b9)": "58.1", "Power Factor (W/(K\u00b2m))": "0.000481", "S\u00b2 (\u03bcV/K)\u00b2": "82700.0", "Electronic fraction of thermal conductivity (\u03f0\u2091/\u03f0)": "0.212"}, {"doi": "10.1039/c0ee00517g", "Electrical resistivity (\u03a9cm)": "0.013", "Seebeck coefficient (\u03bcCV/K)": "262.0", "ZT": "0.51", "formula": "Ca2.94Na0.06Al1Sb3", "comment": "", "synthesis": "solid state reaction, Ar", "form": "polycrystalline", "temperature": "1000", "author": "Zevalkink 2011", "Structure": "ICSD #36363, 300K", "marker": "{'radius': 1.5368059701, 'lineColor': 'rgba(255,80,0,.8)', 'fillColor': 'rgba(255,80,0,0)'}", "Thermal conductivity (W/mK)": "0.698", "Average atomic mass (g/mol)": "73.07", "Scarcity (wt fraction/abundance)": "3571000.0", "HHI (production)": "6621.0", "HHI (reserves)": "2841.0", "Unit cell volume (\u212b\u00b3)": "822.88", "Average atomic volume (\u212b\u00b3)": "29.389", "Atoms per unit cell": "28.0", "Electrical conductivity (\u03a9\u207b\u00b9 cm\u207b\u00b9)": "74.6", "Power Factor (W/(K\u00b2m))": "0.000512", "S\u00b2 (\u03bcV/K)\u00b2": "68600.0", "Electronic fraction of thermal conductivity (\u03f0\u2091/\u03f0)": "0.261"}, {"doi": "10.1039/c0ee00517g", "Electrical resistivity (\u03a9cm)": "0.012", "Seebeck coefficient (\u03bcCV/K)": "243.0", "ZT": "0.47", "formula": "Ca2.85Na0.15Al1Sb3", "comment": "*seebeck, kappa  extrapolated from800K", "synthesis": "solid state reaction, Ar", "form": "polycrystalline", "temperature": "1000", "author": "Zevalkink 2011", "Structure": "ICSD #36363, 300K", "marker": "{'radius': 1.417176, 'lineColor': 'rgba(255,80,0,.8)', 'fillColor': 'rgba(255,80,0,0)'}", "Thermal conductivity (W/mK)": "0.68", "Average atomic mass (g/mol)": "72.85", "Scarcity (wt fraction/abundance)": "3582000.0", "HHI (production)": "6618.0", "HHI (reserves)": "2841.0", "Unit cell volume (\u212b\u00b3)": "822.88", "Average atomic volume (\u212b\u00b3)": "29.389", "Atoms per unit cell": "28.0", "Electrical conductivity (\u03a9\u207b\u00b9 cm\u207b\u00b9)": "80.0", "Power Factor (W/(K\u00b2m))": "0.000472", "S\u00b2 (\u03bcV/K)\u00b2": "59000.0", "Electronic fraction of thermal conductivity (\u03f0\u2091/\u03f0)": "0.287"}, {"doi": "10.1016/j.jallcom.2005.04.060", "Electrical resistivity (\u03a9cm)": "0.00605", "Seebeck coefficient (\u03bcCV/K)": "-87.0", "ZT": "0.13", "formula": "Fe0.998Co0.002Si2", "comment": "", "synthesis": "arc-melted, Ar", "form": "polycrystalline", "temperature": "1000", "author": "Ito 2006", "Structure": "ICSD #9119, 300K", "marker": "{'radius': 0.3779152066, 'lineColor': 'rgba(170,204,0,.8)', 'fillColor': 'rgba(170,204,0,0)'}", "Thermal conductivity (W/mK)": "5.02", "Average atomic mass (g/mol)": "37.34", "Scarcity (wt fraction/abundance)": "48.87", "HHI (production)": "3570.0", "HHI (reserves)": "1187.0", "Unit cell volume (\u212b\u00b3)": "601.91", "Average atomic volume (\u212b\u00b3)": "12.54", "Atoms per unit cell": "48.0", "Electrical conductivity (\u03a9\u207b\u00b9 cm\u207b\u00b9)": "165.0", "Power Factor (W/(K\u00b2m))": "0.000126", "S\u00b2 (\u03bcV/K)\u00b2": "7620.0", "Electronic fraction of thermal conductivity (\u03f0\u2091/\u03f0)": "0.08"}, {"doi": "10.1016/j.jallcom.2005.04.060", "Electrical resistivity (\u03a9cm)": "0.012", "Seebeck coefficient (\u03bcCV/K)": "-101.0", "ZT": "0.08", "formula": "Fe0.978Co0.00196Si1.96Y0.04O0.06", "comment": "", "synthesis": "arc-melted, Ar", "form": "polycrystalline", "temperature": "1000", "author": "Ito 2006", "Structure": "ICSD #9119, 300K", "marker": "{'radius': 0.9, 'lineColor': 'rgba(170,204,0,.8)', 'fillColor': 'rgba(170,204,0,0)'}", "Thermal conductivity (W/mK)": "4.21", "Average atomic mass (g/mol)": "37.6", "Scarcity (wt fraction/abundance)": "1051.0", "HHI (production)": "3739.0", "HHI (reserves)": "1227.0", "Unit cell volume (\u212b\u00b3)": "601.91", "Average atomic volume (\u212b\u00b3)": "12.54", "Atoms per unit cell": "48.0", "Electrical conductivity (\u03a9\u207b\u00b9 cm\u207b\u00b9)": "82.0", "Power Factor (W/(K\u00b2m))": "8.33e-05", "S\u00b2 (\u03bcV/K)\u00b2": "10200.0", "Electronic fraction of thermal conductivity (\u03f0\u2091/\u03f0)": "0.048"}, {"doi": "10.1016/j.jallcom.2005.04.060", "Electrical resistivity (\u03a9cm)": "0.021", "Seebeck coefficient (\u03bcCV/K)": "-68.0", "ZT": "0.02", "formula": "Fe0.978Co0.00196Si1.96Y0.12O0.18", "comment": "", "synthesis": "arc-melted, Ar", "form": "polycrystalline", "temperature": "1000", "author": "Ito 2006", "Structure": "ICSD #9119, 300K", "marker": "{'radius': 0.9, 'lineColor': 'rgba(170,204,0,.8)', 'fillColor': 'rgba(170,204,0,0)'}", "Thermal conductivity (W/mK)": "3.22", "Average atomic mass (g/mol)": "38.06", "Scarcity (wt fraction/abundance)": "2834.0", "HHI (production)": "4040.0", "HHI (reserves)": "1297.0", "Unit cell volume (\u212b\u00b3)": "601.91", "Average atomic volume (\u212b\u00b3)": "12.54", "Atoms per unit cell": "48.0", "Electrical conductivity (\u03a9\u207b\u00b9 cm\u207b\u00b9)": "46.7", "Power Factor (W/(K\u00b2m))": "2.16e-05", "S\u00b2 (\u03bcV/K)\u00b2": "4620.0", "Electronic fraction of thermal
