Repository: MasterAI-EAM/Darwin

# Darwin: A Tailored GPT for the Scientific Domain 🇦🇺
**Organization: [University of New South Wales（UNSW) AI4Science](https://www.masterai.com.au) & [GreenDynamics AI](https://www.greendynamics.com.au)**

Darwin is an open-source project dedicated to pretrain and fine-tune the LLaMA model on scientific literature and datasets. Specifically designed for the scientific domain with an emphasis on materials science, chemistry, and physics, Darwin integrates structured and unstructured scientific knowledge to enhance the efficacy of language models in scientific research.

File: dataset/Experimental thermoelectric properties 2013/MRL_all_raw_data.json (part 27 of 27)
conductivity (\u03f0\u2091/\u03f0)": "0.035"}, {"doi": "10.1002/adfm.201000970", "Electrical resistivity (\u03a9cm)": "0.00939", "Seebeck coefficient (\u03bcCV/K)": "207.0", "ZT": "0.46", "formula": "Ca4.75Na0.25Al2Sb6", "comment": "", "synthesis": "solid state reaction, Ar", "form": "polycrystalline", "temperature": "1000", "author": "Toberer 2010", "Structure": "ICSD #183853, 300K", "marker": "{'radius': 1.3689776358, 'lineColor': 'rgba(255,80,0,.8)', 'fillColor': 'rgba(255,80,0,0)'}", "Thermal conductivity (W/mK)": "0.703", "Average atomic mass (g/mol)": "75.43", "Scarcity (wt fraction/abundance)": "3725000.0", "HHI (production)": "6732.0", "HHI (reserves)": "2896.0", "Unit cell volume (\u212b\u00b3)": "770.68", "Average atomic volume (\u212b\u00b3)": "29.642", "Atoms per unit cell": "26.0", "Electrical conductivity (\u03a9\u207b\u00b9 cm\u207b\u00b9)": "106.0", "Power Factor (W/(K\u00b2m))": "0.000456", "S\u00b2 (\u03bcV/K)\u00b2": "42800.0", "Electronic fraction of thermal conductivity (\u03f0\u2091/\u03f0)": "0.37"}, {"doi": "10.1016/S0925-8388(01)01804-7", "Electrical resistivity (\u03a9cm)": "0.138", "Seebeck coefficient (\u03bcCV/K)": "-372.0", "ZT": "0.1", "formula": "Fe1.98Ti0.02O3", "comment": "", "synthesis": "solid state reaction, air", "form": "polycrystalline", "temperature": "1000", "author": "Muta 2002", "Structure": "ICSD #168009, 293K", "marker": "{'radius': 0.300382958, 'lineColor': 'rgba(26,191,191,.8)', 'fillColor': 'rgba(26,191,191,0)'}", "Thermal conductivity (W/mK)": "", "Average atomic mass (g/mol)": "31.91", "Scarcity (wt fraction/abundance)": "13.87", "HHI (production)": "1837.0", "HHI (reserves)": "1111.0", "Unit cell volume (\u212b\u00b3)": "101.11", "Average atomic volume (\u212b\u00b3)": "10.111", "Atoms per unit cell": "10.0", "Electrical conductivity (\u03a9\u207b\u00b9 cm\u207b\u00b9)": "72400.0", "Power Factor (W/(K\u00b2m))": "0.0001", "S\u00b2 (\u03bcV/K)\u00b2": "138000.0", "Electronic fraction of thermal conductivity (\u03f0\u2091/\u03f0)": ""}, {"doi": "10.1016/S0925-8388(01)01804-7", "Electrical resistivity (\u03a9cm)": "0.072", "Seebeck coefficient (\u03bcCV/K)": "-328.0", "ZT": "0.15", "formula": "Fe1.96Ti0.04O3", "comment": "", "synthesis": "solid state reaction, air", "form": "polycrystalline", "temperature": "1000", "author": "Muta 2002", "Structure": "ICSD #168009, 293K", "marker": "{'radius': 0.4486797085, 'lineColor': 'rgba(26,191,191,.8)', 'fillColor': 'rgba(26,191,191,0)'}", "Thermal conductivity (W/mK)": "3.54", "Average atomic mass (g/mol)": "31.87", "Scarcity (wt fraction/abundance)": "14.74", "HHI (production)": "1829.0", "HHI (reserves)": "1112.0", "Unit cell volume (\u212b\u00b3)": "101.11", "Average atomic volume (\u212b\u00b3)": "10.111", "Atoms per unit cell": "10.0", "Electrical conductivity (\u03a9\u207b\u00b9 cm\u207b\u00b9)": "139000.0", "Power Factor (W/(K\u00b2m))": "0.00015", "S\u00b2 (\u03bcV/K)\u00b2": "108000.0", "Electronic fraction of thermal conductivity (\u03f0\u2091/\u03f0)": "95.6"}, {"doi": "10.1016/S0925-8388(01)01804-7", "Electrical resistivity (\u03a9cm)": "0.058", "Seebeck coefficient (\u03bcCV/K)": "-295.0", "ZT": "0.15", "formula": "Fe1.94Ti0.06O3", "comment": "", "synthesis": "solid state reaction, air", "form": "polycrystalline", "temperature": "1000", "author": "Muta 2002", "Structure": "ICSD #168009, 293K", "marker": "{'radius': 0.4526723323, 'lineColor': 'rgba(26,191,191,.8)', 'fillColor': 'rgba(26,191,191,0)'}", "Thermal conductivity (W/mK)": "3.35", "Average atomic mass (g/mol)": "31.84", "Scarcity (wt fraction/abundance)": "15.62", "HHI (production)": "1820.0", "HHI (reserves)": "1113.0", "Unit cell volume (\u212b\u00b3)": "101.11", "Average atomic volume (\u212b\u00b3)": "10.111", "Atoms per unit cell": "10.0", "Electrical conductivity (\u03a9\u207b\u00b9 cm\u207b\u00b9)": "174000.0", "Power Factor (W/(K\u00b2m))": "0.000151", "S\u00b2 (\u03bcV/K)\u00b2": "86900.0", "Electronic fraction of thermal conductivity (\u03f0\u2091/\u03f0)": "127.0"}, {"doi": "10.1016/S0925-8388(01)01804-7", "Electrical resistivity (\u03a9cm)": "0.162", "Seebeck coefficient (\u03bcCV/K)": "-375.0", "ZT": "0.09", "formula": "Fe1.98Sn0.02O3", "comment": "", "synthesis": "solid state reaction, air", "form": "polycrystalline", "temperature": "1000", "author": "Muta 2002", "Structure": "ICSD #84729, 300K", "marker": "{'radius': 0.9, 'lineColor': 'rgba(26,191,191,.8)', 'fillColor': 'rgba(26,191,191,0)'}", "Thermal conductivity (W/mK)": "", "Average atomic mass (g/mol)": "32.19", "Scarcity (wt fraction/abundance)": "6569.0", "HHI (production)": "1853.0", "HHI (reserves)": "1117.0", "Unit cell volume (\u212b\u00b3)": "303.23", "Average atomic volume (\u212b\u00b3)": "10.108", "Atoms per unit cell": "30.0", "Electrical conductivity (\u03a9\u207b\u00b9 cm\u207b\u00b9)": "61600.0", "Power Factor (W/(K\u00b2m))": "8.64e-05", "S\u00b2 (\u03bcV/K)\u00b2": "140000.0", "Electronic fraction of thermal conductivity (\u03f0\u2091/\u03f0)": ""}, {"doi": "10.1016/S0925-8388(01)01804-7", "Electrical resistivity (\u03a9cm)": "0.087", "Seebeck coefficient (\u03bcCV/K)": "-323.0", "ZT": "0.12", "formula": "Fe1.96Sn0.04O3", "comment": "", "synthesis": "solid state reaction, air", "form": "polycrystalline", "temperature": "1000", "author": "Muta 2002", "Structure": "ICSD #84729, 300K", "marker": "{'radius': 0.359595085, 'lineColor': 'rgba(26,191,191,.8)', 'fillColor': 'rgba(26,191,191,0)'}", "Thermal conductivity (W/mK)": "3.08", "Average atomic mass (g/mol)": "32.44", "Scarcity (wt fraction/abundance)": "13020.0", "HHI (production)": "1860.0", "HHI (reserves)": "1122.0", "Unit cell volume (\u212b\u00b3)": "303.23", "Average atomic volume (\u212b\u00b3)": "10.108", "Atoms per unit cell": "30.0", "Electrical conductivity (\u03a9\u207b\u00b9 cm\u207b\u00b9)": "115000.0", "Power Factor (W/(K\u00b2m))": "0.00012", "S\u00b2 (\u03bcV/K)\u00b2": "105000.0", "Electronic fraction of thermal conductivity (\u03f0\u2091/\u03f0)": "90.8"}, {"doi": "10.1016/j.jssc.2011.02.027", "Electrical resistivity (\u03a9cm)": "0.00112", "Seebeck coefficient (\u03bcCV/K)": "-79.0", "ZT": "0.56", "formula": "Ba7Sr1Al16Si30", "comment": "", "synthesis": "flux (Al), dynamic vacuum", "form": "polycrystalline", "temperature": "1000", "author": "Roudebush 2011", "Structure": "ICSD #380509, 90K", "marker": "{'radius': 1.6776627391, 'lineColor': 'rgba(156,83,0,.8)', 'fillColor': 'rgba(156,83,0,0)'}", "Thermal conductivity (W/mK)": "2.57", "Average atomic mass (g/mol)": "43.02", "Scarcity (wt fraction/abundance)": "1088.0", "HHI (production)": "3387.0", "HHI (reserves)": "1633.0", "Unit cell volume (\u212b\u00b3)": "1193.0", "Average atomic volume (\u212b\u00b3)": "21.691", "Atoms per unit cell": "55.0", "Electrical conductivity (\u03a9\u207b\u00b9 cm\u207b\u00b9)": "895.0", "Power Factor (W/(K\u00b2m))": "0.000559", "S\u00b2 (\u03bcV/K)\u00b2": "6250.0", "Electronic fraction of thermal conductivity (\u03f0\u2091/\u03f0)": "0.85"}, {"doi": "10.1002/chin.200318015", "Electrical resistivity (\u03a9cm)": "0.00158", "Seebeck coefficient (\u03bcCV/K)": "26.0", "ZT": "0.04", "formula": "Nd2Cu1O4", "comment": "*Seebeck extrapolated from 700K, kappa extrapolated from 850 K", "synthesis": "solid state reaction, air", "form": "polycrystalline", "temperature": "1000", "author": "Kurosaki 2003", "Structure": "ICSD #261375, 298K", "marker": "{'radius': 0.9, 'lineColor': 'rgba(26,191,191,.8)', 'fillColor': 'rgba(26,191,191,0)'}", "Thermal conductivity (W/mK)": "3.94", "Average atomic mass (g/mol)": "59.43", "Scarcity (wt fraction/abundance)": "21000.0", "HHI (production)": "6889.0", "HHI (reserves)": "2479.0", "Unit cell volume (\u212b\u00b3)": "189.28", "Average atomic volume (\u212b\u00b3)": "13.52", "Atoms per unit cell": "14.0", "Electrical conductivity (\u03a9\u207b\u00b9 cm\u207b\u00b9)": "631.0", "Power Factor (W/(K\u00b2m))": "4.35e-05", "S\u00b2 (\u03bcV/K)\u00b2": "690.0", "Electronic fraction of thermal conductivity (\u03f0\u2091/\u03f0)": "0.391"}, {"doi": "10.1002/chin.200318015", "Electrical resistivity (\u03a9cm)": "0.023", "Seebeck coefficient (\u03bcCV/K)": "-83.0", "ZT": "0.03", "formula": "Nd2Cu0.98Ni0.02O4", "comment": "*Seebeck extrapolated from 700K", "synthesis": "solid state reaction, air", "form": "polycrystalline", "temperature": "1000", "author": "Kurosaki 2003", "Structure": "ICSD #261375, 298K", "marker": "{'radius': 0.9, 'lineColor': 'rgba(26,191,191,.8)', 'fillColor': 'rgba(26,191,191,0)'}", "Thermal conductivity (W/mK)": "3.902", "Average atomic mass (g/mol)": "59.42", "Scarcity (wt fraction/abundance)": "20980.0", "HHI (production)": "6888.0", "HHI (reserves)": "2480.0", "Unit cell volume (\u212b\u00b3)": "189.28", "Average atomic volume (\u212b\u00b3)": "13.52", "Atoms per unit cell": "14.0", "Electrical conductivity (\u03a9\u207b\u00b9 cm\u207b\u00b9)": "43.6", "Power Factor (W/(K\u00b2m))": "2.98e-05", "S\u00b2 (\u03bcV/K)\u00b2": "6830.0", "Electronic fraction of thermal conductivity (\u03f0\u2091/\u03f0)": "0.027"}, {"doi": "10.1002/chin.200318015", "Electrical resistivity (\u03a9cm)": "0.037", "Seebeck coefficient (\u03bcCV/K)": "-64.0", "ZT": "0.01", "formula": "Nd2Cu0.98Zn0.02O4", "comment": "*Seebeck extrapolated from 700K", "synthesis": "solid state reaction, air", "form": "polycrystalline", "temperature": "1000", "author": "Kurosaki 2003", "Structure": "ICSD #261375, 298K", "marker": "{'radius': 0.9, 'lineColor': 'rgba(26,191,191,.8)', 'fillColor': 'rgba(26,191,191,0)'}", "Thermal conductivity (W/mK)": "3.63", "Average atomic mass (g/mol)": "59.44", "Scarcity (wt fraction/abundance)": "21000.0", "HHI (production)": "6888.0", "HHI (reserves)": "2481.0", "Unit cell volume (\u212b\u00b3)": "189.28", "Average atomic volume (\u212b\u00b3)": "13.52", "Atoms per unit cell": "14.0", "Electrical conductivity (\u03a9\u207b\u00b9 cm\u207b\u00b9)": "26.9", "Power Factor (W/(K\u00b2m))": "1.09e-05", "S\u00b2 (\u03bcV/K)\u00b2": "4060.0", "Electronic fraction of thermal conductivity (\u03f0\u2091/\u03f0)": "0.018"}, {"doi": "10.1103/PhysRevB.81.125205", "Electrical resistivity (\u03a9cm)": "0.00103", "Seebeck coefficient (\u03bcCV/K)": "-88.0", "ZT": "0.75", "formula": "La3Te3.8Sb0.2", "comment": "", "synthesis": "solid state reaction, Ar", "form": "polycrystalline", "temperature": "1000", "author": "May 2010", "Structure": "ICSD #642048, 300K", "marker": "{'radius': 2.2452932039, 'lineColor': 'rgba(2,102,7,.8)', 'fillColor': 'rgba(2,102,7,0)'}", "Thermal conductivity (W/mK)": "2.66", "Average atomic mass (g/mol)": "132.28", "Scarcity (wt fraction/abundance)": "523800000.0", "HHI (production)": "5987.0", "HHI (reserves)": "4082.0", "Unit cell volume (\u212b\u00b3)": "893.06", "Average atomic volume (\u212b\u00b3)": "31.895", "Atoms per unit cell": "28.0", "Electrical conductivity (\u03a9\u207b\u00b9 cm\u207b\u00b9)": "971.0", "Power Factor (W/(K\u00b2m))": "0.000748", "S\u00b2 (\u03bcV/K)\u00b2": "7710.0", "Electronic fraction of thermal conductivity (\u03f0\u2091/\u03f0)": "0.891"}, {"doi": "10.1103/PhysRevB.81.125205", "Electrical resistivity (\u03a9cm)": "0.00225", "Seebeck coefficient (\u03bcCV/K)": "-117.0", "ZT": "0.61", "formula": "La3Te3.65Sb0.35", "comment": "", "synthesis": "solid state reaction, Ar", "form": "polycrystalline", "temperature": "1000", "author": "May 2010", "Structure": "ICSD #642048, 300K", "marker": "{'radius': 1.834572, 'lineColor': 'rgba(2,102,7,.8)', 'fillColor': 'rgba(2,102,7,0)'}", "Thermal conductivity (W/mK)": "1.85", "Average atomic mass (g/mol)": "132.15", "Scarcity (wt fraction/abundance)": "503700000.0", "HHI (production)": "6089.0", "HHI (reserves)": "4051.0", "Unit cell volume (\u212b\u00b3)": "893.06", "Average atomic volume (\u212b\u00b3)": "31.895", "Atoms per unit cell": "28.0", "Electrical conductivity (\u03a9\u207b\u00b9 cm\u207b\u00b9)": "444.0", "Power Factor (W/(K\u00b2m))": "0.000612", "S\u00b2 (\u03bcV/K)\u00b2": "13800.0", "Electronic fraction of thermal conductivity (\u03f0\u2091/\u03f0)": "0.586"}, {"doi": "10.1103/PhysRevB.81.125205", "Electrical resistivity (\u03a9cm)": "0.00687", "Seebeck coefficient (\u03bcCV/K)": "-221.0", "ZT": "0.71", "formula": "La3Te3.35Sb0.65", "comment": "", "synthesis": "solid state reaction, Ar", "form": "polycrystalline", "temperature": "1000", "author": "May 2010", "Structure": "ICSD #642048, 300K", "marker": "{'radius': 2.1366567686, 'lineColor': 'rgba(2,102,7,.8)', 'fillColor': 'rgba(2,102,7,0)'}", "Thermal conductivity (W/mK)": "0.987", "Average atomic mass (g/mol)": "131.9", "Scarcity (wt fraction/abundance)": "463400000.0", "HHI (production)": "6293.0", "HHI (reserves)": "3990.0", "Unit cell volume (\u212b\u00b3)": "893.06", "Average atomic volume (\u212b\u00b3)": "31.895", "Atoms per unit cell": "28.0", "Electrical conductivity (\u03a9\u207b\u00b9 cm\u207b\u00b9)": "146.0", "Power Factor (W/(K\u00b2m))": "0.000712", "S\u00b2 (\u03bcV/K)\u00b2": "48900.0", "Electronic fraction of thermal conductivity (\u03f0\u2091/\u03f0)": "0.36"}, {"doi": "10.1103/PhysRevB.81.125205", "Electrical resistivity (\u03a9cm)": "0.00527", "Seebeck coefficient (\u03bcCV/K)": "-185.0", "ZT": "0.65", "formula": "La3Te3.35Bi0.65", "comment": "", "synthesis": "solid state reaction, Ar", "form": "polycrystalline", "temperature": "1000", "author": "May 2010", "Structure": "ICSD #642048, 300K", "marker": "{'radius': 1.9525070209, 'lineColor': 'rgba(2,102,7,.8)', 'fillColor': 'rgba(2,102,7,0)'}", "Thermal conductivity (W/mK)": "1.37", "Average atomic mass (g/mol)": "140.0", "Scarcity (wt fraction/abundance)": "444300000.0", "HHI (production)": "6025.0", "HHI (reserves)": "4313.0", "Unit cell volume (\u212b\u00b3)": "893.06", "Average atomic volume (\u212b\u00b3)": "31.895", "Atoms per unit cell": "28.0", "Electrical conductivity (\u03a9\u207b\u00b9 cm\u207b\u00b9)": "190.0", "Power Factor (W/(K\u00b2m))": "0.000651", "S\u00b2 (\u03bcV/K)\u00b2": "34300.0", "Electronic fraction of thermal conductivity (\u03f0\u2091/\u03f0)": "0.338"}, {"doi": "10.1103/PhysRevB.81.125205", "Electrical resistivity (\u03a9cm)": "0.000974", "Seebeck coefficient (\u03bcCV/K)": "-75.0", "ZT": "0.57", "formula": "La2.99Te4", "comment": "", "synthesis": "solid state reaction, Ar", "form": "polycrystalline", "temperature": "1000", "author": "May 2010", "Structure": "ICSD #642048, 300K", "marker": "{'radius': 1.7187135524, 'lineColor': 'rgba(2,102,7,.8)', 'fillColor': 'rgba(2,102,7,0)'}", "Thermal conductivity (W/mK)": "2.87", "Average atomic mass (g/mol)": "132.44", "Scarcity (wt fraction/abundance)": "551400000.0", "HHI (production)": "5846.0", "HHI (reserves)": "4124.0", "Unit cell volume (\u212b\u00b3)": "893.06", "Average atomic volume (\u212b\u00b3)": "31.895", "Atoms per unit cell": "28.0", "Electrical conductivity (\u03a9\u207b\u00b9 cm\u207b\u00b9)": "1030.0", "Power Factor (W/(K\u00b2m))": "0.000573", "S\u00b2 (\u03bcV/K)\u00b2": "5580.0", "Electronic fraction of thermal conductivity (\u03f0\u2091/\u03f0)": "0.873"}, {"doi": "10.1103/PhysRevB.81.125205", "Electrical resistivity (\u03a9cm)": "0.00639", "Seebeck coefficient (\u03bcCV/K)": "-215.0", "ZT": "0.72", "formula": "La2.74Te4", "comment": "", "synthesis": "solid state reaction, Ar", "form": "polycrystalline", "temperature": "1000", "author": "May 2010", "Structure": "ICSD #642048, 300K", "marker": "{'radius': 2.1701877934, 'lineColor': 'rgba(2,102,7,.8)', 'fillColor': 'rgba(2,102,7,0)'}", "Thermal conductivity (W/mK)": "0.893", "Average atomic mass (g/mol)": "132.2", "Scarcity (wt fraction/abundance)": "572900000.0", "HHI (production)": "5704.0", "HHI (reserves)": "4163.0", "Unit cell volume (\u212b\u00b3)": "893.06", "Average atomic volume (\u212b\u00b3)": "31.895", "Atoms per unit cell": "28.0", "Electrical conductivity (\u03a9\u207b\u00b9 cm\u207b\u00b9)": "156.0", "Power Factor (W/(K\u00b2m))": "0.000723", "S\u00b2 (\u03bcV/K)\u00b2": "46200.0", "Electronic fraction of thermal conductivity (\u03f0\u2091/\u03f0)": "0.428"}, {"doi": "10.1021/nl202439h", "Electrical resistivity (\u03a9cm)": "0.012", "Seebeck coefficient (\u03bcCV/K)": "-316.0", "ZT": "0.81", "formula": "Zn0.9975Al0.0025O1", "comment": "", "synthesis": "microwave solvothermal, air", "form": "polycrystalline", "temperature": "1000", "author": "Jood 2011", "Structure": "ICSD #26170, 295K", "marker": "{'radius': 2.441179632, 'lineColor': 'rgba(3,63,140,.8)', 'fillColor': 'rgba(3,63,140,0)'}", "Thermal conductivity (W/mK)": "1.909", "Average atomic mass (g/mol)": "40.64", "Scarcity (wt fraction/abundance)": "10770.0", "HHI (production)": "1363.0", "HHI (reserves)": "1620.0", "Unit cell volume (\u212b\u00b3)": "47.62", "Average atomic volume (\u212b\u00b3)": "11.905", "Atoms per unit cell": "4.0", "Electrical conductivity (\u03a9\u207b\u00b9 cm\u207b\u00b9)": "81.5", "Power Factor (W/(K\u00b2m))": "0.000814", "S\u00b2 (\u03bcV/K)\u00b2": "99900.0", "Electronic fraction of thermal conductivity (\u03f0\u2091/\u03f0)": "0.104"}, {"doi": "10.1021/nl8026795", "Electrical resistivity (\u03a9cm)": "0.00248", "Seebeck coefficient (\u03bcCV/K)": "232.0", "ZT": "2.16", "formula": "Si0.8Ge0.2", "comment": "", "synthesis": "ball milling, hot-pressed nanopowders", "form": "polycrystalline", "temperature": "1000", "author": "Joshi 2008", "Structure": "ICSD #53910, 300K", "marker": "{'radius': 6.4801705126, 'lineColor': 'rgba(51,51,51,.8)', 'fillColor': 'rgba(51,51,51,0)'}", "Thermal conductivity (W/mK)": "2.555", "Average atomic mass (g/mol)": "37.0", "Scarcity (wt fraction/abundance)": "270800.0", "HHI (production)": "4928.0", "HHI (reserves)": "1351.0", "Unit cell volume (\u212b\u00b3)": "169.78", "Average atomic volume (\u212b\u00b3)": "21.222", "Atoms per unit cell": "8.0", "Electrical conductivity (\u03a9\u207b\u00b9 cm\u207b\u00b9)": "403.0", "Power Factor (W/(K\u00b2m))": "0.00216", "S\u00b2 (\u03bcV/K)\u00b2": "53700.0", "Electronic fraction of thermal conductivity (\u03f0\u2091/\u03f0)": "0.384"}, {"doi": "10.1038/nature11439", "Electrical resistivity (\u03a9cm)": "0.00315", "Seebeck coefficient (\u03bcCV/K)": "265.0", "ZT": "2.23", "formula": "Pb0.96Sr0.4Te1Na0.2", "comment": "*data from 900K", "synthesis": "sparks plasma sintering", "form": "polycrystalline", "temperature": "1000", "author": "Biswas 2012", "Structure": "ICSD #63099, 298K", "marker": "{'radius': 6.6783975, 'lineColor': 'rgba(2,102,7,.8)', 'fillColor': 'rgba(2,102,7,0)'}", "Thermal conductivity (W/mK)": "0.98", "Average atomic mass (g/mol)": "143.03", "Scarcity (wt fraction/abundance)": "348500000.0", "HHI (production)": "2897.0", "HHI (reserves)": "2980.0", "Unit cell volume (\u212b\u00b3)": "269.84", "Average atomic volume (\u212b\u00b3)": "33.73", "Atoms per unit cell": "8.0", "Electrical conductivity (\u03a9\u207b\u00b9 cm\u207b\u00b9)": "317.0", "Power Factor (W/(K\u00b2m))": "0.00223", "S\u00b2 (\u03bcV/K)\u00b2": "70200.0", "Electronic fraction of thermal conductivity (\u03f0\u2091/\u03f0)": "0.789"}]
